Repository: SamerHany/CHES210-Data-Science-In-Chemical-Engineering

# CASE STUDY 2: QUALITY CONTROL

### Objectives

*   Link all the steps of a typical data science project
*   Predict product properties to ensure consistent quality and reduce defects

File: 12 - Case Study - Quality Control/cement_data.csv (part 2 of 27)
Date/Time,Cement Type,Cement silo,"RHR, h","Production, t","Prod.rate, t/h","PRI, %","NAI, %","Clinker (wet), t","Clinker (wet), %","Gypsum (wet), t","Gypsum (wet), %","Limestone (wet), t","Limestone (wet), %","R45, %",Fineness blaine,"Water injection, l/h","Cement temp, C","Main Drive SEEC, kWh/t cem","SEEC, kWh/t cem"
11.07.2020 02:00,C3A4N-60,8,1,60.5,61,49.6,100,22,36.4,2.5,4.1,36,59.5,1.2,4860,1772.8,97.4,58.93,72.78
11.07.2020 03:00,C3A4N-60,8,1,53.5,54,43.9,100,20,37.4,2.5,4.7,31,57.9,,,1642.3,97.5,66.85,81.99
11.07.2020 04:00,C3A4N-60,8,1,66,66,54.1,100,24,36.4,3,4.5,39,59.1,1,4600,1743,97.3,53.9,66.59
11.07.2020 05:00,C3A4N-60,8,1,66.5,67,54.5,100,24,36.1,3,4.5,39.5,59.4,,,1216.2,97.3,53.24,66.25
11.07.2020 06:00,C3A4N-60,8,1,66,66,54.1,100,24,36.4,3,4.5,39,59.1,1.5,4710,1211.3,97.5,53.39,66.37
11.07.2020 07:00,C3A4N-60,8,1,63.5,64,52,100,24,37.8,3,4.7,36.5,57.5,,,1280.7,97.5,55.28,69.11
11.07.2020 08:00,C3A4N-60,8,1,59,59,48.4,100,22,37.3,2.5,4.2,34.5,58.5,1.4,4600,1834.3,97.7,60.3,74.23
11.07.2020 09:00,C3A4N-60,8,1,66,66,54.1,100,24,36.4,3,4.5,39,59.1,,,1535.2,97.3,53.59,66.3
11.07.2020 10:00,C3A4N-60,8,1,66.5,67,54.5,100,24,36.1,3,4.5,39.5,59.4,1.5,4360,1691.7,97.7,52.88,65.75
11.07.2020 11:00,C3A4N-60,8,1,56.5,57,46.3,100,22,38.9,2.5,4.4,32,56.6,,,1905.4,97.5,62.56,77.56
11.07.2020 12:00,C3A4N-60,8,1,62,62,50.8,100,22,35.5,2.5,4,37.5,60.5,1.6,4300,2063.1,97.5,57.38,70.74
11.07.2020 13:00,C3A4N-60,8,1,62.5,63,51.2,100,22,35.2,3,4.8,37.5,60,,,2033.8,97.4,56.84,70.17
11.07.2020 14:00,C3A4N-60,8,1,64,64,52.5,100,24,37.5,2.5,3.9,37.5,58.6,1.4,4470,1915.9,97.5,55.57,68.64
11.07.2020 15:00,C3A4N-60,8,1,62,62,50.8,100,22,35.5,3,4.8,37,59.7,,,1839.4,97.4,57.15,70.53
11.07.2020 16:00,C3A4N-60,8,1,62,62,50.8,100,22,35.5,2.5,4,37.5,60.5,1.4,4550,1641.6,97.4,57.3,70.6
11.07.2020 17:00,C3A4N-60,8,1,62.5,63,51.2,100,22,35.2,3,4.8,37.5,60,,,1574.3,97.5,56.94,69.96
11.07.2020 18:00,C3A4N-60,8,1,63.5,64,52,100,24,37.8,2.5,3.9,37,58.3,1.3,4600,1550.7,97.4,56,69.21
11.07.2020 19:00,C3A4N-60,8,1,62,62,50.8,100,22,35.5,2.5,4,37.5,60.5,,,1295.3,97.4,57.3,70.45
11.07.2020 20:00,C3A4N-60,8,1,62,62,50.8,100,22,35.5,3,4.8,37,59.7,1.5,4580,1227.1,97.6,57.22,70.67
11.07.2020 21:00,C3A4N-60,8,1,64,64,52.5,100,24,37.5,2.5,3.9,37.5,58.6,,,1608.8,97.6,55.38,68.43
11.07.2020 22:00,C3A4N-60,8,1,52,52,42.6,100,20,38.5,2.5,4.8,29.5,56.7,1.7,4600,1779.2,97.6,68.45,83.86
11.07.2020 23:00,C3A4N-60,8,1,64,64,52.5,100,24,37.5,3,4.7,37,57.8,1.9,4480,2240.8,97.6,55.77,68.29
12.07.2020 00:00,C3A4N-60,8,1,63.5,64,52,100,22,34.6,3,4.7,38.5,60.6,,,1847.4,97.1,55.94,69.09
12.07.2020 01:00,C3A4N-60,8,1,66,66,54.1,100,24,36.4,2.5,3.8,39.5,59.8,,,1773.6,97.6,53.74,66.36
12.07.2020 02:00,C3A4N-60,8,1,66.5,67,54.5,100,24,36.1,3,4.5,39.5,59.4,1.4,4560,1894.1,97.4,52.81,65.57
12.07.2020 03:00,C3A4N-60,8,1,67,67,54.9,100,24,35.8,3,4.5,40,59.7,,,1497.4,97.2,51.88,64.8
12.07.2020 04:00,C3A4N-60,8,1,67,67,54.9,100,24,35.8,3,4.5,40,59.7,1.5,4590,1275.4,97.4,51.88,64.98
12.07.2020 05:00,C3A4N-60,8,1,61.5,62,50.4,100,22,35.8,2.5,4.1,37,60.2,,,1326.8,97.7,56.71,70.78
12.07.2020 06:00,C3A4N-60,8,1,55,55,45.1,100,20,36.4,2.5,4.5,32.5,59.1,2,4400,1801.8,97.6,64.54,79.47
12.07.2020 07:00,C3A4N-60,8,1,62.5,63,51.2,100,22,35.2,3,4.8,37.5,60,,,1697.5,97.3,56.69,69.95
12.07.2020 08:00,C3A4N-60,8,1,62.5,63,51.2,100,22,35.2,3.5,5.6,37,59.2,1.6,4530,1575.4,97.5,56.54,69.85
12.07.2020 09:00,C3A4N-60,8,1,62,62,50.8,100,22,35.5,3,4.8,37,59.7,,,1652.8,97.5,56.9,70.28
12.07.2020 10:00,C3A4N-60,8,1,64.5,65,52.9,100,24,37.2,3,4.7,37.5,58.1,2,4480,1723.9,97.5,54.67,67.67
12.07.2020 11:00,C3A4N-60,8,1,62.5,63,51.2,100,22,35.2,3,4.8,37.5,60,,,1794,97.4,56.21,69.95
12.07.2020 12:00,C3A4N-60,8,1,62.5,63,51.2,100,22,35.2,3,4.8,37.5,60,2,4500,1642.1,97.4,56.29,69.85
12.07.2020 13:00,C3A4N-60,8,1,62,62,50.8,100,22,35.5,3,4.8,37,59.7,,,1592.2,97.5,56.59,70.44
12.07.2020 14:00,C3A4N-60,8,1,62.5,63,51.2,100,22,35.2,3,4.8,37.5,60,1.7,4460,1622.3,97.5,56.34,69.87
12.07.2020 15:00,C3A4N-60,8,0.4,26,71,58.1,100,10,38.5,1.5,5.8,14.5,55.8,,,1654.7,81.9,135.27,69.3
12.07.2020 16:00,C3A4N-60,8,0,,,,100,0,,0,,0,,1.6,4510,,66.3,,
12.07.2020 17:00,C3A4N-60,8,0,,,,100,0,,0,,0,,,,,61.1,,
12.07.2020 18:00,C3A4N-60,8,0,,,,100,0,,0,,0,,,,,57.2,,
12.07.2020 19:00,C3A4N-60,8,0,,,,100,0,,0,,0,,,,,53.8,,
12.07.2020 20:00,C3A4N-60,8,0,,,,100,0,,0,,0,,,,,50.8,,
12.07.2020 21:00,C3A4N-60,8,0,,,,100,0,,0,,0,,,,,48.1,,
12.07.2020 22:00,C3A4N-60,8,0,0.5,,,100,0,0,0,0,0.5,100,,,345.3,46.4,7150.31,1006.2
12.07.2020 23:00,C3A4N-60,8,1,61.5,65,53.1,100,22,35.8,3,4.9,36.5,59.3,,,686.6,94.7,58.26,71.76
13.07.2020 00:00,C3A4N-60,8,1,63,63,51.6,100,22,34.9,3,4.8,38,60.3,,,993.9,95.7,56.28,69.67
13.07.2020 01:00,C3A4N-60,8,1,63,63,51.6,100,24,38.1,3,4.8,36,57.1,,,1657.7,95.6,56.49,69.95
13.07.2020 02:00,C3A4N-60,8,1,62.5,63,51.2,100,22,35.2,3,4.8,37.5,60,1.4,4600,1778,95.4,57.04,70.4
13.07.2020 03:00,C3A4N-60,8,1,63,63,51.6,100,22,34.9,3,4.8,38,60.3,,,1842,95.4,56.44,69.92
13.07.2020 04:00,C3A4N-60,8,1,65,65,53.3,100,24,36.9,3,4.6,38,58.5,1.6,4450,1940.4,95.4,54.57,67.75
13.07.2020 05:00,C3A4N-60,8,1,60.5,61,49.6,100,22,36.4,2.5,4.1,36,59.5,,,1989.2,95.4,58.96,72.59
13.07.2020 06:00,C3A4N-60,8,1,59.5,60,48.8,100,20,33.6,3,5,36.5,61.3,1.5,4500,2032.6,95.4,60.07,73.89
13.07.2020 07:00,C3A4N-60,8,1,61.5,62,50.4,100,22,35.8,3,4.9,36.5,59.3,,,2034.9,95.3,57.89,71.44
13.07.2020 08:00,C3A4N-60,8,1,60.5,61,49.6,100,22,36.4,3,5,35.5,58.7,1.4,4550,2013.3,95.4,58.72,72.17
13.07.2020 09:00,C3A4N-60,8,1,62,62,50.8,100,22,35.5,3.5,5.6,36.5,58.9,,,2016.7,95.3,57.3,70.5
13.07.2020 10:00,C3A4N-60,8,1,61.5,62,50.4,100,22,35.8,3,4.9,36.5,59.3,1.5,4600,1987.2,95.3,57.74,71.05
13.07.2020 11:00,C3A4N-60,8,1,62,62,50.8,100,22,35.5,3,4.8,37,59.7,,,2576.9,94.1,57.32,70.34
13.07.2020 12:00,C3A4N-60,8,1,67.5,68,55.3,100,24,35.6,3.5,5.2,40,59.3,,,1333.2,96.8,52.39,64.87
13.07.2020 13:00,C3A4N-60,8,1,68,68,55.7,100,24,35.3,3.5,5.1,40.5,59.6,,,1762.4,97.8,51.75,64.28
13.07.2020 14:00,C3A4N-60,8,1,67.5,68,55.3,100,24,35.6,3,4.4,40.5,60,1.7,4660,1898.2,97.8,52.05,64.6
13.07.2020 15:00,C3A4N-60,8,1,69.5,70,57,100,24,34.5,3.5,5,42,60.4,,,1851.2,97.6,50.1,62.57
13.07.2020 16:00,C3A4N-60,8,1,66,66,54.1,100,24,36.4,3.5,5.3,38.5,58.3,,,1738.4,97.6,52.3,65.55
13.07.2020 17:00,C3A4N-60,8,1,66.5,67,54.5,100,24,36.1,3.5,5.3,39,58.6,,,2197.8,97.9,52.83,65.63
13.07.2020 18:00,C3A4N-60,8,1,69.5,70,57,100,24,34.5,3.5,5,42,60.4,,,1898.9,97.6,49.92,62.53
13.07.2020 19:00,C3A4N-60,8,1,61,61,50,100,22,36.1,3,4.9,36,59,,,2129.6,97.9,57.85,71.66
13.07.2020 20:00,C3A4N-60,8,1,67,67,54.9,100,24,35.8,3.5,5.2,39.5,59,,,2159.1,97.6,53.04,65.25
13.07.2020 21:00,C3A4N-60,8,1,63.5,64,52,100,22,34.6,3,4.7,38.5,60.6,,,2114.5,97.7,56.11,68.96
13.07.2020 22:00,C3A4N-60,8,1,67,67,54.9,100,24,35.8,3.5,5.2,39.5,59,2,4280,2061.7,97.6,53,65.9
13.07.2020 23:00,C3A4N-60,8,1,64.5,65,52.9,100,22,34.1,3.5,5.4,39,60.5,,,1794.5,97.6,55.08,67.38
14.07.2020 00:00,C3A4N-60,8,1,66.5,67,54.5,100,24,36.1,3,4.5,39.5,59.4,1.8,4530,1813.2,97.7,53.63,65.88
14.07.2020 01:00,C3A4N-60,8,1,67,67,54.9,100,24,35.8,3.5,5.2,39.5,59,1.7,4660,1735.9,97.6,53.18,65.07
14.07.2020 02:00,C3A4N-60,8,1,64.5,65,52.9,100,22,34.1,3.5,5.4,39,60.5,,,1656.4,97.6,55.09,67.69
14.07.2020 03:00,C3A4N-60,8,0.1,9.5,81,66.7,100,4,42.1,0.5,5.3,5,52.6,,,1644.1,72.7,375.5,87.18
14.07.2020 04:00,C3A4N-60,8,0,,,,100,0,,0,,0,,,,,62.6,,
14.07.2020 05:00,C3A4N-60,8,0.1,5,75,61.5,100,2,40,0,0,3,60,,,-0.4,63.6,714.95,183.99
14.07.2020 06:00,C3A4N-60,8,1,65,65,53.3,100,22,33.8,3.5,5.4,39.5,60.8,,,1453.6,98.2,55.37,67.72
14.07.2020 07:00,C3A4N-60,8,1,65.5,68,55.5,96.7,24,36.6,3,4.6,38.5,58.8,,,1710.6,97.4,54.48,66.11
14.07.2020 08:00,C3A4N-60,8,0,,,,0,0,,0,,0,,1.5,4710,,68.6,,
14.07.2020 09:00,C3A4N-60,8,0,,,,0,0,,0,,0,,,,,62.7,,
14.07.2020 10:00,C3A4N-60,8,0,,,,0,0,,0,,0,,,,,58.9,,
14.07.2020 11:00,C3A4N-60,8,0,,,,0,0,,0,,0,,,,,56,,
14.07.2020 12:00,C3A4N-60,8,0,,,,0,0,,0,,0,,,,,53.5,,
14.07.2020 13:00,C3A4N-60,8,0,,,,0,0,,0,,0,,,,,52.4,,
14.07.2020 14:00,C3A4N-60,8,0,,,,0,0,,0,,0,,,,,50.9,,
14.07.2020 15:00,C3A4N-60,8,0.9,52.5,58,47.8,90,18,34.3,3,5.7,31.5,60,,,1055.3,95.1,68.62,81.74
14.07.2020 16:00,C3A4N-60,8,1,61.5,62,50.4,100,22,35.8,3,4.9,36.5,59.3,,,1771,97.7,58.46,71.28
14.07.2020 17:00,C3A4N-60,8,1,61.5,62,50.4,100,22,35.8,3,4.9,36.5,59.3,,,1859.2,97.6,58.15,71.42
14.07.2020 18:00,C3A4N-60,8,1,61,61,50,100,22,36.1,3,4.9,36,59,1.5,4710,1930.9,97.6,58.62,72.05
14.07.2020 19:00,C3A4N-60,8,1,61,61,50,100,22,36.1,3,4.9,36,59,,,1954.7,97.6,58.74,70.7
14.07.2020 20:00,C3A4N-60,8,1,59.5,60,48.8,100,20,33.6,3,5,36.5,61.3,,,2024.7,97.6,60.35,74.97
14.07.2020 21:00,C3A4N-60,8,1,60.5,61,49.6,100,22,36.4,2.5,4.1,36,59.5,,,1987.6,97.5,59.2,72.4
14.07.2020 22:00,C3A4N-60,8,1,61,61,50,100,22,36.1,3,4.9,36,59,1.8,4520,1819.1,97.4,58.73,71.64
14.07.2020 23:00,,,,,,,53.3,,,,,,,,,,,,
14.07.2020 23:00,C3A4N-60,8,0.3,2,6,,100,2,100,0,0,0,0,,,1452.7,93.6,1785.32,756
14.07.2020 23:23,C14N,3,0.2,20,133,,100,18,90,1,5,1,5,,,155.6,77,183.9,68.3
15.07.2020 00:00,C14N,3,1,129,129,105.7,100,116,89.9,6,4.7,7,5.4,,,3100.8,103.6,28.21,35.24
15.07.2020 01:00,C14N,3,1,131,131,107.4,100,118,90.1,6,4.6,7,5.3,,,3270.3,102.2,26.88,34.1
15.07.2020 02:00,C14N,3,1,130.5,131,107,100,118,90.4,5.5,4.2,7,5.4,13,3020,3038.6,102.6,26.63,33.9
15.07.2020 03:00,C14N,3,1,129,129,105.7,100,116,89.9,6,4.7,7,5.4,,,2174.8,112.4,26.75,34.14
15.07.2020 04:00,C14N,3,1,133,133,109,100,120,90.2,6,4.5,7,5.3,16.7,3000,2549.5,112.3,25.95,33.09
15.07.2020 05:00,C14N,3,1,131.5,132,107.8,100,118,89.7,6,4.6,7.5,5.7,,,2547.8,113.5,26.61,33.93
15.07.2020 06:00,C14N,3,1,131,131,107.4,100,118,90.1,6,4.6,7,5.3,18.8,3080,2548.5,113.3,27.1,34.53
15.07.2020 07:00,C14N,3,1,133,133,109,100,120,90.2,6,4.5,7,5.3,,,2547.3,113.9,26.75,33.83
15.07.2020 08:00,C14N,3,1,134,134,109.8,100,120,89.6,6.5,4.9,7.5,5.6,19.1,2980,2549.3,118.2,26.6,33.63
15.07.2020 09:00,C14N,3,1,91.5,92,75,100,82,89.6,4.5,4.9,5,5.5,,,2549.9,121.1,39.92,49.2
15.07.2020 10:00,C14N,3,1,124.5,125,102,100,112,90,6,4.8,6.5,5.2,19,2900,2548.2,123.8,29.34,36.35
15.07.2020 11:00,C14N,3,1,132,132,108.2,100,118,89.4,6.5,4.9,7.5,5.7,,,2548.1,125.4,27.16,34.02
15.07.2020 12:00,C14N,3,1,132,132,108.2,100,118,89.4,7,5.3,7,5.3,,,2867.4,121.2,27.08,33.91
15.07.2020 13:00,C14N,3,1,132,132,108.2,100,118,89.4,7,5.3,7,5.3,,,3310.3,114.6,27.1,34.05
15.07.2020 14:00,C14N,3,1,135,135,110.7,100,120,88.9,7.5,5.6,7.5,5.6,19.1,2960,3313.7,113.9,26.4,33.21
15.07.2020 15:00,C14N,3,1,136.5,137,111.9,100,122,89.4,7,5.1,7.5,5.5,,,3313.7,120.6,25.79,32.58
15.07.2020 16:00,C14N,3,1,85.5,86,70.1,100,76,88.9,5,5.8,4.5,5.3,,,3313.7,122.4,41.46,51.97
15.07.2020 16:00,,,,,,,0,,,,,,,,,,,,
15.07.2020 16:32,,,,,,,0,,,,,,,,,,,,
15.07.2020 17:00,C14N,3,1,121,121,99.2,100,108,89.3,6.5,5.4,6.5,5.4,,,3313.7,119.9,30.34,37.44
15.07.2020 18:00,C14N,3,1,83.5,84,68.4,100,74,88.6,4.5,5.4,5,6,18.8,2930,3313.7,115.9,44.08,54.23
15.07.2020 19:00,C14N,3,1,127.5,128,104.5,100,114,89.4,7,5.5,6.5,5.1,,,3313.7,120.8,28.47,35.49
15.07.2020 20:00,C14N,3,1,130.5,131,107,100,116,88.9,7.5,5.7,7,5.4,,,3313.7,118.3,27.38,34.4
15.07.2020 21:00,C14N,3,1,130,130,106.6,100,116,89.2,7,5.4,7,5.4,,,3313.7,115.1,27.28,34.43
15.07.2020 22:00,C14N,3,1,133,133,109,100,118,88.7,7.5,5.6,7.5,5.6,18.5,2880,3313.7,112.8,26.5,33.59
15.07.2020 23:00,C14N,3,1,132.5,133,108.6,100,118,89.1,7.5,5.7,7,5.3,,,3313.7,111.7,26.61,33.63
16.07.2020 00:00,C14N,3,1,132.5,133,108.6,100,118,89.1,7,5.3,7.5,5.7,18.1,2950,3313.7,112.9,26.42,33.53
16.07.2020 01:00,C14N,3,1,137,137,112.3,100,122,89.1,7.5,5.5,7.5,5.5,,,3313.7,113.4,25.5,32.38
16.07.2020 02:00,C14N,3,1,132.5,133,108.6,100,118,89.1,7.5,5.7,7,5.3,18.2,2870,3313.7,113.8,26.31,33.4
16.07.2020 03:00,C14N,3,1,135.5,136,111.1,100,120,88.6,8,5.9,7.5,5.5,,,3313.7,109.2,25.57,32.5
16.07.2020 04:00,C14N,3,1,124,124,101.6,100,110,88.7,7.5,6,6.5,5.2,18,3000,3313.7,107.8,28.25,35.92
16.07.2020 05:00,C14N,3,1,135,135,110.7,100,120,88.9,7.5,5.6,7.5,5.6,,,3313.7,108.8,26.55,33.45
16.07.2020 06:00,C14N,3,1,135.5,136,111.1,100,120,88.6,8,5.9,7.5,5.5,17.7,2860,3313.7,115.4,26.3,33.31
16.07.2020 07:00,C14N,3,1,135.5,136,111.1,100,120,88.6,8,5.9,7.5,5.5,,,3317,117.9,26.14,33.13
16.07.2020 08:00,C14N,3,1,135,135,110.7,100,120,88.9,8,5.9,7,5.2,18.6,2990,3338.9,117.5,25.92,32.83
16.07.2020 09:00,C14N,3,1,117,117,95.9,100,104,88.9,6.5,5.6,6.5,5.6,,,3338.9,117.4,29.95,37.82
16.07.2020 10:00,C14N,3,1,126.5,127,103.7,100,112,88.5,7.5,5.9,7,5.5,17.7,3020,3338.9,116.2,28.19,35.46
16.07.2020 11:00,C14N,3,1,132.5,133,108.6,100,118,89.1,7.5,5.7,7,5.3,,,3338.9,112.8,26.6,33.63
16.07.2020 12:00,C14N,3,1,131,131,107.4,100,116,88.5,8,6.1,7,5.3,,,3338.9,110.1,27.05,34.17
16.07.2020 13:00,C14N,3,1,137.5,138,112.7,100,122,88.7,8,5.8,7.5,5.5,,,3338.9,110.8,25.57,32.47
16.07.2020 14:00,C14N,3,1,131,131,107.4,100,116,88.5,7.5,5.7,7.5,5.7,17.6,3000,3338.9,111.3,26.51,33.63
16.07.2020 15:00,C14N,3,1,126,126,103.3,100,112,88.9,7.5,6,6.5,5.2,,,3338.9,110.5,27.99,35.43
16.07.2020 16:00,C14N,3,1,133,133,109,100,118,88.7,7.5,5.6,7.5,5.6,17.8,2960,3338.9,107.8,26.5,33.57
16.07.2020 17:00,C14N,3,1,135,135,110.7,100,120,88.9,8,5.9,7,5.2,,,3338.9,104.7,26.15,33.18
16.07.2020 18:00,C14N,3,1,130,130,106.6,100,116,89.2,7,5.4,7,5.4,18,2910,3338.9,101.2,27.27,34.5
16.07.2020 19:00,C14N,3,1,137.5,138,112.7,100,122,88.7,8,5.8,7.5,5.5,,,3338.9,97.3,26.36,33.17
16.07.2020 20:00,C14N,3,1,137,137,112.3,100,122,89.1,7.5,5.5,7.5,5.5,17.7,2880,3290.9,96.6,26.52,33.48
16.07.2020 21:00,C14N,3,1,139.5,140,114.3,100,124,88.9,8,5.7,7.5,5.4,,,3200.2,99.3,25.95,32.69
16.07.2020 22:00,C14N,3,1,135,135,110.7,100,120,88.9,7.5,5.6,7.5,5.6,16,2940,3236.8,96.5,27,33.89
16.07.2020 23:00,C14N,3,1,139.5,140,114.3,100,124,88.9,8,5.7,7.5,5.4,,,3116.2,99.7,25.92,32.52
17.07.2020 00:00,C14N,3,1,119,119,97.5,100,106,89.1,6.5,5.5,6.5,5.5,18,2960,3347.5,99,30.54,38.03
17.07.2020 01:00,C14N,3,1,139,139,113.9,100,124,89.2,7.5,5.4,7.5,5.4,,,3347.5,97.8,26.26,32.83
17.07.2020 02:00,C14N,3,1,138.5,139,113.5,100,124,89.5,7,5.1,7.5,5.4,18.5,2900,3347.5,101.9,25.97,32.71
17.07.2020 03:00,C14N,3,1,138,138,113.1,100,124,89.9,6.5,4.7,7.5,5.4,,,3347.5,104.5,25.7,32.61
17.07.2020 04:00,C14N,3,1,132,132,108.2,100,118,89.4,6.5,4.9,7.5,5.7,19,2850,3347.5,110.7,26.44,33.54
17.07.2020 05:00,C14N,3,1,109,109,89.3,100,98,89.9,5.5,5,5.5,5,,,3347.5,113,33.09,41.26
17.07.2020 06:00,C14N,3,1,130,130,106.6,100,116,89.2,6.5,5,7.5,5.8,23.3,2780,3347.5,112.1,27.06,34.19
17.07.2020 07:00,C14N,3,1,116,116,95.1,100,104,89.7,6,5.2,6,5.2,,,3361.6,104.9,30.99,38.97
17.07.2020 08:00,C14N,3,1,124,124,101.6,100,110,88.7,7,5.6,7,5.6,17.2,3020,3348.8,102.3,28.68,36.22
17.07.2020 09:00,C14N,3,1,119.5,120,98,100,106,88.7,7,5.9,6.5,5.4,,,3347.5,99.8,29.41,37.17
17.07.2020 10:00,C14N,3,1,114.5,115,93.9,100,102,89.1,6.5,5.7,6,5.2,17,2950,3347.5,100.1,31.23,39.23
17.07.2020 11:00,C14N,3,1,121.5,122,99.6,100,108,88.9,7,5.8,6.5,5.3,15,2950,3347.5,100.2,29.35,37.02
17.07.2020 12:00,C14N,3,1,126.5,127,103.7,100,112,88.5,7.5,5.9,7,5.5,,,3347.5,99.5,27.96,35.48
17.07.2020 13:00,C14N,3,1,128.5,129,105.3,100,114,88.7,7.5,5.8,7,5.4,,,3347.5,100,27.34,34.82
17.07.2020 14:00,C14N,3,1,119.5,120,98,100,106,88.7,7,5.9,6.5,5.4,15.4,3060,3347.5,100.2,29.47,37.21
17.07.2020 15:00,C14N,3,1,108.5,109,88.9,100,96,88.5,6.5,6,6,5.5,16,3010,3347.5,97.7,33.53,41.65
17.07.2020 16:00,C14N,3,1,124.5,125,102,100,110,88.4,7.5,6,7,5.6,,,3347.5,98,29.01,36.3
17.07.2020 17:00,C14N,3,1,128.5,129,105.3,100,114,88.7,7.5,5.8,7,5.4,,,3347.5,101.3,27.89,34.95
17.07.2020 18:00,C14N,3,0.5,36.5,76,61.9,100,32,87.7,2.5,6.8,2,5.5,18,3200,3347.5,98.1,98.58,61.96
17.07.2020 19:00,C14N,4,0,,,,100,0,,0,,0,,,,,81.4,,
17.07.2020 20:00,C14N,4,0,,,,100,0,,0,,0,,,,,72.3,,
17.07.2020 21:00,C14N,4,0,,,,100,0,,0,,0,,,,,66.1,,
17.07.2020 22:00,C14N,4,0,6,,,100,6,100,0,0,0,0,,,7,62.5,639.89,27.7
17.07.2020 23:00,C14N,4,1,130.5,133,108.8,100,116,88.9,7.5,5.7,7,5.4,,,1842,110.6,27.92,0
18.07.2020 00:00,C14N,4,1,130.5,131,107,100,116,88.9,7.5,5.7,7,5.4,,,3453.4,110.3,27.2,0
18.07.2020 01:00,C14N,4,1,133,133,109,100,118,88.7,7.5,5.6,7.5,5.6,,,4070.7,105.9,26.6,0
18.07.2020 02:00,C14N,4,1,126.5,127,103.7,100,114,90.1,6,4.7,6.5,5.1,17.7,2980,4064,104.4,28.09,0
18.07.2020 03:00,C14N,4,1,133.5,134,109.4,100,120,89.9,6,4.5,7.5,5.6,,,4062,102.7,26.63,0
18.07.2020 04:00,C14N,4,1,132.5,133,108.6,100,120,90.6,5.5,4.2,7,5.3,17.4,2920,4068.8,103.5,26.42,0
18.07.2020 05:00,C14N,4,1,134.5,135,110.2,100,122,90.7,5,3.7,7.5,5.6,,,4068.8,107.8,25.99,0
18.07.2020 06:00,C14N,4,1,132.5,133,108.6,100,120,90.6,5.5,4.2,7,5.3,18.4,2870,4070.3,109,26.44,0
18.07.2020 07:00,C14N,4,1,135,135,110.7,100,122,90.4,5.5,4.1,7.5,5.6,,,4060.4,108.2,26.01,0
18.07.2020 08:00,C14N,4,1,132.5,133,108.6,100,120,90.6,5.5,4.2,7,5.3,19,2700,4044.8,109.1,26.63,0
18.07.2020 09:00,C14N,4,1,135,135,110.7,100,122,90.4,5.5,4.1,7.5,5.6,,,4043.6,111.8,26.1,0
18.07.2020 10:00,C14N,4,1,131,131,107.4,100,118,90.1,6,4.6,7,5.3,18,2830,4046.5,114.2,26.52,0
18.07.2020 11:00,C14N,4,1,130,130,106.6,100,118,90.8,5.5,4.2,6.5,5,,,4044.7,110.2,26.79,0
18.07.2020 12:00,C14N,4,1,128.5,129,105.3,100,116,90.3,5.5,4.3,7,5.4,20,2870,4038.6,106.5,27.49,0
18.07.2020 13:00,C14N,4,1,129.5,130,106.1,100,118,91.1,5,3.9,6.5,5,,,4044.3,102.1,27.6,0
18.07.2020 14:00,C14N,4,1,135,135,110.7,100,122,90.4,6,4.4,7,5.2,19,2800,4044.1,96.2,26.33,0
18.07.2020 15:00,C14N,4,1,132,132,108.2,100,118,89.4,6.5,4.9,7.5,5.7,,,4044.4,96.2,26.91,0
18.07.2020 16:00,C14N,4,1,133,133,109,100,120,90.2,6,4.5,7,5.3,18,2780,4047.3,93,26.74,0
18.07.2020 17:00,C14N,4,1,133.5,134,109.4,100,120,89.9,6,4.5,7.5,5.6,,,4047.3,91.6,26.76,0
18.07.2020 18:00,C14N,4,1,132.5,133,108.6,100,120,90.6,5.5,4.2,7,5.3,18.8,2800,4047.3,94.2,26.75,0
18.07.2020 19:00,C14N,4,1,135,135,110.7,100,122,90.4,5.5,4.1,7.5,5.6,,,4047.3,94.6,26.1,0
18.07.2020 20:00,C14N,4,1,128,128,104.9,100,116,90.6,5,3.9,7,5.5,19.4,2870,3990.9,92.7,27.44,0
18.07.2020 21:00,C14N,4,1,125.5,126,102.9,100,114,90.8,5,4,6.5,5.2,,,3193.2,98.8,28.75,0
18.07.2020 22:00,C14N,4,1,130.5,131,107,100,118,90.4,5.5,4.2,7,5.4,17.2,2760,4041.3,105.6,27.54,0
18.07.2020 23:00,C14N,4,1,128,128,104.9,100,116,90.6,5.5,4.3,6.5,5.1,,,4043.9,102.7,28.1,0
19.07.2020 00:00,C14N,4,1,128.5,129,105.3,100,116,90.3,6,4.7,6.5,5.1,19,2890,4039.5,101.5,27.84,0
19.07.2020 01:00,C14N,4,1,128.5,129,105.3,100,116,90.3,6,4.7,6.5,5.1,,,4061,103.5,27.7,0
19.07.2020 02:00,C14N,4,1,129.5,130,106.1,100,116,89.6,6.5,5,7,5.4,19,2910,4062.3,104.3,27.2,0
19.07.2020 03:00,C14N,4,1,128.5,129,105.3,100,116,90.3,6,4.7,6.5,5.1,,,4048.3,105.8,27.52,0
19.07.2020 04:00,C14N,4,1,129.5,130,106.1,100,116,89.6,7,5.4,6.5,5,20,2870,4053.4,101.4,27.69,0
19.07.2020 05:00,C14N,4,1,132,132,108.2,100,118,89.4,7,5.3,7,5.3,,,3745.7,96.4,27.42,0
19.07.2020 06:00,C14N,4,1,133.5,134,109.4,100,120,89.9,7,5.2,6.5,4.9,19,2880,2238.7,97.9,27.51,0
19.07.2020 07:00,C14N,4,1,134,134,109.8,100,120,89.6,7,5.2,7,5.2,,,2620.6,98.6,27.41,0
19.07.2020 08:00,C14N,4,1,132,132,108.2,100,118,89.4,7,5.3,7,5.3,18.4,2970,4022,99.3,27.64,0
19.07.2020 09:00,C14N,4,1,131.5,132,107.8,100,118,89.7,7,5.3,6.5,4.9,,,4042.9,99.2,27.68,198710.51
19.07.2020 10:00,C14N,4,1,134,134,109.8,100,120,89.6,7,5.2,7,5.2,17.4,2930,4052.6,100.1,27.1,33.85
19.07.2020 11:00,C14N,4,1,131.5,132,107.8,100,118,89.7,7,5.3,6.5,4.9,,,4070.7,100,27.26,34.16
19.07.2020 12:00,C14N,4,1,116,116,95.1,100,104,89.7,6.5,5.6,5.5,4.7,17.7,3000,4066.6,102.8,31.39,38.97
19.07.2020 13:00,C14N,4,1,129,129,105.7,100,116,89.9,6.5,5,6.5,5,,,3664.6,96.9,27.95,34.86
19.07.2020 14:00,C14N,4,1,131.5,132,107.8,100,118,89.7,7,5.3,6.5,4.9,20.2,2910,2957.8,99.7,27.1,34.07
19.07.2020 15:00,C14N,4,1,131.5,132,107.8,100,118,89.7,7,5.3,6.5,4.9,,,4050.6,101.5,26.63,33.7
19.07.2020 16:00,C14N,4,1,128.5,129,105.3,100,116,90.3,6.5,5.1,6,4.7,,,4050.6,106.1,27.4,34.52
19.07.2020 17:00,C14N,4,1,125.5,126,102.9,100,112,89.2,7,5.6,6.5,5.2,,,4050.6,105.8,28.24,35.6
19.07.2020 18:00,C14N,4,1,129,129,105.7,100,116,89.9,6.5,5,6.5,5,17.1,2900,4050.6,105.4,27.52,34.59
19.07.2020 19:00,C14N,4,1,133,133,109,100,120,90.2,6.5,4.9,6.5,4.9,,,4050.6,106.1,26.44,33.38
19.07.2020 20:00,C14N,4,1,130.5,131,107,100,118,90.4,6.5,5,6,4.6,,,4050.6,105.3,26.93,33.93
19.07.2020 21:00,C14N,4,1,129,129,105.7,100,116,89.9,6.5,5,6.5,5,,,4050.6,104.3,27.27,34.52
19.07.2020 22:00,C14N,4,1,133,133,109,100,120,90.2,6.5,4.9,6.5,4.9,17.3,2940,4050.6,103.1,26.43,33.45
19.07.2020 23:00,C14N,4,1,129,129,105.7,100,116,89.9,7,5.4,6,4.7,,,4050.6,100.5,27.26,34.4
20.07.2020 00:00,C14N,4,1,131,131,107.4,100,118,90.1,6.5,5,6.5,5,,,4050.6,97.7,26.54,33.53
20.07.2020 01:00,C14N,4,1,130.5,131,107,100,118,90.4,6.5,5,6,4.6,,,3799.1,98.3,26.38,33.47
20.07.2020 02:00,C14N,4,1,130.5,131,107,100,118,90.4,6.5,5,6,4.6,19.4,2910,4043.9,98.9,26.24,33.3
20.07.2020 03:00,C14N,4,1,113,113,92.6,100,104,92,5.5,4.9,3.5,3.1,,,4043,99.4,30.75,38.78
20.07.2020 04:00,C14N,4,1,124.5,125,102,100,114,91.6,6.5,5.2,4,3.2,,,4041.2,101.2,28.52,35.86
20.07.2020 05:00,C14N,4,1,130,130,106.6,100,118,90.8,7,5.4,5,3.8,,,4063.4,99.6,27.39,34.36
20.07.2020 06:00,C14N,4,1,129.5,130,106.1,100,116,89.6,8.5,6.6,5,3.9,18.4,2950,4045.2,100.9,27.12,34.21
20.07.2020 07:00,C14N,4,1,128.5,129,105.3,100,116,90.3,8,6.2,4.5,3.5,,,4041.8,99.9,27.15,34.25
20.07.2020 08:00,C14N,4,1,125,125,102.5,100,112,89.6,8,6.4,5,4,,,4041.8,97.4,28.26,35.49
20.07.2020 09:00,C14N,4,1,127.5,128,104.5,100,114,89.4,8.5,6.7,5,3.9,,,4042.2,98.7,27.85,34.93
20.07.2020 10:00,C14N,4,0.5,66.5,133,109,100,60,90.2,4,6,2.5,3.8,17,2910,4041.8,82.4,53.16,38.32
20.07.2020 11:00,C14N,4,0,,,,100,0,,0,,0,,,,,60.3,,
20.07.2020 12:00,C14N,4,0,,,,100,0,,0,,0,,,,,58.9,,
20.07.2020 13:00,C14N,4,0,,,,100,0,,0,,0,,,,,57,,
20.07.2020 14:00,C14N,4,0,,,,100,0,,0,,0,,,,,54.7,,
20.07.2020 15:00,C14N,4,0,,,,100,0,,0,,0,,,,,53,,
20.07.2020 16:00,C14N,4,0,,,,100,0,,0,,0,,,,,51.4,,
20.07.2020 17:00,C14N,4,0,,,,100,0,,0,,0,,,,,49.8,,
20.07.2020 18:00,C14N,4,0,,,,100,0,,0,,0,,,,,48.5,,
20.07.2020 19:00,C14N,4,0,,,,100,0,,0,,0,,,,,46,,
20.07.2020 20:00,C14N,4,0,,,,100,0,,0,,0,,,,,44.2,,
20.07.2020 21:00,C14N,4,0,,,,100,0,,0,,0,,,,,42.6,,
20.07.2020 22:00,C14N,4,0,,,,100,0,,0,,0,,,,,40,,
20.07.2020 23:00,C14N,4,0.1,13.5,270,221.3,100,12,88.9,1,7.4,0.5,3.7,,,19.9,46.9,271.27,99.54
21.07.2020 00:00,C14N,4,1,131.5,132,107.8,100,118,89.7,8.5,6.5,5,3.8,,,2242.8,101.4,27.47,34.15
21.07.2020 01:00,C14N,4,1,133.5,134,109.4,100,120,89.9,8.5,6.4,5,3.7,,,3644,101.9,26.19,32.89
21.07.2020 02:00,C14N,4,1,129,129,105.7,100,116,89.9,8,6.2,5,3.9,16,3420,3650.5,100.9,26.9,33.88
21.07.2020 03:00,C14N,4,1,123.5,124,101.2,100,112,90.7,7,5.7,4.5,3.6,,,3657.8,99.6,28.87,36.05
21.07.2020 04:00,C14N,4,1,135,135,110.7,100,122,90.4,8,5.9,5,3.7,,,3657.8,102.1,26.54,33.17
21.07.2020 05:00,C14N,4,1,133.5,134,109.4,100,120,89.9,8,6,5.5,4.1,,,3657.8,99.6,26.67,33.34
21.07.2020 06:00,C14N,4,1,138,138,113.1,100,124,89.9,8.5,6.2,5.5,4,17.5,3190,3657.8,98.8,25.69,32.28
21.07.2020 07:00,C14N,4,1,131,131,107.4,100,118,90.1,8,6.1,5,3.8,,,3657.8,100,27.11,34.03
21.07.2020 08:00,C14N,4,1,135.5,136,111.1,100,122,90,8,5.9,5.5,4.1,,,3657.8,100,26.33,32.84
21.07.2020 09:00,C14N,4,1,133.5,136,111.3,100,120,89.9,8,6,5.5,4.1,,,3657.8,102.7,26.51,32.45
21.07.2020 10:00,C14N,4,0,,,,100,0,,0,,0,,17.6,3040,,59.5,,
21.07.2020 11:00,C14N,4,0.4,57.5,164,134.7,100,52,90.4,3.5,6.1,2,3.5,,,2251.3,79.4,62.82,49.34
21.07.2020 12:00,C14N,4,1,131.5,132,107.8,100,118,89.7,8,6.1,5.5,4.2,,,3614.8,108.7,27.21,34.02
21.07.2020 13:00,C14N,4,1,132.5,133,108.6,100,120,90.6,7.5,5.7,5,3.8,,,3626.4,104.1,26.51,33.41
21.07.2020 14:00,C14N,4,1,135,135,110.7,100,122,90.4,7.5,5.6,5.5,4.1,14.9,3210,3640.6,107.4,26.16,33.04
21.07.2020 15:00,C14N,4,1,134.5,135,110.2,100,122,90.7,7.5,5.6,5,3.7,,,3659.9,109.5,26.3,32.65
21.07.2020 16:00,C14N,4,1,135,135,110.7,100,122,90.4,7.5,5.6,5.5,4.1,15.4,3180,3665.8,107.5,26.21,33.58
21.07.2020 17:00,C14N,4,0.8,90.5,121,98.9,100,82,90.6,5,5.5,3.5,3.9,,,3665.8,100.4,39.13,38.75
21.07.2020 18:00,C14N,4,0.7,80,120,98.4,100,72,90,4.5,5.6,3.5,4.4,16,3040,3181.6,99.9,46.14,47.09
21.07.2020 19:00,C14N,4,1,123.5,124,101.2,100,112,90.7,7,5.7,4.5,3.6,,,3688.4,112.1,29.74,37.21
21.07.2020 20:00,C14N,4,1,134.5,135,110.2,100,122,90.7,7,5.2,5.5,4.1,,,3711.5,115.1,26.91,34.08
21.07.2020 21:00,C14N,4,1,135,135,110.7,100,122,90.4,7.5,5.6,5.5,4.1,,,3708.9,115.5,26.46,33.71
21.07.2020 21:00,,,,,,,0,,,,,,,,,,,,
21.07.2020 21:43,,,,,,,0,,,,,,,,,,,,
21.07.2020 22:00,C14N,4,1,137,137,112.3,100,124,90.5,7.5,5.5,5.5,4,17.3,3100,3699.8,113,25.95,32.75
21.07.2020 23:00,C14N,4,1,134.5,135,110.2,100,122,90.7,7.5,5.6,5,3.7,,,3711,108.2,26.32,33.55
22.07.2020 00:00,C14N,4,1,133,133,109,100,120,90.2,7.5,5.6,5.5,4.1,,,3714.4,107.6,26.72,33.99
22.07.2020 01:00,C14N,4,0.3,22.5,75,61.5,30,20,88.9,1.5,6.7,1,4.4,,,3709.5,76.4,159.17,76.45
22.07.2020 02:00,C14N,4,0,4,,,0,4,100,0,0,0,0,,,513.6,69.2,938.61,293.93
22.07.2020 03:00,C14N,4,0.7,108,154,126.5,70,98,90.7,6,5.6,4,3.7,,,2742.3,106.9,34.46,42.24
22.07.2020 04:00,C14N,4,1,133,133,109,100,120,90.2,7.5,5.6,5.5,4.1,,,3670.7,109.6,27.37,34.25
22.07.2020 05:00,C14N,4,1,132.5,133,108.6,100,120,90.6,7.5,5.7,5,3.8,,,3670.7,105.5,27.53,34.4
22.07.2020 06:00,C14N,4,1,133.5,134,109.4,100,120,89.9,8,6,5.5,4.1,18,3090,3670.7,108.8,27.24,34.13
22.07.2020 07:00,C14N,4,1,132.5,133,108.6,100,120,90.6,7.5,5.7,5,3.8,,,3669.4,114.9,27.2,33.99
22.07.2020 08:00,C14N,4,1,133,133,109,100,120,90.2,7.5,5.6,5.5,4.1,,,3667.4,109.8,27.08,33.87
22.07.2020 09:00,C14N,4,1,124,124,101.6,100,112,90.3,7,5.6,5,4,,,3661,105.3,29.19,36.36
22.07.2020 10:00,C14N,4,1,128.5,129,105.3,100,116,90.3,7.5,5.8,5,3.9,19.2,2800,3653.5,102.9,28.32,35.5
22.07.2020 11:00,C14N,4,1,119.5,120,98,100,108,90.4,6,5,5.5,4.6,,,3669.9,101.6,30.56,38.37
22.07.2020 12:00,C14N,4,1,135,135,110.7,100,122,90.4,6,4.4,7,5.2,18.8,2890,3665.2,107.8,26.34,33.16
22.07.2020 13:00,C14N,4,1,135.5,136,111.1,100,122,90,6.5,4.8,7,5.2,,,3660.7,106.9,26.06,32.95
22.07.2020 14:00,C14N,4,1,115,115,94.3,100,104,90.4,5,4.3,6,5.2,19.7,2780,3669.7,108.9,31.26,38.97
22.07.2020 15:00,C14N,4,1,119.5,120,98,100,108,90.4,5.5,4.6,6,5,,,3656.5,113.8,29.81,37.69
22.07.2020 16:00,C14N,4,1,122,122,100,100,110,90.2,5,4.1,7,5.7,18,2850,3668.1,115.7,28.83,36.42
22.07.2020 17:00,C14N,4,1,122,122,100,100,110,90.2,5.5,4.5,6.5,5.3,,,3661.1,113.4,28.42,36.29
22.07.2020 18:00,C14N,4,1,121.5,122,99.6,100,110,90.5,5,4.1,6.5,5.3,15.8,3040,3669.3,111.7,28.86,36.8
22.07.2020 19:00,C14N,4,1,126.5,127,103.7,100,114,90.1,5.5,4.3,7,5.5,,,3669.3,110.6,27.89,35.44
22.07.2020 20:00,C14N,4,1,123.5,124,101.2,100,110,89.1,7,5.7,6.5,5.3,17.7,2840,3669.3,116,28.14,35.77
22.07.2020 21:00,C14N,4,1,117,117,95.9,100,104,88.9,6.5,5.6,6.5,5.6,,,3669.3,113.2,30.32,38.61
22.07.2020 22:00,C14N,4,1,133,133,109,100,118,88.7,8,6,7,5.3,16,2870,3669.3,109,26.94,34.3
22.07.2020 23:00,C14N,4,1,130,130,106.6,100,116,89.2,7.5,5.8,6.5,5,,,3669.3,103.4,27.48,35.05
23.07.2020 00:00,C14N,4,1,119,119,97.5,100,106,89.1,7,5.9,6,5,16.6,3100,3669.3,96,30.41,38.68
23.07.2020 01:00,C14N,4,1,136,136,111.5,100,122,89.7,7.5,5.5,6.5,4.8,,,3669.3,95,26.71,33.84
23.07.2020 02:00,C14N,4,1,133.5,134,109.4,100,120,89.9,7,5.2,6.5,4.9,17.3,3030,3669.3,98.7,26.89,34.3
23.07.2020 03:00,C14N,4,0.3,34,113,92.9,100,30,88.2,2,5.9,2,5.9,,,2041,77.7,108.58,67.91
23.07.2020 04:00,C14N,4,1,113,113,92.6,100,102,90.3,5.5,4.9,5.5,4.9,,,3617.4,108.4,32.66,40.81
23.07.2020 05:00,C14N,4,1,133,133,109,100,120,90.2,6.5,4.9,6.5,4.9,,,3617.4,109.9,27.28,34.44
23.07.2020 06:00,C14N,4,1,133.5,134,109.4,100,120,89.9,6,4.5,7.5,5.6,20,3020,3617.4,107.8,26.76,34.19
23.07.2020 07:00,C14N,4,1,134.5,135,110.2,100,122,90.7,5.5,4.1,7,5.2,,,3617.4,107.7,26.23,33.64
23.07.2020 08:00,C14N,4,1,133.5,134,109.4,100,120,89.9,6,4.5,7.5,5.6,19,2770,3617.4,111.4,26.23,33.72
23.07.2020 09:00,C14N,4,1,131,131,107.4,100,118,90.1,6,4.6,7,5.3,,,3617.4,113.3,26.66,34.3
23.07.2020 10:00,C14N,4,1,131,131,107.4,100,118,90.1,6,4.6,7,5.3,20,2670,3617.4,113.6,26.69,34.36
23.07.2020 11:00,C14N,4,1,124.5,125,102,100,112,90,5.5,4.4,7,5.6,,,3074,111.7,28.69,36.33
23.07.2020 11:00,,,,,,,0,,,,,,,,,,,,
23.07.2020 11:15,,,,,,,0,,,,,,,,,,,,
23.07.2020 12:00,C14N,4,1,124.5,125,102,100,112,90,6,4.8,6.5,5.2,19.7,2780,3097.7,115.8,28.7,37.14
23.07.2020 13:00,C14N,4,1,58.5,59,48,100,52,88.9,3,5.1,3.5,6,,,2775.8,104.2,62.72,77.67
23.07.2020 14:00,C14N,4,1,133.5,134,109.4,100,120,89.9,6,4.5,7.5,5.6,15.5,2860,3623.3,116.4,26.88,34.19
23.07.2020 15:00,C14N,4,1,128.5,129,105.3,100,116,90.3,5.5,4.3,7,5.4,,,3619.7,110.9,27.49,35.33
23.07.2020 16:00,C14N,4,1,128.5,129,105.3,100,116,90.3,6,4.7,6.5,5.1,17.7,3480,3636.3,110.9,27.8,35.52
23.07.2020 17:00,C14N,4,1,129,129,105.7,100,116,89.9,6,4.7,7,5.4,,,3631.6,109.6,27.75,35.41
23.07.2020 18:00,C14N,4,1,129,129,105.7,100,116,89.9,6,4.7,7,5.4,15.7,3190,3628.4,109,27.73,35.31
23.07.2020 19:00,C14N,4,1,113,113,92.6,100,100,88.5,6.5,5.8,6.5,5.8,,,3624.7,107.1,32.34,40.67
23.07.2020 20:00,C14N,4,1,132,132,108.2,100,118,89.4,6.5,4.9,7.5,5.7,17.5,3130,3642.7,104.6,27.6,34.94
23.07.2020 21:00,C14N,4,1,125.5,126,102.9,100,112,89.2,6.5,5.2,7,5.6,,,3647.1,101.2,28.87,36.58
23.07.2020 22:00,C14N,4,1,78.5,79,64.3,100,70,89.2,4,5.1,4.5,5.7,20,2750,3653,99,47.44,58.7
23.07.2020 23:00,C14N,4,1,112,112,91.8,100,100,89.3,6,5.4,6,5.4,,,3651.4,111.1,33.05,41.19
24.07.2020 00:00,C14N,4,1,133.5,134,109.4,100,120,89.9,6.5,4.9,7,5.2,17.7,3220,3660.6,110.7,27.2,34.46
24.07.2020 01:00,C14N,4,1,134.5,135,110.2,100,120,89.2,7,5.2,7.5,5.6,,,3661.5,111.5,26.59,33.95
24.07.2020 02:00,C14N,4,1,137,137,112.3,100,122,89.1,7.5,5.5,7.5,5.5,18.3,2890,3650.3,111.8,25.97,33.1
24.07.2020 03:00,C14N,4,1,130.5,131,107,100,116,88.9,7.5,5.7,7,5.4,,,3658.2,108.9,27.45,34.89
24.07.2020 04:00,C14N,4,1,96.5,97,79.1,100,86,89.1,5,5.2,5.5,5.7,17.6,2800,3660.8,105.8,37.98,47.61
24.07.2020 05:00,C14N,4,1,116.5,117,95.5,100,104,89.3,6,5.2,6.5,5.6,,,3668,105.9,31.72,39.71
24.07.2020 06:00,C14N,4,1,134.5,135,110.2,100,120,89.2,7.5,5.6,7,5.2,17.4,3300,3655.5,108.3,27.05,34.28
24.07.2020 07:00,C14N,4,1,137,137,112.3,100,122,89.1,7.5,5.5,7.5,5.5,,,3647.1,110.8,26.21,33.47
24.07.2020 08:00,C14N,4,1,135,135,110.7,100,120,88.9,7.5,5.6,7.5,5.6,17,3000,3647.1,106.9,26.42,33.86
24.07.2020 09:00,C14N,4,1,135,135,110.7,100,120,88.9,7.5,5.6,7.5,5.6,,,3649.3,103.1,26.52,33.96
24.07.2020 10:00,C14N,4,1,137,137,112.3,100,122,89.1,7.5,5.5,7.5,5.5,19.3,2830,3657.2,101.9,26.14,33.41
24.07.2020 11:00,C14N,4,1,135,135,110.7,100,120,88.9,8,5.9,7,5.2,,,3663.1,104.2,26.43,33.49
24.07.2020 12:00,C14N,4,1,135,135,110.7,100,120,88.9,7.5,5.6,7.5,5.6,18.3,2880,3667.3,106.5,26.29,33.44
24.07.2020 13:00,C14N,4,1,137,137,112.3,100,122,89.1,7.5,5.5,7.5,5.5,,,3661.9,106.3,25.75,32.75
24.07.2020 14:00,C14N,4,1,135,135,110.7,100,120,88.9,8,5.9,7,5.2,18.9,2860,3664.5,105.7,26.14,33.31
24.07.2020 15:00,C14N,4,0.3,36,127,104.1,100,32,88.9,2,5.6,2,5.6,,,3668.6,93.9,98.33,29.9
24.07.2020 16:00,C14N,4,0,,,,100,0,,0,,0,,,,23.4,72.9,,
24.07.2020 17:00,C14N,4,0.8,103.5,124,101.8,100,92,88.9,6,5.8,5.5,5.3,,,3278.3,109,35.25,43.31
24.07.2020 18:00,C14N,4,0.2,13,71,58.1,18.3,12,92.3,0.5,3.8,0.5,3.8,,,3641.4,85.4,280.39,79.55
24.07.2020 19:00,C14N,4,0,,,,0,0,,0,,0,,,,,74.7,,
24.07.2020 20:00,C14N,4,0,,,,0,0,,0,,0,,,,,69.1,,
24.07.2020 21:00,C14N,4,0,,,,0,0,,0,,0,,,,,64.6,,
24.07.2020 22:00,C14N,4,0,,,,0,0,,0,,0,,,,,60.5,,
24.07.2020 23:00,C14N,4,0.6,71.5,116,95,61.7,64,89.5,4,5.6,3.5,4.9,,,2486.2,90.5,52.36,48.56
25.07.2020 00:00,C14N,4,1,121.5,122,99.6,100,108,88.9,7,5.8,6.5,5.3,,,3531.3,106.3,30.45,37.58
25.07.2020 01:00,C14N,4,1,134.5,135,110.2,100,120,89.2,7.5,5.6,7,5.2,,,3558.6,110.8,26.83,33.62
25.07.2020 02:00,C14N,4,1,135,135,110.7,100,120,88.9,8,5.9,7,5.2,18.4,3090,3558.6,113.3,26.2,33.05
25.07.2020 03:00,C14N,4,1,135.5,136,111.1,100,120,88.6,8,5.9,7.5,5.5,,,3558.6,111,25.9,32.8
25.07.2020 04:00,C14N,4,1,134,134,109.8,100,118,88.1,9,6.7,7,5.2,18.5,2930,3558.6,110.9,26.22,33.16
25.07.2020 05:00,C14N,4,1,136,136,111.5,100,120,88.2,8.5,6.3,7.5,5.5,,,3558.6,110,26.15,32.96
25.07.2020 06:00,C14N,4,1,134.5,135,110.2,100,118,87.7,9.5,7.1,7,5.2,18,2970,3558.6,112.1,26.29,33.11
25.07.2020 07:00,C14N,4,1,132.5,133,108.6,100,116,87.5,9.5,7.2,7,5.3,,,3558.6,115.6,26.23,33.07
25.07.2020 08:00,C14N,4,1,120.5,121,98.8,100,106,88,8.5,7.1,6,5,18.5,2900,3558.6,112.7,29.25,36.81
25.07.2020 09:00,C14N,4,1,134.5,135,110.2,100,118,87.7,9.5,7.1,7,5.2,,,3558.6,110.3,26.73,33.45
25.07.2020 10:00,C14N,4,1,136.5,137,111.9,100,120,87.9,9.5,7,7,5.1,19.4,3020,3558.6,109.5,26.24,33.02
25.07.2020 11:00,C14N,4,1,135,135,110.7,100,120,88.9,9.5,7,5.5,4.1,,,3558.6,109.4,26.4,33.28
25.07.2020 12:00,C14N,4,1,137,137,112.3,100,122,89.1,9.5,6.9,5.5,4,,,3558.6,115.9,25.95,32.74
25.07.2020 13:00,C14N,4,1,135.5,136,111.1,100,120,88.6,9.5,7,6,4.4,,,3558.6,112.4,26.27,33.14
25.07.2020 14:00,C14N,4,1,135,135,110.7,100,120,88.9,9.5,7,5.5,4.1,18,18,3558.6,109.2,26.47,33.42
25.07.2020 15:00,C14N,4,1,135,135,110.7,100,120,88.9,9.5,7,5.5,4.1,,,3558.6,114.7,26.22,33.1
25.07.2020 16:00,C14N,4,1,130.5,131,107,100,116,88.9,9,6.9,5.5,4.2,,,3560.3,124.8,27.13,34.18
25.07.2020 17:00,C14N,4,1,130,130,106.6,100,116,89.2,8.5,6.5,5.5,4.2,,,3560.6,120.8,27.5,34.54
25.07.2020 18:00,C14N,4,1,132,132,108.2,100,118,89.4,8.5,6.4,5.5,4.2,17.6,3100,3559.4,113.3,26.99,33.93
25.07.2020 19:00,C14N,4,1,134,134,109.8,100,120,89.6,8.5,6.3,5.5,4.1,,,3559.4,111.8,26.63,33.51
25.07.2020 20:00,C14N,4,1,134,134,109.8,100,120,89.6,8.5,6.3,5.5,4.1,,,3566.8,117.1,26.47,33.34
25.07.2020 21:00,C14N,4,1,129.5,130,106.1,100,116,89.6,8,6.2,5.5,4.2,,,3314.2,124.4,27.44,34.47
25.07.2020 22:00,C14N,4,1,132,132,108.2,100,118,89.4,8,6.1,6,4.5,17.5,2960,3560.2,118.2,27.11,33.54
25.07.2020 23:00,C14N,4,1,132,132,108.2,100,122,92.4,8,6.1,2,1.5,,,3560.2,117.9,27.19,34.09
26.07.2020 00:00,C14N,4,1,135,135,110.7,100,120,88.9,8.5,6.3,6.5,4.8,,,3560.2,117,26.3,33.19
26.07.2020 01:00,C14N,4,1,134.5,135,110.2,100,120,89.2,8,5.9,6.5,4.8,,,3559.3,114.2,26.33,33.21
26.07.2020 02:00,C14N,4,1,137.5,138,112.7,100,122,88.7,8.5,6.2,7,5.1,16.8,2900,3571.6,113.4,25.95,32.69
26.07.2020 03:00,C14N,4,1,135.5,136,111.1,100,120,88.6,9,6.6,6.5,4.8,,,3585.1,112,26.49,33.33
26.07.2020 04:00,C14N,4,1,136,136,111.5,100,122,89.7,8.5,6.3,5.5,4,,,3582.1,110.7,26.41,33.2
26.07.2020 05:00,C14N,4,1,135,135,110.7,100,120,88.9,9,6.7,6,4.4,,,3577.9,108.4,26.53,33.41
26.07.2020 06:00,C14N,4,1,118.5,119,97.1,100,110,92.8,6,5.1,2.5,2.1,17.8,2920,3567.1,103.9,30.1,38.11
26.07.2020 07:00,C14N,4,0.2,2,9,7,100,2,100,0,0,0,0,,,3056.3,71.4,1843.29,737.75
26.07.2020 08:00,C14N,4,0,,,,100,0,,0,,0,,,,,64,,
26.07.2020 08:00,,,,,,,100,,,,,,,,,,,,
26.07.2020 08:03,,,,,,,100,,,,,,,,,,,,
26.07.2020 09:00,C14N,4,0,,,,100,0,,0,,0,,,,,61.9,,
26.07.2020 10:00,C14N,4,0,,,,100,0,,0,,0,,,,,59.6,,
26.07.2020 11:00,C14N,4,0,,,,100,0,,0,,0,,,,,57.9,,
26.07.2020 12:00,C14N,4,0,,,,100,0,,0,,0,,,,,56.5,,
26.07.2020 13:00,,,,,,,83.3,,,,,,,,,,,,
26.07.2020 13:00,C14N,4,0,,,,100,0,,0,,0,,,,,55.6,,
26.07.2020 13:30,C3A4N-50,6,0.2,16.5,99,,100,8,48.5,1,6.1,7.5,45.5,,,2.3,71.3,230.09,80.97
26.07.2020 14:00,C3A4N-50,6,1,65.5,66,53.7,100,30,45.8,2.5,3.8,33,50.4,,,2727.7,99,55.26,67.8
26.07.2020 15:00,C3A4N-50,6,1,66.5,67,54.5,100,30,45.1,3,4.5,33.5,50.4,,,1603.7,97.5,54.63,66.83
26.07.2020 16:00,C3A4N-50,6,1,72,72,59,100,32,44.4,3,4.2,37,51.4,,,3157.8,97,49.58,61.28
26.07.2020 17:00,C3A4N-50,6,1,73.5,74,60.2,100,34,46.3,3,4.1,36.5,49.7,,,1470.6,96.5,48.86,59.49
26.07.2020 18:00,C3A4N-50,6,0.6,32.5,53,43.2,100,14,43.1,1.5,4.6,17,52.3,2.7,4590,1928.8,87.5,110.09,90.4
26.07.2020 19:00,C3A4N-50,6,0,,,,100,0,,0,,0,,,,,53.4,,
26.07.2020 20:00,C3A4N-50,6,0,,,,100,0,,0,,0,,,,,45.2,,
26.07.2020 21:00,C3A4N-50,6,0,3,,,100,0,0,0,0,3,100,,,,41.1,0,201.89
26.07.2020 22:00,C3A4N-50,6,0,,,,100,0,,0,,0,,,,,38.3,,
26.07.2020 23:00,C3A4N-50,6,0,8.5,255,209,100,4,47.1,0.5,5.9,4,47.1,,,18.4,42.2,431.91,130.35
27.07.2020 00:00,C3A4N-50,6,1,74,74,60.7,100,34,45.9,3,4.1,37,50,,,809.4,98.1,49.23,60.05
27.07.2020 01:00,C3A4N-50,6,1,72,72,59,100,32,44.4,3,4.2,37,51.4,,,705.9,97.6,50.15,61.53
27.07.2020 02:00,C3A4N-50,6,1,73.5,74,60.2,100,34,46.3,3,4.1,36.5,49.7,2.5,4370,472.4,97.8,48.91,59.98
27.07.2020 03:00,C3A4N-50,6,1,71.5,72,58.6,100,32,44.8,3,4.2,36.5,51,,,403.7,97.8,50.05,61.56
27.07.2020 04:00,C3A4N-50,6,1,74.5,75,61.1,100,34,45.6,3.5,4.7,37,49.7,,,579,98,48.13,59.27
27.07.2020 05:00,C3A4N-50,6,1,71.5,72,58.6,100,32,44.8,3,4.2,36.5,51,,,899.7,97.9,50.22,61.78
27.07.2020 06:00,C3A4N-50,6,1,74,74,60.7,100,34,45.9,3,4.1,37,50,2.4,4360,1037.8,97.9,48.29,59.41
27.07.2020 07:00,C3A4N-50,6,1,72,72,59,100,32,44.4,3,4.2,37,51.4,,,1144.7,97.7,49.63,61.09
27.07.2020 08:00,C3A4N-50,6,1,73.5,74,60.2,100,34,46.3,3,4.1,36.5,49.7,,,1084.1,97.9,48.62,59.8
27.07.2020 09:00,C3A4N-50,6,0.9,49,53,43,100,22,44.9,2,4.1,25,51,,,1301.2,96.9,72.6,85.3
27.07.2020 10:00,C3A4N-50,6,0,,,,100,0,,0,,0,,2.4,4100,,67.1,,
27.07.2020 11:00,C3A4N-50,6,0,21,,,100,20,95.2,1,4.8,0,0,,,,66.3,0,3.29
27.07.2020 12:00,C3A4N-50,6,0,11,,,100,2,18.2,3,27.3,6,54.5,,,,62.2,0,5.92
27.07.2020 13:00,C3A4N-50,6,0,26,,,100,20,76.9,0,0,6,23.1,,,,59.4,0,2.35
27.07.2020 14:00,C3A4N-50,6,0,6,,,100,0,0,0,0,6,100,,,,57.7,0,9.89
27.07.2020 15:00,C3A4N-50,6,0,,,,100,0,,0,,0,,,,,56.6,,
27.07.2020 16:00,C3A4N-50,6,0,,,,100,0,,0,,0,,,,,55.9,,
27.07.2020 17:00,C3A4N-50,6,0,,,,100,0,,0,,0,,,,,53.4,,
27.07.2020 18:00,C3A4N-50,6,0,,,,100,0,,0,,0,,,,,49.3,,
27.07.2020 19:00,C3A4N-50,6,0,,,,100,0,,0,,0,,,,,47.1,,
27.07.2020 20:00,C3A4N-50,6,0,,,,100,0,,0,,0,,,,,45.3,,
27.07.2020 21:00,C3A4N-50,6,0,,,,100,0,,0,,0,,,,,43.7,,
27.07.2020 22:00,C3A4N-50,6,0.3,29,109,89.1,100,14,48.3,1.5,5.2,13.5,46.6,,,12.9,59.7,127.15,74.66
27.07.2020 23:00,C3A4N-50,6,1,70.5,71,57.8,100,32,45.4,3,4.3,35.5,50.4,,,1075.4,108.4,52.66,63.71
28.07.2020 00:00,C3A4N-50,6,1,68.5,69,56.1,100,30,43.8,3,4.4,35.5,51.8,,,1291.9,106.6,53.1,64.67
28.07.2020 01:00,C3A4N-50,6,1,68.5,69,56.1,100,32,46.7,2.5,3.6,34,49.6,,,1320.8,100.6,53.14,64.52
28.07.2020 02:00,C3A4N-50,6,1,55,55,45.1,100,24,43.6,2.5,4.5,28.5,51.8,5.2,4320,1383.7,103.2,65.97,79.83
28.07.2020 03:00,C3A4N-50,6,1,56,56,45.9,100,26,46.4,2.5,4.5,27.5,49.1,,,1384.5,105.4,64.68,78.44
28.07.2020 04:00,C3A4N-50,6,1,55,55,45.1,100,24,43.6,2.5,4.5,28.5,51.8,,,1376.7,107.5,65.92,80.1
28.07.2020 05:00,C3A4N-50,6,1,56,56,45.9,100,26,46.4,2,3.6,28,50,,,1380.4,109.5,64.81,78.58
28.07.2020 06:00,C3A4N-50,6,1,56.5,57,46.3,100,26,46,2.5,4.4,28,49.6,2.7,4310,1935.8,105.9,63.88,77.48
28.07.2020 07:00,C3A4N-50,6,1,59,59,48.4,100,26,44.1,3,5.1,30,50.8,,,2076.1,95.7,61.23,74.23
28.07.2020 08:00,C3A4N-50,6,1,61,61,50,100,28,45.9,2.5,4.1,30.5,50,,,1964.5,97.8,59.14,71.58
28.07.2020 09:00,C3A4N-50,6,1,61,61,50,100,28,45.9,3,4.9,30,49.2,,,1841,97.8,59.28,71.75
28.07.2020 10:00,C3A4N-50,6,1,62,62,50.8,100,28,45.2,3,4.8,31,50,2.7,4580,1939,97.9,58.12,70.54
28.07.2020 11:00,C3A4N-50,6,1,58.5,59,48,100,26,44.4,2.5,4.3,30,51.3,,,1891.4,97.8,61.71,74.76
28.07.2020 12:00,C3A4N-50,6,1,61.5,62,50.4,100,28,45.5,3,4.9,30.5,49.6,2,4500,1894.3,97.9,58.62,70.94
28.07.2020 13:00,C3A4N-50,6,1,61,61,50,100,28,45.9,3,4.9,30,49.2,,,1968.5,97.9,59.13,71.76
28.07.2020 14:00,C3A4N-50,6,1,61.5,62,50.4,100,28,45.5,3,4.9,30.5,49.6,2.5,4560,1945.1,97.9,58.58,71
28.07.2020 15:00,C3A4N-50,6,1,61.5,62,50.4,100,28,45.5,3,4.9,30.5,49.6,,,1990.9,97.9,58.41,70.91
28.07.2020 16:00,C3A4N-50,6,1,63,63,51.6,100,28,44.4,3.5,5.6,31.5,50,2.5,4580,1905.1,97.8,57.19,69.41
28.07.2020 17:00,C3A4N-50,6,1,63,63,51.6,100,28,44.4,3,4.8,32,50.8,,,1843.8,97.9,57.24,69.48
28.07.2020 18:00,C3A4N-50,6,1,65,65,53.3,100,30,46.2,3.5,5.4,31.5,48.5,1.8,4450,1828,97.9,55.23,10.17
28.07.2020 18:00,,,,,,,0,,,,,,,,,,,,
28.07.2020 18:10,,,,,,,0,,,,,,,,,,,,
28.07.2020 19:00,C3A4N-50,6,1,63,63,51.6,100,28,44.4,3,4.8,32,50.8,,,1861.8,97.9,57.12,0
28.07.2020 20:00,C3A4N-50,6,1,65,65,53.3,100,30,46.2,3,4.6,32,49.2,1.4,4610,1862.7,97.8,55.41,0
28.07.2020 21:00,C3A4N-50,6,1,62.5,63,51.2,100,28,44.8,3,4.8,31.5,50.4,,,1780.6,97.9,57.85,0
28.07.2020 22:00,C3A4N-50,6,1,63,63,51.6,100,28,44.4,3,4.8,32,50.8,2,4400,1826.1,97.9,57.16,0
28.07.2020 23:00,C3A4N-50,6,1,64.5,65,52.9,100,30,46.5,2.5,3.9,32,49.6,,,1825.3,97.9,56,0
29.07.2020 00:00,C3A4N-50,6,1,63,63,51.6,100,28,44.4,3,4.8,32,50.8,2.2,4300,1806.8,97.8,57.22,428496.63
29.07.2020 01:00,C3A4N-50,6,1,65,65,53.3,100,30,46.2,2.5,3.8,32.5,50,,,1760.1,97.9,55.49,67.56
29.07.2020 02:00,C3A4N-50,6,1,63,63,51.6,100,28,44.4,3,4.8,32,50.8,2.2,4360,1790.6,97.8,57.15,69.44
29.07.2020 03:00,C3A4N-50,6,1,65.5,66,53.7,100,30,45.8,2.5,3.8,33,50.4,,,1828.9,97.9,54.59,66.33
