Repository: SamerHany/CHES210-Data-Science-In-Chemical-Engineering

# CASE STUDY 2: QUALITY CONTROL

### Objectives

*   Link all the steps of a typical data science project
*   Predict product properties to ensure consistent quality and reduce defects

File: 12 - Case Study - Quality Control/cement_data.csv (part 3 of 27)
Date/Time,Cement Type,Cement silo,"RHR, h","Production, t","Prod.rate, t/h","PRI, %","NAI, %","Clinker (wet), t","Clinker (wet), %","Gypsum (wet), t","Gypsum (wet), %","Limestone (wet), t","Limestone (wet), %","R45, %",Fineness blaine,"Water injection, l/h","Cement temp, C","Main Drive SEEC, kWh/t cem","SEEC, kWh/t cem"
29.07.2020 04:00,C3A4N-50,6,1,64,64,52.5,100,28,43.8,2.5,3.9,33.5,52.3,2.3,4260,1796.9,97.9,55.78,67.74
29.07.2020 05:00,C3A4N-50,6,1,65.5,66,53.7,100,30,45.8,3,4.6,32.5,49.6,,,1745.4,97.9,54.73,66.94
29.07.2020 06:00,C3A4N-50,6,1,66,66,54.1,100,30,45.5,2.5,3.8,33.5,50.8,2,4250,1732.1,97.8,53.43,65.67
29.07.2020 07:00,C3A4N-50,6,1,61,61,50,100,28,45.9,2.5,4.1,30.5,50,,,1737.5,98.1,57.52,70.92
29.07.2020 08:00,C3A4N-50,6,1,59,59,48.4,100,26,44.1,2,3.4,31,52.5,1.5,4610,2257.2,98,59.46,73.3
29.07.2020 09:00,C3A4N-50,6,1,61.5,62,50.4,100,28,45.5,2.5,4.1,31,50.4,,,2129,97.8,57.01,70.19
29.07.2020 10:00,C3A4N-50,6,1,61,61,50,100,28,45.9,2,3.3,31,50.8,2,4550,2034.5,97.7,57.42,70.67
29.07.2020 11:00,C3A4N-50,6,1,61,61,50,100,28,45.9,2.5,4.1,30.5,50,,,1911.5,97.9,57.19,70.65
29.07.2020 12:00,C3A4N-50,6,1,59,59,48.4,100,26,44.1,2.5,4.2,30.5,51.7,1,4610,2113.2,97.9,59.25,73.21
29.07.2020 13:00,C3A4N-50,6,1,61,61,50,100,28,45.9,2.5,4.1,30.5,50,,,2190.5,97.9,57.44,70.72
29.07.2020 14:00,C3A4N-50,6,1,59,59,48.4,100,26,44.1,3,5.1,30,50.8,1.7,4620,2153.9,97.9,59.61,73.18
29.07.2020 15:00,C3A4N-50,6,1,61,61,50,100,28,45.9,2.5,4.1,30.5,50,,,1311.9,102.2,57.78,70.62
29.07.2020 16:00,C3A4N-50,6,0.9,49,54,44.6,100,22,44.9,2,4.1,25,51,1.1,4400,4.5,117.6,72.06,79.99
29.07.2020 17:00,C3A4N-50,6,0.5,33.5,72,58.8,100,16,47.8,1.5,4.5,16,47.8,,,3506.1,94.8,106.44,84.67
29.07.2020 18:00,C3A4N-50,6,1,62,62,50.8,100,28,45.2,3,4.8,31,50,,,2214.8,96.9,56.87,69.56
29.07.2020 19:00,C3A4N-50,6,1,62,62,50.8,100,28,45.2,3,4.8,31,50,,,1865.9,97.6,56.76,69.65
29.07.2020 20:00,C3A4N-50,6,1,62,62,50.8,100,28,45.2,3,4.8,31,50,1.9,4580,2150.6,97.4,56.64,69.63
29.07.2020 21:00,C3A4N-50,6,1,62,62,50.8,100,28,45.2,2.5,4,31.5,50.8,,,2106.6,97.3,56.68,69.76
29.07.2020 22:00,C3A4N-50,6,1,62,62,50.8,100,28,45.2,2.5,4,31.5,50.8,2,4600,2030.4,97.3,56.76,69.61
29.07.2020 23:00,C3A4N-50,6,1,61.5,62,50.4,100,28,45.5,2,3.3,31.5,51.2,,,1889.6,97.3,57.15,70.35
30.07.2020 00:00,C3A4N-50,6,1,62,62,50.8,100,28,45.2,2.5,4,31.5,50.8,1.5,4580,1781.4,97.3,56.71,69.88
30.07.2020 01:00,C3A4N-50,6,1,62,62,50.8,100,28,45.2,2.5,4,31.5,50.8,,,1896.6,97.5,56.83,69.68
30.07.2020 02:00,C3A4N-50,6,1,62,62,50.8,100,28,45.2,2.5,4,31.5,50.8,1.6,4500,2075,97.5,56.8,69.76
30.07.2020 03:00,C3A4N-50,6,1,61.5,62,50.4,100,28,45.5,2.5,4.1,31,50.4,,,2107.1,97.3,57.32,70.48
30.07.2020 04:00,C3A4N-50,6,1,62,62,50.8,100,28,45.2,2.5,4,31.5,50.8,1.7,4460,2019.4,97.3,56.8,69.78
30.07.2020 05:00,C3A4N-50,6,1,62,62,50.8,100,28,45.2,2.5,4,31.5,50.8,,,1886.8,97.3,56.95,69.98
30.07.2020 06:00,C3A4N-50,6,1,61.5,62,50.4,100,28,45.5,2.5,4.1,31,50.4,1.4,4500,1803.9,97.4,57.41,70.41
30.07.2020 07:00,C3A4N-50,6,1,62,62,50.8,100,28,45.2,2.5,4,31.5,50.8,,,1956.1,97.5,56.93,69.94
30.07.2020 08:00,C3A4N-50,6,1,62,62,50.8,100,28,45.2,3,4.8,31,50,1.5,4520,1845.1,97.2,57.08,70.01
30.07.2020 09:00,C3A4N-50,6,1,62,62,50.8,100,28,45.2,2.5,4,31.5,50.8,,,1769.8,97.4,56.96,69.9
30.07.2020 10:00,C3A4N-50,6,1,55,55,45.1,100,26,47.3,3,5.5,26,47.3,1.8,4620,1922.5,97.7,64.58,78.88
30.07.2020 11:00,C3A4N-50,6,1,65,65,53.3,100,30,46.2,2.5,3.8,32.5,50,,,2418.7,97.3,54.49,66.81
30.07.2020 12:00,C3A4N-50,6,1,63.5,64,52,100,28,44.1,3,4.7,32.5,51.2,1.6,4790,2202.6,97.4,55.29,68.75
30.07.2020 13:00,C3A4N-50,6,1,66,66,54.1,100,30,45.5,3,4.5,33,50,,,2452.5,97.5,53.04,66.14
30.07.2020 14:00,C3A4N-50,6,1,65.5,66,53.7,100,30,45.8,3,4.6,32.5,49.6,1.7,4580,2433.5,97.3,53.49,66.08
30.07.2020 15:00,C3A4N-50,6,1,62.5,63,51.2,100,28,44.8,3,4.8,31.5,50.4,,,2380.2,97.4,56.13,69.39
30.07.2020 16:00,C3A4N-50,6,1,65,65,53.3,100,30,46.2,2.5,3.8,32.5,50,2,4500,2406.6,97.2,53.94,66.46
30.07.2020 17:00,C3A4N-50,6,1,63.5,64,52,100,28,44.1,3,4.7,32.5,51.2,,,2263.9,97.3,55.24,67.91
30.07.2020 18:00,C3A4N-50,6,1,55,55,45.1,100,28,50.9,2.5,4.5,24.5,44.5,1.7,4600,2388.2,97.8,64.34,78.82
30.07.2020 19:00,C3A4N-50,6,1,66.5,67,54.5,100,30,45.1,3,4.5,33.5,50.4,,,2737.6,96.4,52.89,64.87
30.07.2020 20:00,C3A4N-50,6,1,66,66,54.1,100,30,45.5,3,4.5,33,50,1.7,4340,1644,97.7,52.94,65.41
30.07.2020 21:00,C3A4N-50,6,1,45,45,36.9,100,20,44.4,2,4.4,23,51.1,,,1703.7,97.3,78.06,95.53
30.07.2020 22:00,C3A4N-50,6,1,66,66,54.1,100,30,45.5,3,4.5,33,50,1.6,4530,2716.8,98.1,53.82,65.41
30.07.2020 23:00,C3A4N-50,6,1,63,63,51.6,100,28,44.4,2.5,4,32.5,51.6,,,1902.2,96.8,56.17,68.76
31.07.2020 00:00,C3A4N-50,6,1,65,65,53.3,100,30,46.2,2.5,3.8,32.5,50,1.4,4580,2153.8,97.4,54.07,66.66
31.07.2020 01:00,C3A4N-50,6,1,66,66,54.1,100,30,45.5,3,4.5,33,50,,,1991.5,97.2,53.02,65.54
31.07.2020 02:00,C3A4N-50,6,1,62.5,63,51.2,100,28,44.8,2.5,4,32,51.2,2,4420,1853.3,97.3,56.08,68.98
31.07.2020 03:00,C3A4N-50,6,1,65.5,66,53.7,100,30,45.8,2.5,3.8,33,50.4,,,1837.9,97.4,53.34,65.98
31.07.2020 04:00,C3A4N-50,6,1,63.5,64,52,100,28,44.1,2.5,3.9,33,52,1.9,4320,1690,97.3,55.16,68.14
31.07.2020 05:00,C3A4N-50,6,1,64.5,65,52.9,100,30,46.5,2,3.1,32.5,50.4,,,1718.7,97.4,54.47,67.11
31.07.2020 06:00,C3A4N-50,6,1,56.5,57,46.3,100,26,46,2.5,4.4,28,49.6,1.8,4300,1657.1,97.4,62.51,76.93
31.07.2020 07:00,C3A4N-50,6,1,48,48,39.3,100,22,45.8,2,4.2,24,50,,,2225.5,98.2,74.99,90.66
31.07.2020 08:00,C3A4N-50,6,1,61,61,50,100,28,45.9,2.5,4.1,30.5,50,1.6,4420,2715.3,96.2,58.29,71.04
31.07.2020 09:00,C3A4N-50,6,1,59,59,48.4,100,26,44.1,2.5,4.2,30.5,51.7,,,1765,97.9,60.27,73.71
31.07.2020 10:00,C3A4N-50,6,1,60.5,61,49.6,100,28,46.3,2.5,4.1,30,49.6,1.3,4520,2067.1,97.4,58.65,71.84
31.07.2020 11:00,C3A4N-50,6,1,61.5,62,50.4,100,28,45.5,2.5,4.1,31,50.4,,,2013.4,97.3,57.71,70.5
31.07.2020 12:00,C3A4N-50,6,1,61.5,62,50.4,100,28,45.5,2.5,4.1,31,50.4,,,1844,97.4,57.48,70.38
31.07.2020 13:00,C3A4N-50,6,1,62.5,63,51.2,100,28,44.8,3,4.8,31.5,50.4,,,1846.7,97.4,56.55,69.12
31.07.2020 14:00,C3A4N-50,6,1,53,53,43.4,100,26,49.1,2.5,4.7,24.5,46.2,1.4,4450,2083.9,97.7,67.12,81.96
31.07.2020 15:00,C3A4N-50,6,1,61.5,62,50.4,100,28,45.5,2.5,4.1,31,50.4,,,2112.7,97.2,57.78,70.36
31.07.2020 16:00,C3A4N-50,6,1,61.5,62,50.4,100,28,45.5,2.5,4.1,31,50.4,,,2047.2,97.4,57.52,70.4
31.07.2020 17:00,C3A4N-50,6,1,62,62,50.8,100,28,45.2,2.5,4,31.5,50.8,,,2002.1,97.3,57.02,69.83
31.07.2020 18:00,C3A4N-50,6,1,61.5,62,50.4,100,28,45.5,3,4.9,30.5,49.6,1.5,4360,1956.3,97.4,57.49,70.5
31.07.2020 19:00,C3A4N-50,6,1,62,62,50.8,100,28,45.2,2.5,4,31.5,50.8,,,2045,97.4,57.09,69.79
31.07.2020 20:00,C3A4N-50,6,1,61.5,62,50.4,100,28,45.5,2.5,4.1,31,50.4,,,1980.3,97.2,57.37,70.36
31.07.2020 21:00,C3A4N-50,6,1,61.5,62,50.4,100,28,45.5,2.5,4.1,31,50.4,,,1802.4,97.3,57.39,70.31
31.07.2020 22:00,C3A4N-50,6,1,62.5,63,51.2,100,28,44.8,3,4.8,31.5,50.4,1.3,4470,1937.5,97.4,56.38,68.94
31.07.2020 23:00,C3A4N-50,6,1,61.5,62,50.4,100,28,45.5,2.5,4.1,31,50.4,,,1877.4,97.4,57.36,70.27
01.08.2020 00:00,C3A4N-50,6,1,61.5,62,50.4,100,28,45.5,2.5,4.1,31,50.4,,,1987.8,97.3,57.41,70.45
01.08.2020 01:00,C3A4N-50,6,1,33,33,27,100,18,54.5,2,6.1,13,39.4,,,1889.7,97.2,110.93,132.9
01.08.2020 02:00,C3A4N-50,6,1,62,62,50.8,100,28,45.2,2.5,4,31.5,50.8,1.6,4420,3514.5,102.4,57.1,70.74
01.08.2020 03:00,C3A4N-50,6,1,60,60,49.2,100,28,46.7,2.5,4.2,29.5,49.2,,,2003.4,95.8,58.92,73.1
01.08.2020 04:00,C3A4N-50,6,1,58.5,59,48,100,26,44.4,2.5,4.3,30,51.3,,,1993.4,97.4,61.07,74.44
01.08.2020 05:00,C3A4N-50,6,1,58.5,59,48,100,26,44.4,2.5,4.3,30,51.3,,,1963.1,97.3,60.9,74.11
01.08.2020 06:00,C3A4N-50,6,1,60.5,61,49.6,100,28,46.3,3,5,29.5,48.8,1.2,4620,1795.5,97.3,58.82,71.66
01.08.2020 07:00,C3A4N-50,6,1,58,58,47.5,100,26,44.8,2.5,4.3,29.5,50.9,,,1772.6,97.4,61.34,74.85
01.08.2020 08:00,C3A4N-50,6,1,57,57,46.7,100,26,45.6,3,5.3,28,49.1,,,1825.5,97.6,62.36,76.13
01.08.2020 09:00,C3A4N-50,6,1,62,62,50.8,100,28,45.2,3,4.8,31,50,,,2011.5,97.2,57.17,69.86
01.08.2020 10:00,C3A4N-50,6,1,61.5,62,50.4,100,28,45.5,3,4.9,30.5,49.6,1.3,4760,1780.4,97.3,57.51,70.36
01.08.2020 11:00,C3A4N-50,6,1,61.5,62,50.4,100,28,45.5,3,4.9,30.5,49.6,,,1844.4,97.4,57.31,70.24
01.08.2020 12:00,C3A4N-50,6,1,59.5,60,48.8,100,26,43.7,3,5,30.5,51.3,,,1920.7,97.4,59.3,73.09
01.08.2020 13:00,C3A4N-50,6,1,62,62,50.8,100,28,45.2,3,4.8,31,50,,,1938.3,97.4,56.9,70.33
01.08.2020 14:00,C3A4N-50,6,1,61.5,62,50.4,100,28,45.5,3,4.9,30.5,49.6,1.5,4510,1861.6,97.3,57.21,70.28
01.08.2020 15:00,C3A4N-50,6,1,61,61,50,100,28,45.9,3,4.9,30,49.2,,,1810.2,97.5,57.73,71.43
01.08.2020 16:00,C3A4N-50,6,1,62.5,63,51.2,100,28,44.8,3,4.8,31.5,50.4,,,1830.1,97.3,56.23,69.02
01.08.2020 17:00,C3A4N-50,6,1,62,62,50.8,100,28,45.2,3,4.8,31,50,1.4,4430,1732.3,97.4,56.79,69.69
01.08.2020 18:00,C3A4N-50,6,1,62,62,50.8,100,28,45.2,3,4.8,31,50,,,1821.7,97.4,56.57,69.71
01.08.2020 19:00,C3A4N-50,6,1,62,62,50.8,100,28,45.2,2.5,4,31.5,50.8,,,1794.8,97.3,56.54,70.33
01.08.2020 20:00,C3A4N-50,6,1,62,62,50.8,100,28,45.2,3,4.8,31,50,,,1612.7,97.3,56.67,70.01
01.08.2020 20:00,,,,,,,0,,,,,,,,,,,,
01.08.2020 20:02,,,,,,,0,,,,,,,,,,,,
01.08.2020 21:00,C3A4N-50,6,1,62.5,63,51.2,100,28,44.8,3,4.8,31.5,50.4,,,1646.8,97.4,56.18,69.87
01.08.2020 22:00,C3A4N-50,6,1,64,64,52.5,100,30,46.9,2.5,3.9,31.5,49.2,1.3,4510,1743.3,97.4,54.94,67.95
01.08.2020 23:00,C3A4N-50,6,1,62,62,50.8,100,28,45.2,3,4.8,31,50,,,1657.4,97.3,56.56,70.09
02.08.2020 00:00,C3A4N-50,6,1,62.5,63,51.2,100,28,44.8,3,4.8,31.5,50.4,,,1624.5,97.4,56.05,68.15
02.08.2020 01:00,C3A4N-50,6,1,62,62,50.8,100,28,45.2,2.5,4,31.5,50.8,,,1734,97.4,56.62,70.16
02.08.2020 02:00,C3A4N-50,6,1,61.5,62,50.4,100,28,45.5,3,4.9,30.5,49.6,1.7,4530,1806.1,97.4,57.21,70.45
02.08.2020 03:00,C3A4N-50,6,1,62,62,50.8,100,28,45.2,3,4.8,31,50,,,1726.3,97.3,56.72,70.16
02.08.2020 04:00,C3A4N-50,6,1,62,62,50.8,100,28,45.2,2.5,4,31.5,50.8,,,1662.3,97.4,56.72,69.61
02.08.2020 05:00,C3A4N-50,6,1,61.5,62,50.4,100,28,45.5,2.5,4.1,31,50.4,,,1667.6,97.4,57.24,70.1
02.08.2020 06:00,C3A4N-50,6,1,58.5,59,48,100,26,44.4,2.5,4.3,30,51.3,1.5,4430,1701.3,97.4,60.37,74.01
02.08.2020 07:00,C3A4N-50,6,1,58,58,47.5,100,26,44.8,2.5,4.3,29.5,50.9,,,1876.2,97.5,60.92,74.64
02.08.2020 08:00,C3A4N-50,6,1,60,60,49.2,100,28,46.7,2.5,4.2,29.5,49.2,,,2025.2,97.4,58.94,72.1
02.08.2020 09:00,C3A4N-50,6,1,59,59,48.4,100,26,44.1,3,5.1,30,50.8,,,2047.1,97.4,59.78,73.4
02.08.2020 10:00,C3A4N-50,6,1,58,58,47.5,100,26,44.8,2.5,4.3,29.5,50.9,1.5,4530,2034.5,97.4,60.77,75.34
02.08.2020 11:00,C3A4N-50,6,1,60,60,49.2,100,28,46.7,2.5,4.2,29.5,49.2,,,2127.8,97.4,58.84,73.12
02.08.2020 12:00,C3A4N-50,6,1,58,58,47.5,100,26,44.8,2.5,4.3,29.5,50.9,,,2134.4,97.4,60.66,75.57
02.08.2020 13:00,C3A4N-50,6,1,58,58,47.5,100,26,44.8,2.5,4.3,29.5,50.9,,,2172.7,97.4,60.67,74.5
02.08.2020 14:00,C3A4N-50,6,1,60.5,61,49.6,100,28,46.3,2.5,4.1,30,49.6,1.7,4570,2220.2,97.4,58.26,71.48
02.08.2020 15:00,C3A4N-50,6,1,46,46,37.7,100,20,43.5,2,4.3,24,52.2,,,2164.7,97.2,76.72,93.97
02.08.2020 16:00,C3A4N-50,6,1,56.5,57,46.3,100,26,46,2.5,4.4,28,49.6,,,2418.5,97.7,62.95,77.46
02.08.2020 17:00,C3A4N-50,6,1,56,56,45.9,100,26,46.4,2.5,4.5,27.5,49.1,,,2289.5,97.3,63.44,78.29
02.08.2020 18:00,C3A4N-50,6,0.5,14.5,29,23.8,100,6,41.4,1,6.9,7.5,51.7,1.5,4760,2151.3,88.7,245.2,176.18
02.08.2020 19:00,C3A4N-50,6,0,,,,100,0,,0,,0,,,,,67.7,,
02.08.2020 20:00,C3A4N-50,6,0,,,,100,0,,0,,0,,,,,64.8,,
02.08.2020 21:00,C3A4N-50,6,0,,,,100,0,,0,,0,,,,,61.9,,
02.08.2020 22:00,,,,,,,100,,,,,,,,,,,,
02.08.2020 22:00,C3A4N-50,6,0,,0,,100,0,,0,,0,,,,,59.6,,
02.08.2020 22:42,C3A4N-60,8,0,,,,100,0,,0,,0,,,,,58.5,,
02.08.2020 23:00,C3A4N-60,8,0.6,25.5,43,34.8,100,10,39.2,1,3.9,14.5,56.9,,,1367,84.9,140.33,128.12
03.08.2020 00:00,C3A4N-60,8,0.5,12.5,27,22,100,4,32,1,8,7.5,60,,,2107,85,285.38,181.84
03.08.2020 01:00,C3A4N-60,8,0,,,,100,0,,0,,0,,,,,67.3,,
03.08.2020 02:00,C3A4N-60,8,0,,,,100,0,,0,,0,,,,,60.5,,
03.08.2020 03:00,C3A4N-60,8,0,,,,100,0,,0,,0,,,,,53.1,,
03.08.2020 04:00,C3A4N-60,8,0,,,,100,0,,0,,0,,,,,49.8,,
03.08.2020 05:00,C3A4N-60,8,0,,,,100,0,,0,,0,,,,,48.4,,
03.08.2020 06:00,C3A4N-60,8,0,,,,100,0,,0,,0,,,,,46.5,,
03.08.2020 07:00,C3A4N-60,8,0,,,,100,0,,0,,0,,,,,44.9,,
03.08.2020 08:00,C3A4N-60,8,0,,,,100,0,,0,,0,,,,,44.3,,
03.08.2020 09:00,C3A4N-60,8,0,,,,100,0,,0,,0,,,,,43.8,,
03.08.2020 10:00,C3A4N-60,8,0,,,,100,0,,0,,0,,,,,43.7,,
03.08.2020 11:00,C3A4N-60,8,0,,,,100,0,,0,,0,,,,,43.8,,
03.08.2020 12:00,C3A4N-60,8,0,,,,100,0,,0,,0,,,,,43.9,,
03.08.2020 13:00,C3A4N-60,8,0,,,,100,0,,0,,0,,,,,44,,
03.08.2020 14:00,C3A4N-60,8,0,,,,100,0,,0,,0,,,,,43.9,,
03.08.2020 15:00,C3A4N-60,8,0,,,,100,0,,0,,0,,,,,43.7,,
03.08.2020 16:00,C3A4N-60,8,0,,,,100,0,,0,,0,,,,,43.3,,
03.08.2020 17:00,C3A4N-60,8,0,,,,100,0,,0,,0,,,,,42.9,,
03.08.2020 18:00,C3A4N-60,8,0,,,,100,0,,0,,0,,,,,42.6,,
03.08.2020 19:00,C3A4N-60,8,0,,,,100,0,,0,,0,,,,,42.1,,
03.08.2020 19:00,,,,,,,100,,,,,,,,,,,,
03.08.2020 19:09,,,,,,,100,,,,,,,,,,,,
03.08.2020 20:00,C3A4N-60,8,0,,,,100,0,,0,,0,,,,,41.1,,
03.08.2020 21:00,C3A4N-60,8,0,,,,100,0,,0,,0,,,,,40.2,,
03.08.2020 22:00,C3A4N-60,8,0,,,,100,0,,0,,0,,,,,39.6,,
03.08.2020 23:00,C3A4N-60,8,0,,,,100,0,,0,,0,,,,,39.1,,
04.08.2020 00:00,C3A4N-60,8,0,,,,100,0,,0,,0,,,,,38.6,,
04.08.2020 01:00,C3A4N-60,8,0,,,,100,0,,0,,0,,,,,38.1,,
04.08.2020 02:00,C3A4N-60,8,0,,,,100,0,,0,,0,,,,,37.5,,
04.08.2020 03:00,C3A4N-60,8,0,,,,100,0,,0,,0,,,,,36.9,,
04.08.2020 04:00,C3A4N-60,8,0,,,,100,0,,0,,0,,,,,36.4,,
04.08.2020 05:00,C3A4N-60,8,0,,,,100,0,,0,,0,,,,,36.2,,
04.08.2020 06:00,C3A4N-60,8,0,,,,100,0,,0,,0,,,,,35.8,,
04.08.2020 07:00,C3A4N-60,8,0,,,,100,0,,0,,0,,,,,35.9,,
04.08.2020 08:00,C3A4N-60,8,0,,,,100,0,,0,,0,,,,,36.1,,
04.08.2020 09:00,C3A4N-60,8,0,,,,100,0,,0,,0,,,,,36.5,,
04.08.2020 10:00,C3A4N-60,8,0,,,,100,0,,0,,0,,,,,37,,
04.08.2020 11:00,C3A4N-60,8,0,,,,100,0,,0,,0,,,,,37.4,,
04.08.2020 12:00,C3A4N-60,8,0,,,,100,0,,0,,0,,,,,37.7,,
04.08.2020 13:00,C3A4N-60,8,0,,,,100,0,,0,,0,,,,,38.3,,
04.08.2020 14:00,C3A4N-60,8,0,,,,100,0,,0,,0,,,,,38.8,,
04.08.2020 15:00,C3A4N-60,8,0,,,,100,0,,0,,0,,,,,39,,
04.08.2020 16:00,C3A4N-60,8,0,,,,100,0,,0,,0,,,,,39.1,,
04.08.2020 17:00,C3A4N-60,8,0,,,,100,0,,0,,0,,,,,39,,
04.08.2020 18:00,C3A4N-60,8,0,,,,100,0,,0,,0,,,,,38.7,,
04.08.2020 19:00,C3A4N-60,8,0,,,,100,0,,0,,0,,,,,38.2,,
04.08.2020 20:00,C3A4N-60,8,0,,,,100,0,,0,,0,,,,,37.6,,
04.08.2020 21:00,C3A4N-60,8,0,,,,100,0,,0,,0,,,,,37.1,,
04.08.2020 22:00,C3A4N-60,8,0,,,,100,0,,0,,0,,,,,36.6,,
04.08.2020 23:00,C3A4N-60,8,0,,,,100,0,,0,,0,,,,,36.2,,
05.08.2020 00:00,C3A4N-60,8,0,,,,100,0,,0,,0,,,,,35.6,,
05.08.2020 01:00,C3A4N-60,8,0,,,,100,0,,0,,0,,,,-1.2,35,,
05.08.2020 02:00,C3A4N-60,8,0.9,56.5,64,52.4,100,20,35.4,2.5,4.4,34,60.2,,,171.9,89.9,64.11,78.06
05.08.2020 03:00,C3A4N-60,8,1,58,58,47.5,100,20,34.5,3,5.2,35,60.3,,,409,97.8,61.72,76.12
05.08.2020 04:00,C3A4N-60,8,0.7,38,56,45.6,68.3,14,36.8,2,5.3,22,57.9,,,914,88.7,93.88,81.92
05.08.2020 05:00,C3A4N-60,8,0,,,,0,0,,0,,0,,,,,59.6,,
05.08.2020 06:00,C3A4N-60,8,0,,,,0,0,,0,,0,,1.7,4600,,57.3,,
05.08.2020 07:00,C3A4N-60,8,0,,,,0,0,,0,,0,,,,,53.9,,
05.08.2020 08:00,C3A4N-60,8,0,,,,0,0,,0,,0,,,,,51.2,,
05.08.2020 09:00,C3A4N-60,8,0,,,,0,0,,0,,0,,,,,48.6,,
05.08.2020 10:00,C3A4N-60,8,0.1,7,105,86.1,6.7,2,28.6,0.5,7.1,4.5,64.3,,,5.1,54.9,514.51,150.47
05.08.2020 11:00,C3A4N-60,8,1,61,61,50,100,22,36.1,3,4.9,36,59,,,972.5,98.3,58.88,71.13
05.08.2020 12:00,C3A4N-60,8,1,61.5,62,50.4,100,22,35.8,3,4.9,36.5,59.3,,,1328.3,97.9,57.99,71.66
05.08.2020 13:00,C3A4N-60,8,1,61.5,62,50.4,100,22,35.8,3,4.9,36.5,59.3,,,1565.1,97.7,57.6,71.5
05.08.2020 14:00,C3A4N-60,8,1,45.5,46,37.3,100,18,39.6,3,6.6,24.5,53.8,1.5,4720,1962,98.1,78.55,96.29
05.08.2020 15:00,C3A4N-60,8,1,60,60,49.2,100,20,33.3,2.5,4.2,37.5,62.5,,,1977.7,97.4,59.39,73.31
05.08.2020 16:00,C3A4N-60,8,0.6,31.5,53,43,100,10,31.7,2,6.3,19.5,61.9,1.1,4880,1679.4,92.1,112.81,88.4
05.08.2020 17:00,C3A4N-60,8,0,,,,100,0,,0,,0,,,,,74.2,,
05.08.2020 18:00,C3A4N-60,8,0,,,,100,0,,0,,0,,,,,65.8,,
05.08.2020 19:00,C3A4N-60,8,0,,,,100,0,,0,,0,,,,,60.1,,
05.08.2020 20:00,C3A4N-60,8,0,,,,100,0,,0,,0,,,,,56.4,,
05.08.2020 21:00,C3A4N-60,8,0,,,,100,0,,0,,0,,,,,53.2,,
05.08.2020 22:00,C3A4N-60,8,0,3.5,,,100,2,57.1,0,0,1.5,42.9,,,0.4,51.3,1025.17,144.99
05.08.2020 23:00,C3A4N-60,8,1,54,57,46.6,100,18,33.3,2.5,4.6,33.5,62,,,1299.5,95.4,66.7,81.85
06.08.2020 00:00,C3A4N-60,8,1,60,60,49.2,100,20,33.3,3,5,37,61.7,,,1616.4,95,59.77,73.71
06.08.2020 01:00,C3A4N-60,8,1,60.5,61,49.6,100,20,33.1,3,5,37.5,62,,,1529.4,95,59.1,73.06
06.08.2020 02:00,C3A4N-60,8,1,61,61,50,100,22,36.1,3,4.9,36,59,1.4,4840,1597.5,95.1,58.46,72.46
06.08.2020 03:00,C3A4N-60,8,1,61,61,50,100,22,36.1,2.5,4.1,36.5,59.8,,,1787.4,95.1,58.46,72.55
06.08.2020 04:00,C3A4N-60,8,1,61,61,50,100,22,36.1,2.5,4.1,36.5,59.8,1.7,4480,1762.6,94.9,58.32,72.22
06.08.2020 05:00,C3A4N-60,8,1,60.5,61,49.6,100,22,36.4,2.5,4.1,36,59.5,,,1707.8,95,58.86,72.9
06.08.2020 06:00,C3A4N-60,8,1,60.5,61,49.6,100,22,36.4,2.5,4.1,36,59.5,1.7,4550,1763.2,95.1,58.8,72.93
06.08.2020 07:00,C3A4N-60,8,1,60.5,61,49.6,100,22,36.4,2.5,4.1,36,59.5,,,1979.1,95.1,58.86,72.93
06.08.2020 08:00,C3A4N-60,8,1,61.5,62,50.4,100,22,35.8,3,4.9,36.5,59.3,1.6,4600,1854.1,94.9,57.74,71.37
06.08.2020 09:00,C3A4N-60,8,1,64,64,52.5,100,24,37.5,2.5,3.9,37.5,58.6,,,1740.2,95,55.34,68.69
06.08.2020 10:00,C3A4N-60,8,1,61.5,62,50.4,100,22,35.8,2.5,4.1,37,60.2,1.6,4490,1790.2,95,57.44,71.47
06.08.2020 11:00,C3A4N-60,8,1,62,62,50.8,100,22,35.5,3,4.8,37,59.7,,,1758.8,95,56.9,70.9
06.08.2020 12:00,C3A4N-60,8,1,61,61,50,100,22,36.1,2.5,4.1,36.5,59.8,1.4,4660,1689,94.9,57.65,71.91
06.08.2020 13:00,C3A4N-60,8,1,64.5,65,52.9,100,24,37.2,3,4.7,37.5,58.1,,,1551.6,95,54.54,67.91
06.08.2020 14:00,C3A4N-60,8,1,61.5,62,50.4,100,22,35.8,2.5,4.1,37,60.2,1.6,4430,1733.5,95.1,57.33,71.29
06.08.2020 15:00,C3A4N-60,8,1,61.5,62,50.4,100,22,35.8,3,4.9,36.5,59.3,,,1735.4,94.9,57.16,71.37
06.08.2020 16:00,C3A4N-60,8,1,62,62,50.8,100,22,35.5,2.5,4,37.5,60.5,,,1626.9,95,56.72,70.63
06.08.2020 17:00,C3A4N-60,8,1,61,61,50,100,22,36.1,2.5,4.1,36.5,59.8,,,1626.5,95,57.53,71.67
06.08.2020 18:00,C3A4N-60,8,1,64.5,65,52.9,100,24,37.2,3,4.7,37.5,58.1,1.6,4690,1700.4,95,54.46,69.8
06.08.2020 19:00,C3A4N-60,8,1,61.5,62,50.4,100,22,35.8,2.5,4.1,37,60.2,,,1712.4,95,57.19,73.45
06.08.2020 20:00,C3A4N-60,8,1,62,62,50.8,100,22,35.5,3,4.8,37,59.7,,,1579.7,94.9,56.69,72.87
06.08.2020 21:00,C3A4N-60,8,1,61.5,62,50.4,100,22,35.8,2.5,4.1,37,60.2,,,1366.6,94.9,57.04,73.41
06.08.2020 22:00,C3A4N-60,8,1,61.5,62,50.4,100,22,35.8,2.5,4.1,37,60.2,1.9,4730,1384.4,95,57.14,73.55
06.08.2020 23:00,C3A4N-60,8,1,64,64,52.5,100,24,37.5,3,4.7,37,57.8,,,1356.8,95,54.95,68.25
07.08.2020 00:00,C3A4N-60,8,1,61.5,62,50.4,100,22,35.8,2.5,4.1,37,60.2,1.8,4660,1354.1,95,57.17,71.23
07.08.2020 01:00,C3A4N-60,8,1,62,62,50.8,100,22,35.5,3,4.8,37,59.7,,,1262.4,95,56.66,70.68
07.08.2020 02:00,C3A4N-60,8,1,61.5,62,50.4,100,22,35.8,2.5,4.1,37,60.2,1.9,4600,1316.6,95,57.22,71.1
07.08.2020 03:00,C3A4N-60,8,0.4,22.5,64,52.7,100,8,35.6,1,4.4,13.5,60,,,1336.5,74.1,156.13,87.02
07.08.2020 04:00,C3A4N-60,8,0.5,31,66,54.4,100,12,38.7,1.5,4.8,17.5,56.5,1.7,4710,470.1,76.2,115.22,86.48
07.08.2020 05:00,C3A4N-60,8,1,55.5,56,45.5,100,20,36,2.5,4.5,33,59.5,,,1594.8,97.7,64.2,79.32
07.08.2020 06:00,C3A4N-60,8,1,56,56,45.9,100,20,35.7,2.5,4.5,33.5,59.8,1.5,4650,1625.1,97.4,63.78,78.41
07.08.2020 07:00,C3A4N-60,8,1,56,56,45.9,100,20,35.7,2.5,4.5,33.5,59.8,,,1623.7,97.5,63.83,78.44
07.08.2020 08:00,C3A4N-60,8,1,55,55,45.1,100,20,36.4,3,5.5,32,58.2,1.5,4790,1680.6,97.5,64.73,79.48
07.08.2020 09:00,C3A4N-60,8,1,64.5,65,52.9,100,22,34.1,3,4.7,39.5,61.2,,,1706.2,97.4,55.12,67.93
07.08.2020 10:00,C3A4N-60,8,0.5,37.5,70,57.6,100,14,37.3,2,5.3,21.5,57.3,,,1474.6,84.6,94.04,69.05
07.08.2020 11:00,C3A4N-60,8,0.7,41,60,49.2,100,14,34.1,2,4.9,25,61,,,981,89.9,86.58,83.85
07.08.2020 12:00,C3A4N-60,8,1,61,61,50,100,22,36.1,3,4.9,36,59,,,1566.5,97.5,58.27,71.99
07.08.2020 13:00,C3A4N-60,8,1,67.5,68,55.3,100,24,35.6,3.5,5.2,40,59.3,,,1306.8,97.4,52.28,64.84
07.08.2020 14:00,C3A4N-60,8,1,64.5,65,52.9,100,22,34.1,3.5,5.4,39,60.5,1.4,4770,1116,97.6,54.39,67.87
07.08.2020 15:00,C3A4N-60,8,1,66,66,54.1,100,24,36.4,3,4.5,39,59.1,,,1365.4,97.6,53.07,66.55
07.08.2020 16:00,C3A4N-60,8,1,64,64,52.5,100,22,34.4,3.5,5.5,38.5,60.2,,,1125.3,97.4,54.54,68.35
07.08.2020 17:00,C3A4N-60,8,1,58,58,47.5,100,20,34.5,3,5.2,35,60.3,,,1505.6,97.8,61.12,75.94
07.08.2020 18:00,C3A4N-60,8,0.7,39.5,59,48.6,100,14,35.4,2,5.1,23.5,59.5,1.9,4360,1065.8,91,89.34,77.61
07.08.2020 19:00,C3A4N-60,8,0,,,,100,0,,0,,0,,,,,69.8,,
07.08.2020 20:00,C3A4N-60,8,0,,,,100,0,,0,,0,,,,,61.9,,
07.08.2020 21:00,C3A4N-60,8,0,,,,100,0,,0,,0,,,,,56.8,,
07.08.2020 22:00,,,,,,,86.7,,,,,,,,,,,,
07.08.2020 22:00,C3A4N-60,8,0,,0,,100,0,,0,,0,,,,,54.5,,
07.08.2020 22:05,C3A4N-50,6,0.1,13,97,,100,6,46.2,0.5,3.8,6.5,50,,,0.6,59.8,275.23,109.85
07.08.2020 23:00,C3A4N-50,6,1,57.5,58,47.1,100,26,45.2,3,5.2,28.5,49.6,,,1113.5,98.3,62.46,76.33
08.08.2020 00:00,C3A4N-50,6,1,57,57,46.7,100,26,45.6,2.5,4.4,28.5,50,,,1556.4,97.6,62.86,76.78
08.08.2020 01:00,C3A4N-50,6,1,50.5,51,41.4,100,22,43.6,3,5.9,25.5,50.5,,,1751.8,97.7,71.03,86.32
08.08.2020 02:00,C3A4N-50,6,1,57.5,58,47.1,100,26,45.2,3,5.2,28.5,49.6,1.3,4510,1759.3,97.5,62.19,75.68
08.08.2020 03:00,C3A4N-50,6,1,57.5,58,47.1,100,26,45.2,3,5.2,28.5,49.6,,,1746.9,97.5,62.27,75.52
08.08.2020 04:00,C3A4N-50,6,1,57,57,46.7,100,26,45.6,3,5.3,28,49.1,1.2,4650,1779.2,97.5,62.68,76.52
08.08.2020 05:00,C3A4N-50,6,1,63.5,64,52,100,28,44.1,3.5,5.5,32,50.4,,,1748.6,97.4,56.26,68.86
08.08.2020 06:00,C3A4N-50,6,1,66,66,54.1,100,30,45.5,3.5,5.3,32.5,49.2,1.4,4680,1410.6,97.4,53.67,66.09
08.08.2020 07:00,C3A4N-50,6,1,66,66,54.1,100,30,45.5,3.5,5.3,32.5,49.2,,,1341.7,97.5,53.5,65.49
08.08.2020 08:00,C3A4N-50,6,1,66,66,54.1,100,30,45.5,3.5,5.3,32.5,49.2,1.2,4710,1378.7,97.5,53.3,65.43
08.08.2020 09:00,C3A4N-50,6,1,65,65,53.3,100,30,46.2,3,4.6,32,49.2,,,1382.8,97.6,53.83,66.16
08.08.2020 10:00,C3A4N-50,6,1,65,65,53.3,100,30,46.2,2.5,3.8,32.5,50,1.9,4460,1552.3,97.5,53.96,66.39
08.08.2020 11:00,C3A4N-50,6,1,63,63,51.6,100,28,44.4,3,4.8,32,50.8,,,1631.6,97.7,55.68,68.68
08.08.2020 12:00,C3A4N-50,6,1,64.5,65,52.9,100,30,46.5,2.5,3.9,32,49.6,,,1824.4,97.5,54.38,66.93
08.08.2020 13:00,C3A4N-50,6,1,65,65,53.3,100,30,46.2,2.5,3.8,32.5,50,,,1798.9,97.6,53.97,66.45
08.08.2020 14:00,C3A4N-50,6,1,64.5,65,52.9,100,30,46.5,3,4.7,31.5,48.8,1.8,4600,1860.6,97.5,54.46,67.13
08.08.2020 15:00,C3A4N-50,6,1,65,65,53.3,100,30,46.2,2.5,3.8,32.5,50,,,1869.5,97.5,54.05,66.57
08.08.2020 16:00,C3A4N-50,6,1,64.5,65,52.9,100,30,46.5,2.5,3.9,32,49.6,,,1923.5,97.6,54.35,67.08
08.08.2020 17:00,C3A4N-50,6,1,64.5,65,52.9,100,30,46.5,2.5,3.9,32,49.6,,,1932,97.5,54.51,67.02
08.08.2020 17:00,,,,,,,0,,,,,,,,,,,,
08.08.2020 17:05,,,,,,,0,,,,,,,,,,,,
08.08.2020 18:00,C3A4N-50,6,0.6,35.5,56,45.9,100,16,45.1,1.5,4.2,18,50.7,1.7,4750,1935.9,88.9,99.24,85.03
08.08.2020 19:00,C3A4N-50,6,0,,,,100,0,,0,,0,,,,,56.7,,
08.08.2020 20:00,C3A4N-50,6,0,,,,100,0,,0,,0,,,,,47.9,,
08.08.2020 21:00,C3A4N-50,6,0,,,,100,0,,0,,0,,,,,43.3,,
08.08.2020 22:00,C3A4N-50,6,0.3,21.5,76,62.2,100,10,46.5,1,4.7,10.5,48.8,,,221.7,60.5,167.69,92.02
08.08.2020 23:00,C3A4N-50,6,1,65,65,53.3,100,30,46.2,2.5,3.8,32.5,50,,,1603.5,98.2,55.06,67.18
09.08.2020 00:00,C3A4N-50,6,1,65.5,66,53.7,100,30,45.8,3,4.6,32.5,49.6,1.4,4650,1623.7,97.8,54.09,66.18
09.08.2020 01:00,C3A4N-50,6,1,65,65,53.3,100,30,46.2,2.5,3.8,32.5,50,,,1533.9,97.8,54.42,66.83
09.08.2020 02:00,C3A4N-50,6,0.9,59.5,64,52.3,100,28,47.1,2,3.4,29.5,49.6,1.5,4480,1561.3,96.7,59.23,68.89
09.08.2020 03:00,C3A4N-50,6,0.3,24.5,74,60.2,100,12,49,1,4.1,11.5,46.9,,,780.1,79.8,145.11,86.65
09.08.2020 04:00,C3A4N-50,6,0,,,,100,0,,0,,0,,,,,56.5,,
09.08.2020 05:00,C3A4N-50,6,0,,,,100,0,,0,,0,,,,,50.3,,
09.08.2020 06:00,C3A4N-50,6,0.5,31.5,70,57.4,100,14,44.4,1.5,4.8,16,50.8,,,579.8,72.6,114.05,81.57
09.08.2020 07:00,C3A4N-50,6,1,68.5,69,56.1,100,32,46.7,3,4.4,33.5,48.9,,,1204.2,97.6,51.55,62.13
09.08.2020 08:00,C3A4N-50,6,1,65.5,66,53.7,100,30,45.8,3,4.6,32.5,49.6,,,1261.2,97.8,53.51,67.01
09.08.2020 09:00,C3A4N-50,6,1,65.5,66,53.7,100,30,45.8,2.5,3.8,33,50.4,,,1589.3,97.7,53.49,65.88
09.08.2020 10:00,C3A4N-50,6,0.2,16.5,71,58,100,8,48.5,1,6.1,7.5,45.5,1.6,4500,1560.7,76,212.78,72.71
09.08.2020 11:00,C3A4N-50,6,0,,,,100,0,,0,,0,,,,,64.4,,
09.08.2020 12:00,C3A4N-50,6,0.4,23,60,49.2,100,10,43.5,1,4.3,12,52.2,,,888.9,76.6,155.51,96.74
09.08.2020 13:00,C3A4N-50,6,1,61.5,62,50.4,100,28,45.5,2.5,4.1,31,50.4,,,1895.9,95.1,58.08,70.63
09.08.2020 14:00,C3A4N-50,6,1,65.5,66,53.7,100,30,45.8,3.5,5.3,32,48.9,1.7,4400,1774.1,94.9,54.5,66.3
09.08.2020 15:00,C3A4N-50,6,1,63,63,51.6,100,28,44.4,3,4.8,32,50.8,1.8,4360,1664.8,94.9,56.44,69.58
09.08.2020 15:00,,,,,,,0,,,,,,,,,,,,
09.08.2020 15:58,,,,,,,0,,,,,,,,,,,,
09.08.2020 16:00,C3A4N-50,6,1,64.5,65,52.9,100,30,46.5,3.5,5.4,31,48.1,,,1716.4,95.1,55.15,67.93
09.08.2020 17:00,C3A4N-50,6,1,61.5,62,50.4,100,28,45.5,3,4.9,30.5,49.6,,,1837.8,95,57.75,71.3
09.08.2020 18:00,C3A4N-50,6,0.1,,0,,100,0,,0,,0,,1,4510,1777.3,70.4,,
09.08.2020 19:00,C3A4N-50,6,0,,,,100,0,,0,,0,,,,,63.1,,
09.08.2020 20:00,C3A4N-50,6,0,,,,100,0,,0,,0,,,,,59.3,,
09.08.2020 21:00,C3A4N-50,6,0,,,,100,0,,0,,0,,,,,55.9,,
09.08.2020 22:00,C3A4N-50,6,0.1,9,90,73.8,100,4,44.4,0.5,5.6,4.5,50,,,2.7,59.5,400.58,107.34
09.08.2020 23:00,C3A4N-50,6,1,57,57,46.7,100,26,45.6,3,5.3,28,49.1,,,1426.2,98.6,63.2,77.3
10.08.2020 00:00,C3A4N-50,6,1,59,59,48.4,100,26,44.1,3,5.1,30,50.8,,,1606.7,97.7,60.86,74.74
10.08.2020 01:00,C3A4N-50,6,1,62,62,50.8,100,28,45.2,3.5,5.6,30.5,49.2,,,1597.3,97.7,57.62,71.12
10.08.2020 02:00,C3A4N-50,6,1,61,61,50,100,28,45.9,3,4.9,30,49.2,1.6,4540,1597.8,97.7,58.71,72.01
10.08.2020 03:00,C3A4N-50,6,1,61,61,50,100,28,45.9,3,4.9,30,49.2,,,1553.3,97.7,58.56,72.06
10.08.2020 04:00,C3A4N-50,6,1,61.5,62,50.4,100,28,45.5,3,4.9,30.5,49.6,1.3,4460,1541.5,97.7,58.25,71.58
10.08.2020 05:00,C3A4N-50,6,1,59,59,48.4,100,26,44.1,2.5,4.2,30.5,51.7,,,1595.9,97.7,60.59,74.47
10.08.2020 06:00,C3A4N-50,6,1,61,61,50,100,28,45.9,3,4.9,30,49.2,1.5,4380,1591.6,97.7,58.56,71.84
10.08.2020 07:00,C3A4N-50,6,1,61.5,62,50.4,100,28,45.5,3,4.9,30.5,49.6,,,1616.6,97.8,58.08,71.43
10.08.2020 08:00,C3A4N-50,6,1,61,61,50,100,28,45.9,3,4.9,30,49.2,1.7,4480,1692.2,97.8,58.59,71.93
10.08.2020 09:00,C3A4N-50,6,1,61.5,62,50.4,100,28,45.5,2.5,4.1,31,50.4,,,1715.9,97.7,58,71.18
10.08.2020 10:00,C3A4N-50,6,0.7,45,64,52.7,70,20,44.4,2,4.4,23,51.1,1.3,4500,1692.8,90.3,79.45,72.04
10.08.2020 11:00,C3A4N-50,6,0,,,,0,0,,0,,0,,,,,64.3,,
10.08.2020 12:00,C3A4N-50,6,0,,,,0,0,,0,,0,,,,,62.6,,
10.08.2020 13:00,C3A4N-50,6,0,,,,0,0,,0,,0,,,,,58,,
10.08.2020 14:00,C3A4N-50,6,0,3.5,,,0,2,57.1,0.5,14.3,1,28.6,,,1.2,54.1,1018.93,225.8
10.08.2020 15:00,C3A4N-50,6,1,52.5,54,44.5,96.7,24,45.7,2,3.8,26.5,50.5,,,1359.8,96.4,68.45,83.49
10.08.2020 16:00,C3A4N-50,6,1,55.5,56,45.5,100,26,46.8,2.5,4.5,27,48.6,,,1991.6,96,64.73,78.79
10.08.2020 17:00,C3A4N-50,6,1,53.5,54,43.9,100,24,44.9,2,3.7,27.5,51.4,,,1987.7,95.8,67.14,81.65
10.08.2020 18:00,C3A4N-50,6,0.8,26.5,32,26.6,100,16,60.4,1.5,5.7,9,34,1,4650,1872.2,92.4,135.75,139.32
10.08.2020 19:00,C3A4N-50,6,0,,,,100,0,,0,,0,,,,,68.5,,
10.08.2020 20:00,C3A4N-50,6,0,,,,100,0,,0,,0,,,,,67.2,,
10.08.2020 21:00,C3A4N-50,6,0,,,,100,0,,0,,0,,,,,63.4,,
10.08.2020 22:00,C3A4N-50,6,0,,,,100,0,,0,,0,,,,,60.1,,
10.08.2020 23:00,C3A4N-50,6,0,,,,100,0,,0,,0,,,,,57.2,,
11.08.2020 00:00,,,,,,,100,,,,,,,,,,,,
11.08.2020 00:00,C3A4N-50,6,0,,0,,100,0,,0,,0,,,,,55.2,,
11.08.2020 00:33,C14N,4,0,,,,100,0,,0,,0,,,,,49.8,,
11.08.2020 01:00,C14N,4,0.6,79,125,102.2,100,70,88.6,4.5,5.7,4.5,5.7,,,2117.9,82.1,46.96,42.98
11.08.2020 02:00,C14N,4,1,115,115,94.3,100,104,90.4,5,4.3,6,5.2,,,3676.2,105.6,30.78,38.59
11.08.2020 03:00,C14N,4,1,110,110,90.2,100,98,89.1,6,5.5,6,5.5,,,3674.8,112,31.7,39.72
11.08.2020 04:00,C14N,4,1,105.5,106,86.5,100,94,89.1,6,5.7,5.5,5.2,15.3,3100,3712,112.9,33.02,41.54
11.08.2020 05:00,C14N,4,1,110,110,90.2,100,98,89.1,6,5.5,6,5.5,,,3719.5,111,32,40.21
11.08.2020 06:00,C14N,4,1,121.5,122,99.6,100,108,88.9,6.5,5.3,7,5.8,16,2970,3719.5,109.7,29.05,36.51
11.08.2020 07:00,C14N,4,1,125.5,126,102.9,100,112,89.2,7,5.6,6.5,5.2,,,3697,111,27.94,35.17
11.08.2020 08:00,C14N,4,1,117,117,95.9,100,104,88.9,6.5,5.6,6.5,5.6,15,2990,3693.6,115,29.58,37.26
11.08.2020 09:00,C14N,4,1,116,116,95.1,100,104,89.7,5.5,4.7,6.5,5.6,,,3697.7,115.7,30.06,37.79
11.08.2020 10:00,C14N,4,1,117,117,95.9,100,104,88.9,6.5,5.6,6.5,5.6,17.8,3010,3713.2,113.9,29.57,37.46
11.08.2020 11:00,C14N,4,1,121.5,122,99.6,100,108,88.9,7,5.8,6.5,5.3,,,3695.6,116.8,29.41,36.49
11.08.2020 12:00,C14N,4,1,85.5,86,70.1,100,76,88.9,5,5.8,4.5,5.3,18,2970,3661.9,124.2,42.37,51.85
11.08.2020 13:00,C14N,4,1,117,117,95.9,100,104,88.9,6.5,5.6,6.5,5.6,,,3518.2,121.3,31.22,38.39
11.08.2020 14:00,C14N,4,1,133,133,109,100,118,88.7,8,6,7,5.3,20,3300,3213.9,116.7,26.56,33.23
11.08.2020 15:00,C14N,4,1,128,128,104.9,100,114,89.1,7,5.5,7,5.5,,,2909.7,120.8,27.11,34.2
11.08.2020 16:00,C14N,4,1,119.5,120,98,100,106,88.7,7,5.9,6.5,5.4,18,3030,2633.6,122.7,28.7,36.19
11.08.2020 17:00,C14N,4,1,115,115,94.3,100,102,88.7,6.5,5.7,6.5,5.7,,,3513.2,119.3,31.04,38.77
11.08.2020 18:00,C14N,4,1,130.5,131,107,100,116,88.9,7.5,5.7,7,5.4,18,2900,3663.1,121.4,27.07,33.94
11.08.2020 19:00,C14N,4,1,133,133,109,100,118,88.7,7.5,5.6,7.5,5.6,,,3380.9,117.6,26.41,33.24
11.08.2020 20:00,C14N,4,1,110.5,111,90.6,100,98,88.7,6.5,5.9,6,5.4,19.4,3070,3113.3,109.9,32.55,40.48
11.08.2020 21:00,C14N,4,1,112,112,91.8,100,100,89.3,6,5.4,6,5.4,,,2829.5,104.1,32.13,40.02
11.08.2020 22:00,C14N,4,1,105,105,86.1,100,94,89.5,5.5,5.2,5.5,5.2,18,3130,2606.9,101.9,35.04,26.94
11.08.2020 23:00,C14N,4,1,135,135,110.7,100,122,90.4,5.5,4.1,7.5,5.6,,,2477.3,106.2,26.4,0
12.08.2020 00:00,C14N,4,1,132.5,133,108.6,100,120,90.6,5.5,4.2,7,5.3,19.6,3000,2339.7,107.7,26.43,0
12.08.2020 01:00,C14N,4,1,131.5,132,107.8,100,118,89.7,6,4.6,7.5,5.7,,,2194.2,108.8,26.66,0
12.08.2020 02:00,C14N,4,1,123.5,124,101.2,100,110,89.1,7,5.7,6.5,5.3,18.3,2720,2004.8,112.6,28.28,0
12.08.2020 03:00,C14N,4,1,124.5,125,102,100,110,88.4,7.5,6,7,5.6,,,1894.8,122.6,28.38,0
12.08.2020 04:00,C14N,4,1,128,128,104.9,100,114,89.1,7,5.5,7,5.5,19,2800,1918,127.1,27.64,0
12.08.2020 05:00,C14N,4,1,124,124,101.6,100,110,88.7,7.5,6,6.5,5.2,,,2763.1,127.2,28.15,0
12.08.2020 06:00,C14N,4,1,118,118,96.7,100,104,88.1,7.5,6.4,6.5,5.5,17,2880,3538.9,117.4,29.83,0
12.08.2020 07:00,C14N,4,1,129,129,105.7,100,114,88.4,8,6.2,7,5.4,,,3050.6,116.5,27.36,0
12.08.2020 08:00,C14N,4,1,130.5,131,107,100,116,88.9,7.5,5.7,7,5.4,18.8,2980,2700.4,118.2,26.92,0
12.08.2020 09:00,C14N,4,1,123.5,124,101.2,100,110,89.1,6.5,5.3,7,5.7,,,2437.4,121,28.48,0
12.08.2020 10:00,C14N,4,1,128,128,104.9,100,114,89.1,7,5.5,7,5.5,18.8,2800,2345.4,123.1,27.51,0
12.08.2020 11:00,C14N,4,1,128.5,129,105.3,100,116,90.3,6,4.7,6.5,5.1,,,2251.5,120.1,27.26,0
12.08.2020 12:00,C14N,4,1,125,125,102.5,100,112,89.6,6,4.8,7,5.6,18.7,2920,2144.8,120.4,28.14,0
12.08.2020 13:00,C14N,4,1,128.5,129,105.3,100,116,90.3,5.5,4.3,7,5.4,,,2017.3,123.6,27.5,0
12.08.2020 14:00,C14N,4,1,127,127,104.1,100,114,89.8,6,4.7,7,5.5,18.2,2960,1917.8,125.8,27.94,0
12.08.2020 15:00,C14N,4,0.2,2,12,9.8,16.7,2,100,0,0,0,0,,,2367,83.5,1801.83,0
12.08.2020 16:00,C14N,4,0,,,,0,0,,0,,0,,,,,56.6,,
12.08.2020 17:00,C14N,4,0,,,,0,0,,0,,0,,,,,49.1,,
12.08.2020 18:00,C14N,4,0.5,,0,,100,0,,0,,0,,,,,44.8,,
12.08.2020 19:00,C14N,4,0,,,,100,0,,0,,0,,,,,42.1,,
12.08.2020 20:00,C14N,4,0,,,,100,0,,0,,0,,,,,39.6,,
12.08.2020 21:00,C14N,4,0,,,,100,0,,0,,0,,,,,37.6,,
12.08.2020 22:00,C14N,4,0,,,,100,0,,0,,0,,,,,35.8,,
12.08.2020 23:00,C14N,4,0,,,,100,0,,0,,0,,,,,34.3,,
13.08.2020 00:00,C14N,4,0,,,,100,0,,0,,0,,,,,32.6,,
13.08.2020 01:00,C14N,4,0.3,40,160,131.1,100,36,90,2,5,2,5,,,943.6,53.6,95.25,0
13.08.2020 02:00,C14N,3,1,133.5,134,109.4,100,120,89.9,6,4.5,7.5,5.6,,,3822.3,110.1,26.75,0
13.08.2020 03:00,C14N,3,1,133,133,109,100,120,90.2,6,4.5,7,5.3,,,4223.4,117.5,26,0
13.08.2020 04:00,C14N,3,1,113.5,114,93,100,102,89.9,5,4.4,6.5,5.7,,,3060.4,103.1,29.86,0
13.08.2020 05:00,C14N,3,1,122,122,100,100,110,90.2,5.5,4.5,6.5,5.3,,,1451.5,118.9,28.02,0
13.08.2020 06:00,C14N,3,1,117,117,95.9,100,104,88.9,6.5,5.6,6.5,5.6,19.7,2810,351.6,127.8,30.23,0
13.08.2020 07:00,C14N,3,1,118.5,119,97.1,100,106,89.5,6,5.1,6.5,5.5,,,3111.9,117.3,29.63,0
13.08.2020 08:00,C14N,3,1,128,128,104.9,100,114,89.1,7,5.5,7,5.5,,,3384.4,110.6,27.95,0
13.08.2020 09:00,C14N,3,1,130,130,106.6,100,116,89.2,7,5.4,7,5.4,,,3975.2,98.8,27.04,0
13.08.2020 10:00,C14N,3,1,130.5,131,107,100,116,88.9,7.5,5.7,7,5.4,19.4,2950,3991.2,98.6,26.63,0
13.08.2020 11:00,C14N,3,1,113,113,92.6,100,100,88.5,7,6.2,6,5.3,,,4025.6,98.9,31.56,0
13.08.2020 12:00,C14N,3,1,124,124,101.6,100,110,88.7,7,5.6,7,5.6,18.8,2980,4025.6,97.2,28.54,0
13.08.2020 13:00,C14N,3,1,126,126,103.3,100,112,88.9,7.5,6,6.5,5.2,,,3488.6,101.5,28.26,0
13.08.2020 14:00,C14N,3,1,127.5,128,104.5,100,114,89.4,6.5,5.1,7,5.5,18,3020,3994.1,101,27.29,0
13.08.2020 15:00,C14N,3,1,125.5,126,102.9,100,112,89.2,6.5,5.2,7,5.6,,,4013.6,99,27.83,0
13.08.2020 16:00,C14N,3,1,127,127,104.1,100,114,89.8,6,4.7,7,5.5,17.6,3110,4023.2,102.4,27.28,0
13.08.2020 17:00,C14N,3,1,118,118,96.7,100,106,89.8,6,5.1,6,5.1,,,4023.2,111.4,29.65,239344.8
13.08.2020 18:00,C14N,3,1,127.5,128,104.5,100,114,89.4,6.5,5.1,7,5.5,18.5,2890,4023.2,108.7,27.53,34.78
13.08.2020 19:00,C14N,3,1,118.5,119,97.1,100,106,89.5,6,5.1,6.5,5.5,,,4023.2,102.3,29.62,37.5
13.08.2020 20:00,C14N,3,1,127.5,128,104.5,100,114,89.4,6.5,5.1,7,5.5,18,2980,4023.2,99.2,28.1,35.29
13.08.2020 21:00,C14N,3,1,129.5,130,106.1,100,116,89.6,6.5,5,7,5.4,,,4023.2,104.9,27,34.24
13.08.2020 22:00,C14N,3,1,116.5,117,95.5,100,104,89.3,6,5.2,6.5,5.6,19,3020,4023.2,102.6,30.19,38.25
13.08.2020 23:00,C14N,3,1,128,128,104.9,100,114,89.1,7,5.5,7,5.5,,,4033.6,100.2,27.78,35.09
14.08.2020 00:00,C14N,3,1,123.5,124,101.2,100,110,89.1,7,5.7,6.5,5.3,,,3832.6,97.2,28.33,35.84
14.08.2020 01:00,C14N,3,1,133,133,109,100,118,88.7,7.5,5.6,7.5,5.6,,,3913.5,99.5,26.37,33.49
14.08.2020 02:00,C14N,3,1,119,119,97.5,100,106,89.1,6.5,5.5,6.5,5.5,16.8,2920,4050.6,100.3,29.99,37.94
14.08.2020 03:00,C14N,3,1,132,132,108.2,100,118,89.4,7,5.3,7,5.3,,,4050.6,106.9,26.58,33.84
14.08.2020 04:00,C14N,3,1,123,123,100.8,100,110,89.4,6.5,5.3,6.5,5.3,,,4050.6,109.7,28.56,36.18
14.08.2020 05:00,C14N,3,1,123,123,100.8,100,110,89.4,6,4.9,7,5.7,,,4050.6,107,29.2,36.9
14.08.2020 06:00,C14N,3,1,129,129,105.7,100,116,89.9,6,4.7,7,5.4,16.8,3000,4059.5,103.7,27.42,34.87
14.08.2020 07:00,C14N,3,1,124,124,101.6,100,112,90.3,5.5,4.4,6.5,5.2,,,4050.3,103.3,28.3,36.04
14.08.2020 08:00,C14N,3,1,121.5,122,99.6,100,110,90.5,5,4.1,6.5,5.3,,,4049,104.5,29.49,37.09
14.08.2020 09:00,C14N,3,1,124.5,125,102,100,112,90,5.5,4.4,7,5.6,,,4049,104.9,28.26,35.73
14.08.2020 10:00,C14N,3,1,120,120,98.4,100,108,90,5.5,4.6,6.5,5.4,18.9,2850,4049,101.3,29.47,37.31
14.08.2020 11:00,C14N,3,1,129,129,105.7,100,116,89.9,6,4.7,7,5.4,,,4049,100.1,27.66,34.77
14.08.2020 12:00,C14N,3,1,115.5,116,94.7,100,104,90,5,4.3,6.5,5.6,,,4049,102.7,30.73,38.69
14.08.2020 13:00,C14N,3,1,129,129,105.7,100,116,89.9,6,4.7,7,5.4,,,4049,104.6,27.61,34.83
14.08.2020 14:00,C14N,3,1,124,124,101.6,100,112,90.3,5.5,4.4,6.5,5.2,18.2,2960,4049,104.6,28.36,35.94
14.08.2020 15:00,C14N,3,1,126.5,127,103.7,100,114,90.1,5.5,4.3,7,5.5,,,4049,107.7,27.73,34.48
14.08.2020 16:00,C14N,3,1,128,128,104.9,100,114,89.1,7,5.5,7,5.5,17.8,3020,4049,105.7,27.31,34.7
14.08.2020 17:00,C14N,3,1,121.5,122,99.6,100,108,88.9,7,5.8,6.5,5.3,,,4049,100.9,29.3,37.05
14.08.2020 18:00,C14N,3,0.9,125.5,142,116.5,88.3,112,89.2,6.5,5.2,7,5.6,17.9,2870,4044.4,98,28.12,35.78
14.08.2020 19:00,C14N,3,1,130.5,131,107,100,116,88.9,7.5,5.7,7,5.4,,,3907.7,98.8,26.94,34.15
14.08.2020 20:00,C14N,3,1,130,130,106.6,100,116,89.2,7,5.4,7,5.4,,,4056.1,107.8,26.44,33.8
14.08.2020 21:00,C14N,3,1,121.5,122,99.6,100,108,88.9,7,5.8,6.5,5.3,,,4056.1,110.8,28.77,36.5
14.08.2020 22:00,C14N,3,1,126,126,103.3,100,112,88.9,7,5.6,7,5.6,17,3050,4056.1,111,28.07,35.51
14.08.2020 23:00,C14N,3,1,130,130,106.6,100,116,89.2,7,5.4,7,5.4,,,4056.1,115.1,26.89,34.27
14.08.2020 23:00,,,,,,,0,,,,,,,,,,,,
14.08.2020 23:37,,,,,,,0,,,,,,,,,,,,
15.08.2020 00:00,C14N,3,1,133,133,109,100,118,88.7,7.5,5.6,7.5,5.6,,,4058.1,111.9,26.38,33.61
15.08.2020 01:00,C14N,3,1,126,126,103.3,100,112,88.9,7.5,6,6.5,5.2,,,4070.9,107,28.06,35.61
15.08.2020 02:00,C14N,3,1,128.5,129,105.3,100,114,88.7,7.5,5.8,7,5.4,17.5,2990,4070.4,109.4,27.43,34.79
15.08.2020 03:00,C14N,3,1,124,124,101.6,100,110,88.7,7,5.6,7,5.6,,,4076.2,107.3,28.35,35.94
15.08.2020 04:00,C14N,3,1,131,131,107.4,100,116,88.5,8,6.1,7,5.3,,,4076.3,110,26.74,34.01
15.08.2020 05:00,C14N,3,1,132.5,133,108.6,100,118,89.1,7.5,5.7,7,5.3,,,4076.6,104,26.14,33.42
15.08.2020 06:00,C14N,3,1,115,115,94.3,100,102,88.7,6.5,5.7,6.5,5.7,19.2,2900,4074.4,102.3,30.57,38.85
15.08.2020 07:00,C14N,3,1,129,129,105.7,100,114,88.4,8,6.2,7,5.4,,,4067,104.1,27.33,34.78
15.08.2020 08:00,C14N,3,1,130.5,131,107,100,116,88.9,7.5,5.7,7,5.4,,,4065,105.9,26.64,33.92
15.08.2020 09:00,C14N,3,1,128,128,104.9,100,114,89.1,7,5.5,7,5.5,,,4065.6,107.5,27.19,34.58
15.08.2020 10:00,C14N,3,1,132.5,133,108.6,100,118,89.1,8,6,6.5,4.9,18.8,2960,4061.8,109.9,26.16,33.33
15.08.2020 11:00,C14N,3,1,114,114,93.4,100,102,89.5,6.5,5.7,5.5,4.8,,,4054,106.6,30.76,39.05
15.08.2020 12:00,C14N,3,1,81,81,66.4,100,72,88.9,5,6.2,4,4.9,19.3,2950,3304.3,95.7,44.43,56.05
15.08.2020 13:00,C14N,3,0,,,,0,0,,0,,0,,,,,75.6,,
15.08.2020 14:00,C14N,3,0,,,,0,0,,0,,0,,,,,73.8,,
15.08.2020 15:00,C14N,3,0,,,,0,0,,0,,0,,,,,69.5,,
15.08.2020 16:00,C14N,3,0.7,100,146,120,68.3,90,90,5.5,5.5,4.5,4.5,,,2401.4,93.2,36.63,35.44
15.08.2020 17:00,C14N,3,1,122.5,123,100.4,100,110,89.8,7,5.7,5.5,4.5,,,4083.6,107,28.82,36.44
15.08.2020 18:00,C14N,3,0.3,31,103,84.7,100,28,90.3,1.5,4.8,1.5,4.8,18.7,3100,4083.6,82.3,114.61,56.57
15.08.2020 19:00,C14N,3,0,,,,100,0,,0,,0,,,,,65.4,,
15.08.2020 20:00,C14N,3,0,,,,100,0,,0,,0,,,,,62,,
15.08.2020 21:00,C14N,3,0,,,,100,0,,0,,0,,,,,58.4,,
15.08.2020 22:00,C14N,3,0,,,,100,0,,0,,0,,,,,55.5,,
15.08.2020 23:00,C14N,3,0,,,,100,0,,0,,0,,,,,52.9,,
16.08.2020 00:00,C14N,3,0,,,,100,0,,0,,0,,,,,50.7,,
16.08.2020 01:00,C14N,3,0,,,,100,0,,0,,0,,,,,48.6,,
16.08.2020 02:00,C14N,3,0,,,,100,0,,0,,0,,,,,46.8,,
16.08.2020 03:00,C14N,3,0,,,,100,0,,0,,0,,,,,45.2,,
16.08.2020 04:00,C14N,3,0,,,,100,0,,0,,0,,,,,43.9,,
16.08.2020 05:00,C14N,3,0,,,,100,0,,0,,0,,,,,42.8,,
16.08.2020 06:00,C14N,3,0,,,,100,0,,0,,0,,,,,42,,
16.08.2020 07:00,C14N,3,0,,,,100,0,,0,,0,,,,,41.4,,
16.08.2020 08:00,C14N,3,0,,,,100,0,,0,,0,,,,,41,,
16.08.2020 09:00,C14N,3,0,,,,100,0,,0,,0,,,,,40.9,,
16.08.2020 10:00,C14N,3,0,,,,100,0,,0,,0,,,,,41,,
16.08.2020 11:00,C14N,3,0,,,,100,0,,0,,0,,,,,41.4,,
16.08.2020 12:00,C14N,3,0,,,,100,0,,0,,0,,,,,41.8,,
16.08.2020 13:00,C14N,3,0,,,,100,0,,0,,0,,,,,42.2,,
16.08.2020 14:00,C14N,3,0,,,,100,0,,0,,0,,,,,42.5,,
16.08.2020 15:00,C14N,3,0,,,,100,0,,0,,0,,,,,42.8,,
16.08.2020 16:00,C14N,3,0.2,38,175,143.8,100,34,89.5,2,5.3,2,5.3,,,390.4,61.7,97.69,55.81
16.08.2020 17:00,C14N,3,1,127.5,128,104.5,100,114,89.4,7,5.5,6.5,5.1,,,3770.8,105.2,28.15,35.26
16.08.2020 18:00,C14N,3,1,120,120,98.4,100,108,90,6,5,6,5,21,2960,4123.8,107.4,28.95,36.75
16.08.2020 18:00,,,,,,,0,,,,,,,,,,,,
16.08.2020 18:34,,,,,,,0,,,,,,,,,,,,
16.08.2020 19:00,C14N,3,1,118,118,96.7,100,106,89.8,6,5.1,6,5.1,,,4123.8,108.9,29.51,38.54
16.08.2020 20:00,C14N,3,1,120,120,98.4,100,106,88.3,6.5,5.4,7.5,6.3,17.7,2980,4123.8,110.2,28.99,37.97
16.08.2020 21:00,C14N,3,1,117,117,95.9,100,104,88.9,6,5.1,7,6,,,4123.8,110.1,29.66,38.33
16.08.2020 22:00,C14N,3,1,124.5,125,102,100,110,88.4,6.5,5.2,8,6.4,16,3180,4123.8,109.7,27.92,35.85
16.08.2020 23:00,C14N,3,1,128,128,104.9,100,114,89.1,7.5,5.9,6.5,5.1,,,4123.8,108.7,27.1,34.28
17.08.2020 00:00,C14N,3,1,117.5,118,96.3,100,104,88.5,7,6,6.5,5.5,,,4123.8,108.6,29.88,37.13
17.08.2020 01:00,C14N,3,1,125.5,126,102.9,100,112,89.2,7.5,6,6,4.8,,,4123.8,110.3,27.97,36.04
17.08.2020 02:00,C14N,3,1,126.5,127,103.7,100,112,88.5,8,6.3,6.5,5.1,18,3010,4123.8,111.3,27.51,34.91
17.08.2020 03:00,C14N,3,1,128,128,104.9,100,114,89.1,7.5,5.9,6.5,5.1,,,4123.8,110.8,27.08,34.5
17.08.2020 04:00,C14N,3,1,129.5,130,106.1,100,114,88,8.5,6.6,7,5.4,16,3040,4123.8,111,26.82,34.1
17.08.2020 05:00,C14N,3,1,126.5,127,103.7,100,112,88.5,8,6.3,6.5,5.1,,,4124.2,110.6,27.28,34.76
17.08.2020 06:00,C14N,3,1,126,126,103.3,100,112,88.9,7.5,6,6.5,5.2,18,2930,4133.6,110.2,27.51,34.99
