Repository: SamerHany/CHES210-Data-Science-In-Chemical-Engineering

# CASE STUDY 2: QUALITY CONTROL

### Objectives

*   Link all the steps of a typical data science project
*   Predict product properties to ensure consistent quality and reduce defects

File: 12 - Case Study - Quality Control/cement_data.csv (part 4 of 27)
Date/Time,Cement Type,Cement silo,"RHR, h","Production, t","Prod.rate, t/h","PRI, %","NAI, %","Clinker (wet), t","Clinker (wet), %","Gypsum (wet), t","Gypsum (wet), %","Limestone (wet), t","Limestone (wet), %","R45, %",Fineness blaine,"Water injection, l/h","Cement temp, C","Main Drive SEEC, kWh/t cem","SEEC, kWh/t cem"
17.08.2020 07:00,C14N,3,1,126.5,127,103.7,100,112,88.5,8,6.3,6.5,5.1,,,4123.2,110.3,27.49,34.94
17.08.2020 08:00,C14N,3,1,127,127,104.1,100,112,88.2,8.5,6.7,6.5,5.1,18,2900,4123.2,110.4,27.35,34.85
17.08.2020 09:00,C14N,3,0.8,90,115,94.2,78.3,80,88.9,5.5,6.1,4.5,5,,,4136.3,104.9,38.63,40.72
17.08.2020 10:00,C14N,3,0,,,,0,0,,0,,0,,20.5,2850,,63.2,,
17.08.2020 11:00,C14N,3,0,,,,0,0,,0,,0,,,,,54.4,,
17.08.2020 12:00,C14N,3,0,,,,0,0,,0,,0,,,,,58,,
17.08.2020 13:00,C14N,3,0,,,,0,0,,0,,0,,,,,58.2,,
17.08.2020 14:00,C14N,3,0,,,,0,0,,0,,0,,,,,57.3,,
17.08.2020 15:00,C14N,3,0.3,47,148,121.7,31.7,42,89.4,3,6.4,2,4.3,,,1928.4,76.8,77.97,47.64
17.08.2020 16:00,C14N,3,1,135,135,110.7,100,120,88.9,8.5,6.3,6.5,4.8,,,4006.7,109.7,26.3,32.94
17.08.2020 17:00,C14N,3,1,136.5,137,111.9,100,122,89.4,8.5,6.2,6,4.4,,,4007.8,110.8,25.53,32.23
17.08.2020 18:00,C14N,3,1,117,117,95.9,100,104,88.9,6.5,5.6,6.5,5.6,17,3250,4007.8,111.4,29.58,37.39
17.08.2020 19:00,C14N,3,1,121,121,99.2,100,108,89.3,7,5.8,6,5,,,4007.8,112.5,29.77,37.01
17.08.2020 20:00,C14N,3,1,132.5,133,108.6,100,118,89.1,7.5,5.7,7,5.3,17.5,3180,4014.3,112.3,26.75,33.6
17.08.2020 21:00,C14N,3,1,129.5,130,106.1,100,116,89.6,7,5.4,6.5,5,,,4032.2,112,27.03,34.28
17.08.2020 22:00,C14N,3,1,134.5,135,110.2,100,120,89.2,7.5,5.6,7,5.2,18.5,3100,4034.2,110.9,26.45,33.47
17.08.2020 23:00,C14N,3,1,135,135,110.7,100,120,88.9,8,5.9,7,5.2,17.6,3040,4034.2,109.1,25.86,32.97
18.08.2020 00:00,C14N,3,1,131.5,132,107.8,100,118,89.7,7,5.3,6.5,4.9,,,4034.2,108.4,26.48,33.65
18.08.2020 01:00,C14N,3,1,132.5,133,108.6,100,118,89.1,7.5,5.7,7,5.3,,,4034.2,107.2,26.15,33.36
18.08.2020 02:00,C14N,3,1,120,120,98.4,100,108,90,6,5,6,5,17.7,3070,4034.2,107.4,29.09,36.96
18.08.2020 03:00,C14N,3,1,121,121,99.2,100,108,89.3,6.5,5.4,6.5,5.4,,,4045.8,108.2,29.91,37.69
18.08.2020 04:00,C14N,3,1,129.5,130,106.1,100,116,89.6,7,5.4,6.5,5,17.8,2960,4060,109.6,27.72,35.01
18.08.2020 05:00,C14N,3,1,134,134,109.8,100,120,89.6,7,5.2,7,5.2,,,4060,108.5,26.52,33.69
18.08.2020 06:00,C14N,3,1,134,134,109.8,100,120,89.6,7.5,5.6,6.5,4.9,17,2950,4060,107.1,26.05,33.22
18.08.2020 07:00,C14N,3,1,130,130,106.6,100,116,89.2,7,5.4,7,5.4,,,4060,107.1,26.74,34.09
18.08.2020 08:00,C14N,3,1,123,123,100.8,100,110,89.4,6.5,5.3,6.5,5.3,16.5,2950,4060,108.4,28.66,36.5
18.08.2020 09:00,C14N,3,1,129.5,130,106.1,100,116,89.6,7,5.4,6.5,5,,,4060,109.3,27.65,35.02
18.08.2020 10:00,C14N,3,1,137,137,112.3,100,122,89.1,8,5.8,7,5.1,20,2840,4060,109.9,26.27,33.25
18.08.2020 11:00,C14N,3,1,116,116,95.1,100,104,89.7,6,5.2,6,5.2,,,4060,105.9,30.7,38.84
18.08.2020 12:00,C14N,3,1,123.5,124,101.2,100,110,89.1,7,5.7,6.5,5.3,,,4060,104.6,29.56,36.85
18.08.2020 13:00,C14N,3,1,118.5,119,97.1,100,106,89.5,6.5,5.5,6,5.1,,,4047.9,102.8,30.23,38.12
18.08.2020 14:00,C14N,3,1,130,130,106.6,100,116,89.2,7.5,5.8,6.5,5,17.5,3120,4045.9,98.4,27.62,34.87
18.08.2020 15:00,C14N,3,1,125.5,126,102.9,100,112,89.2,7,5.6,6.5,5.2,,,3679.9,101.7,28.33,36
18.08.2020 16:00,C14N,3,1,134.5,135,110.2,100,120,89.2,7.5,5.6,7,5.2,,,4065.5,105.8,26.33,33.51
18.08.2020 17:00,C14N,3,1,134,134,109.8,100,120,89.6,7,5.2,7,5.2,,,4088.9,110.4,26.37,33.52
18.08.2020 18:00,C14N,3,0.3,15.5,62,50.8,100,14,90.3,1,6.5,0.5,3.2,17.4,3000,4085,80.4,228.4,100.06
18.08.2020 19:00,C14N,3,0,,,,100,0,,0,,0,,,,,67.8,,
18.08.2020 20:00,C14N,3,0,,,,100,0,,0,,0,,,,,64.6,,
18.08.2020 21:00,C14N,3,0,,,,100,0,,0,,0,,,,,60.8,,
18.08.2020 22:00,C14N,3,0,,,,100,0,,0,,0,,,,,55.7,,
18.08.2020 23:00,C14N,3,0.7,98.5,148,121.1,100,88,89.3,5.5,5.6,5,5.1,,,2596.1,96.7,37.51,41.61
19.08.2020 00:00,C14N,3,1,134,134,109.8,100,120,89.6,7,5.2,7,5.2,,,3671.6,107.1,26.65,33.87
19.08.2020 01:00,C14N,3,1,132,132,108.2,100,118,89.4,7,5.3,7,5.3,,,3666.3,110.6,26.41,33.75
19.08.2020 02:00,C14N,3,1,132,132,108.2,100,118,89.4,7.5,5.7,6.5,4.9,18.4,3020,3683.4,112.4,26.55,33.95
19.08.2020 03:00,C14N,3,1,120.5,121,98.8,100,108,89.6,6,5,6.5,5.4,,,3683.4,110.9,29.11,36.94
19.08.2020 04:00,C14N,3,1,125.5,126,102.9,100,112,89.2,7,5.6,6.5,5.2,,,3684.2,112.7,28.3,36.03
19.08.2020 05:00,C14N,3,1,131.5,132,107.8,100,118,89.7,7,5.3,6.5,4.9,,,3708.6,115.1,26.85,34.15
19.08.2020 06:00,C14N,3,1,133,133,109,100,118,88.7,8,6,7,5.3,19,2910,3708.6,116.4,26.43,33.78
19.08.2020 07:00,C14N,3,1,132,132,108.2,100,118,89.4,7.5,5.7,6.5,4.9,,,3708.6,114.3,26.54,34.01
19.08.2020 08:00,C14N,3,1,131,131,107.4,100,116,88.5,8,6.1,7,5.3,18.3,2960,3708.6,112.6,26.72,34.12
19.08.2020 09:00,C14N,3,1,127.5,128,104.5,100,114,89.4,7,5.5,6.5,5.1,,,3727.5,109.5,27.19,34.79
19.08.2020 10:00,C14N,3,1,124,124,101.6,100,110,88.7,7.5,6,6.5,5.2,18.2,3070,3734.4,107.9,28.65,36.29
19.08.2020 11:00,C14N,3,1,117,117,95.9,100,104,88.9,7,6,6,5.1,,,3734.4,107.2,30.55,38.68
19.08.2020 12:00,C14N,3,1,130,130,106.6,100,116,89.2,7.5,5.8,6.5,5,,,3734.4,111.8,27.66,35.03
19.08.2020 13:00,C14N,3,1,133,133,109,100,118,88.7,8,6,7,5.3,,,3734.4,112.5,26.89,34.09
19.08.2020 14:00,C14N,3,1,134,134,109.8,100,120,89.6,7.5,5.6,6.5,4.9,18.5,3100,3734.4,109.8,26.66,34
19.08.2020 15:00,C14N,3,1,133,133,109,100,118,88.7,8,6,7,5.3,,,3734.4,108.6,26.49,33.84
19.08.2020 16:00,C14N,3,1,130.5,131,107,100,116,88.9,7.5,5.7,7,5.4,,,3734.4,112.9,27,34.35
19.08.2020 17:00,C14N,3,1,117,117,95.9,100,104,88.9,7,6,6,5.1,,,3734.4,110.7,30.01,38.08
19.08.2020 18:00,C14N,3,0.4,33.5,84,68.6,100,30,89.6,2,6,1.5,4.5,17.3,2980,3734.4,92,106.53,58.96
19.08.2020 19:00,C14N,3,0,,,,100,0,,0,,0,,,,,73.7,,
19.08.2020 20:00,C14N,3,0,,,,100,0,,0,,0,,,,,67.1,,
19.08.2020 21:00,C14N,3,0,,,,100,0,,0,,0,,,,,62.2,,
19.08.2020 22:00,C14N,3,0,2.5,,,100,2,80,0.5,20,0,0,,,4.5,57.6,1460.56,346.19
19.08.2020 23:00,C14N,3,0.5,72,154,126.5,100,64,88.9,4,5.6,4,5.6,,,2579.5,101.7,51.53,62.66
20.08.2020 00:00,C14N,3,1,128.5,129,105.3,100,114,88.7,8,6.2,6.5,5.1,,,3643.6,103.7,27.85,35.31
20.08.2020 01:00,C14N,3,1,135,135,110.7,100,120,88.9,8,5.9,7,5.2,,,3643.6,111.8,26.46,33.58
20.08.2020 02:00,C14N,3,1,133,133,109,100,118,88.7,8,6,7,5.3,19.4,2910,3665,117.7,26.72,33.92
20.08.2020 03:00,C14N,3,1,135,135,110.7,100,120,88.9,8,5.9,7,5.2,,,3668.8,119.6,26.31,33.49
20.08.2020 04:00,C14N,3,1,135,135,110.7,100,120,88.9,8.5,6.3,6.5,4.8,18.8,2980,3668.8,119.3,26.21,33.39
20.08.2020 05:00,C14N,3,1,137.5,138,112.7,100,122,88.7,8,5.8,7.5,5.5,,,3683.8,121.4,25.74,32.81
20.08.2020 06:00,C14N,3,1,137.5,138,112.7,100,122,88.7,8.5,6.2,7,5.1,19.4,2880,3694.5,121.2,25.81,32.88
20.08.2020 07:00,C14N,3,1,135,135,110.7,100,120,88.9,8,5.9,7,5.2,,,3694.5,120.2,26.35,33.46
20.08.2020 08:00,C14N,3,1,135,135,110.7,100,120,88.9,8,5.9,7,5.2,19,2910,3694.5,119.1,26.24,33.4
20.08.2020 09:00,C14N,3,1,137.5,138,112.7,100,122,88.7,8.5,6.2,7,5.1,,,3694.5,116.6,25.71,32.75
20.08.2020 10:00,C14N,3,1,132.5,133,108.6,100,118,89.1,8,6,6.5,4.9,18.1,3050,3694.5,116,26.56,33.79
20.08.2020 11:00,C14N,3,1,133,133,109,100,118,88.7,8,6,7,5.3,,,3694.5,120.1,26.49,33.77
20.08.2020 12:00,C14N,3,1,135,135,110.7,100,120,88.9,8,5.9,7,5.2,,,3694.5,116.7,26,33.14
20.08.2020 13:00,C14N,3,1,130.5,131,107,100,116,88.9,8,6.1,6.5,5,,,3694.5,112.3,26.77,34.2
20.08.2020 14:00,C14N,3,1,133,133,109,100,118,88.7,8,6,7,5.3,18.5,3040,3694.5,112.1,26.37,33.73
20.08.2020 15:00,C14N,3,1,135,135,110.7,100,120,88.9,8,5.9,7,5.2,,,3694.5,110.6,25.95,33.06
20.08.2020 16:00,C14N,3,1,130.5,131,107,100,116,88.9,8,6.1,6.5,5,,,3694.5,113.8,26.89,34.3
20.08.2020 17:00,C14N,3,1,135.5,136,111.1,100,120,88.6,8.5,6.3,7,5.2,,,3694.5,113.2,26.02,33.19
20.08.2020 18:00,C14N,3,0.3,23,92,75.4,100,20,87,1.5,6.5,1.5,6.5,,,3694.5,88.7,154.51,56.15
20.08.2020 19:00,C14N,3,0,,,,100,0,,0,,0,,,,,74.2,,
20.08.2020 20:00,C14N,3,0,,,,100,0,,0,,0,,,,,67.4,,
20.08.2020 21:00,C14N,3,0,,,,100,0,,0,,0,,,,,62.6,,
20.08.2020 22:00,C14N,3,0,,,,100,0,,0,,0,,,,,55.6,,
20.08.2020 23:00,C14N,3,0.7,106,145,118.5,100,94,88.7,7,6.6,5,4.7,,,3256.6,94.9,34.31,36.72
21.08.2020 00:00,C14N,3,1,136,136,111.5,100,120,88.2,8.5,6.3,7.5,5.5,,,4076.2,106.7,26.46,33.49
21.08.2020 01:00,C14N,3,1,135.5,136,111.1,100,120,88.6,8.5,6.3,7,5.2,,,4059.8,106.4,26.33,33.45
21.08.2020 02:00,C14N,3,1,134,134,109.8,100,118,88.1,9.5,7.1,6.5,4.9,18.5,2910,4069.9,106.6,26.53,33.8
21.08.2020 03:00,C14N,3,1,136.5,137,111.9,100,120,87.9,9.5,7,7,5.1,,,4075.4,105.8,26.06,33.07
21.08.2020 04:00,C14N,3,1,137,137,112.3,100,120,87.6,9.5,6.9,7.5,5.5,18.1,2980,4098.5,103.4,25.9,32.99
21.08.2020 05:00,C14N,3,1,134,134,109.8,100,118,88.1,9.5,7.1,6.5,4.9,,,4100.6,102.3,26.33,33.65
21.08.2020 06:00,C14N,3,1,136.5,137,111.9,100,120,87.9,9.5,7,7,5.1,19.8,2880,4099.4,102.3,25.58,32.81
21.08.2020 07:00,C14N,3,1,134.5,135,110.2,100,118,87.7,9.5,7.1,7,5.2,,,4099.8,104.8,26.29,33.66
21.08.2020 08:00,C14N,3,1,136.5,137,111.9,100,120,87.9,9.5,7,7,5.1,18.7,3000,4099.8,104.4,25.93,33.15
21.08.2020 09:00,C14N,3,1,135,135,110.7,100,118,87.4,10,7.4,7,5.2,,,4099.8,103.2,26.26,33.5
21.08.2020 10:00,C14N,3,1,136.5,137,111.9,100,120,87.9,9.5,7,7,5.1,18.3,2900,4089.9,102.9,25.93,33.35
21.08.2020 11:00,C14N,3,1,124,124,101.6,100,110,88.7,7.5,6,6.5,5.2,20,2890,4081.7,102.5,28.85,36.64
21.08.2020 12:00,C14N,3,0.1,7,60,49.2,11.7,6,85.7,0.5,7.1,0.5,7.1,,,4081.8,69,514.88,149.21
21.08.2020 13:00,C14N,3,0,,,,0,0,,0,,0,,,,,57.4,,
21.08.2020 14:00,C14N,3,0,,,,0,0,,0,,0,,,,,58.7,,
21.08.2020 15:00,C14N,3,0,,,,0,0,,0,,0,,,,,57.2,,
21.08.2020 16:00,C14N,3,0,,,,0,0,,0,,0,,,,,55.4,,
21.08.2020 17:00,C14N,3,0,,,,0,0,,0,,0,,,,,53.5,,
21.08.2020 18:00,C14N,3,0,,,,50,0,,0,,0,,,,,51.7,,
21.08.2020 19:00,C14N,3,0,,,,100,0,,0,,0,,,,,49.7,,
21.08.2020 20:00,C14N,3,0,,,,100,0,,0,,0,,,,,48.1,,
21.08.2020 21:00,C14N,3,0,,,,100,0,,0,,0,,,,,46.8,,
21.08.2020 22:00,C14N,3,0,,,,100,0,,0,,0,,,,,45.4,,
21.08.2020 23:00,C14N,3,0,,,,100,0,,0,,0,,,,,39.6,,
22.08.2020 00:00,C14N,3,0,,,,100,0,,0,,0,,,,,35.9,,
22.08.2020 01:00,C14N,3,0.9,97.5,115,94,100,86,88.2,6.5,6.7,5,5.1,,,1125.9,91.3,38.25,44.06
22.08.2020 02:00,C14N,3,1,132.5,133,108.6,100,116,87.5,9.5,7.2,7,5.3,,,3658.1,101.2,27.38,34.54
22.08.2020 03:00,C14N,3,1,125,125,102.5,100,110,88,9,7.2,6,4.8,,,3300,96.8,28.72,36.38
22.08.2020 04:00,C14N,3,1,139.5,140,114.3,100,124,88.9,10,7.2,5.5,3.9,21,3000,3506.7,102.6,25.73,32.78
22.08.2020 05:00,C14N,3,1,134.5,135,110.2,100,120,89.2,10,7.4,4.5,3.3,,,3785,106.6,26.72,34.32
22.08.2020 06:00,C14N,3,1,135,135,110.7,100,120,88.9,10,7.4,5,3.7,18.5,2890,3785,108.2,26.63,33.71
22.08.2020 07:00,C14N,3,1,136.5,137,111.9,100,122,89.4,10,7.3,4.5,3.3,,,3785,108.5,26.33,33.34
22.08.2020 08:00,C14N,3,1,135,135,110.7,100,122,90.4,8.5,6.3,4.5,3.3,19.1,2920,3785,107.2,26.43,33.61
22.08.2020 09:00,C14N,3,1,135.5,136,111.1,100,122,90,8.5,6.3,5,3.7,18.7,2900,3785,107.3,26.33,33.46
22.08.2020 10:00,C14N,3,1,137.5,138,112.7,100,124,90.2,8.5,6.2,5,3.6,,,3806,107.5,26.01,33.02
22.08.2020 11:00,C14N,3,1,134,134,109.8,100,120,89.6,8,6,6,4.5,,,3810.2,107,26.62,33.83
22.08.2020 12:00,C14N,3,1,134.5,135,110.2,100,120,89.2,8,5.9,6.5,4.8,18.3,2830,3810.2,108.7,26.55,33.79
22.08.2020 13:00,C14N,3,1,138,138,113.1,100,124,89.9,7.5,5.4,6.5,4.7,,,3810.2,108.8,25.91,32.98
22.08.2020 14:00,C14N,3,1,133.5,134,109.4,100,120,89.9,7.5,5.6,6,4.5,19.7,2860,3810.2,109.2,26.82,34.02
22.08.2020 15:00,C14N,3,1,136,136,111.5,100,122,89.7,7.5,5.5,6.5,4.8,19.6,2850,3828.6,109.9,26.35,33.49
22.08.2020 16:00,C14N,3,1,136.5,137,111.9,100,122,89.4,7.5,5.5,7,5.1,,,3835.9,109.5,26.23,33.28
22.08.2020 17:00,C14N,3,1,134.5,135,110.2,100,120,89.2,7.5,5.6,7,5.2,,,3835.9,108.5,26.6,33.84
22.08.2020 18:00,C14N,3,0.4,46.5,112,91.5,100,42,90.3,2.5,5.4,2,4.3,20,2870,3835.9,87.8,76.94,47.9
22.08.2020 19:00,C14N,3,0,,,,100,0,,0,,0,,,,,70,,
22.08.2020 20:00,C14N,3,0,,,,100,0,,0,,0,,,,,65.1,,
22.08.2020 21:00,C14N,3,0,,,,100,0,,0,,0,,,,,60.5,,
22.08.2020 22:00,C14N,3,0,,,,100,0,,0,,0,,,,5.9,57.5,,
22.08.2020 23:00,C14N,3,1,127.5,134,110,100,114,89.4,7,5.5,6.5,5.1,,,3129.6,105.5,28.7,35.91
23.08.2020 00:00,C14N,3,1,136.5,137,111.9,100,122,89.4,7.5,5.5,7,5.1,,,3856.9,107.3,26.44,33.55
23.08.2020 01:00,C14N,3,1,135,135,110.7,100,120,88.9,8,5.9,7,5.2,,,3874.7,104.4,26.68,33.79
23.08.2020 02:00,C14N,3,1,138,138,113.1,100,122,88.4,9,6.5,7,5.1,20.2,2940,3874.2,103.9,25.95,32.93
23.08.2020 03:00,C14N,3,1,133.5,134,109.4,100,118,88.4,8.5,6.4,7,5.2,,,3874.2,99.6,26.87,34.16
23.08.2020 04:00,C14N,3,1,136,136,111.5,100,120,88.2,9,6.6,7,5.1,20.1,3010,3874.2,100.3,26.49,33.57
23.08.2020 05:00,C14N,3,1,133.5,134,109.4,100,118,88.4,8.5,6.4,7,5.2,,,3874.2,100.8,26.85,34.19
23.08.2020 06:00,C14N,3,1,135.5,136,111.1,100,120,88.6,9,6.6,6.5,4.8,19.9,3060,3880.8,97.8,26.41,33.54
23.08.2020 07:00,C14N,3,1,134.5,135,110.2,100,120,89.2,8,5.9,6.5,4.8,,,3875.2,98.5,26.62,33.74
23.08.2020 08:00,C14N,3,1,132,132,108.2,100,118,89.4,8,6.1,6,4.5,18.5,2910,3878.1,104.6,26.97,34.28
23.08.2020 09:00,C14N,3,1,133.5,134,109.4,100,120,89.9,7.5,5.6,6,4.5,,,3876,107.5,26.61,33.85
23.08.2020 10:00,C14N,3,1,134.5,135,110.2,100,120,89.2,8,5.9,6.5,4.8,18.4,283,3876,109.5,26.42,33.6
23.08.2020 11:00,C14N,3,1,136,136,111.5,100,122,89.7,8,5.9,6,4.4,,,3876,111.9,26.23,33.27
23.08.2020 12:00,C14N,3,1,134,134,109.8,100,120,89.6,7.5,5.6,6.5,4.9,19.6,2890,3879.3,112.2,26.57,33.72
23.08.2020 13:00,C14N,3,1,134,134,109.8,100,120,89.6,8,6,6,4.5,,,3888.6,112.6,26.61,33.82
23.08.2020 14:00,C14N,3,1,136.5,137,111.9,100,122,89.4,8,5.9,6.5,4.8,17,2860,3901.2,110.4,26.19,33.32
23.08.2020 15:00,C14N,3,1,133.5,134,109.4,100,120,89.9,7,5.2,6.5,4.9,18,2910,3896.4,108,26.86,34.14
23.08.2020 16:00,C14N,3,1,138.5,139,113.5,100,124,89.5,7.5,5.4,7,5.1,,,3901,108.4,25.86,32.87
23.08.2020 17:00,C14N,3,1,134.5,135,110.2,100,120,89.2,7.5,5.6,7,5.2,,,3904.9,108.8,26.64,33.95
23.08.2020 18:00,C14N,3,0.5,49.5,110,90.2,100,44,88.9,2.5,5.1,3,6.1,19.4,2930,3927,93.6,72.23,45.32
23.08.2020 19:00,C14N,3,0,,,,100,0,,0,,0,,,,,75.7,,
23.08.2020 20:00,C14N,3,0,,,,100,0,,0,,0,,,,,68.9,,
23.08.2020 21:00,C14N,3,0,,,,100,0,,0,,0,,,,,63.5,,
23.08.2020 22:00,C14N,3,0.2,18,108,88.5,100,16,88.9,1.5,8.3,0.5,2.8,,,1025.3,68.5,204.7,66.47
23.08.2020 23:00,C14N,4,1,135,135,110.7,100,120,88.9,8,5.9,7,5.2,,,3550.7,104.8,27.17,33.68
24.08.2020 00:00,C14N,4,1,133,133,109,100,118,88.7,8,6,7,5.3,,,3709.7,103.3,26.84,33.85
24.08.2020 01:00,C14N,4,1,133,133,109,100,118,88.7,8,6,7,5.3,,,3760.3,105.7,26.54,33.53
24.08.2020 02:00,C14N,4,1,131,131,107.4,100,116,88.5,8.5,6.5,6.5,5,19.2,2860,3771.9,106.5,27.21,34.3
24.08.2020 03:00,C14N,4,1,137.5,138,112.7,100,122,88.7,9,6.5,6.5,4.7,,,3798.6,106,25.75,32.46
24.08.2020 04:00,C14N,4,1,130,130,106.6,100,114,87.7,10,7.7,6,4.6,20.8,2800,3812.3,104.1,27.16,34.26
24.08.2020 05:00,C14N,4,1,122.5,123,100.4,100,108,88.2,9,7.3,5.5,4.5,,,3835.5,103.6,28.77,36.32
24.08.2020 06:00,C14N,4,1,116.5,117,95.5,100,104,89.3,7.5,6.4,5,4.3,21.5,2790,3839.1,104.9,30.45,38.09
24.08.2020 07:00,C14N,4,1,122,122,100,100,108,88.5,9,7.4,5,4.1,,,3839.1,106.8,28.6,36
24.08.2020 08:00,C14N,4,1,119,119,97.5,100,106,89.1,8,6.7,5,4.2,21.3,2940,3839.1,111.5,29.47,37.47
24.08.2020 09:00,C14N,4,1,121,121,99.2,100,108,89.3,8.5,7,4.5,3.7,,,3893,112,29.52,37.29
24.08.2020 10:00,C14N,4,1,121.5,122,99.6,100,108,88.9,8.5,7,5,4.1,19,2960,3926.6,109,29.65,37.36
24.08.2020 11:00,C14N,4,1,120.5,121,98.8,100,108,89.6,7.5,6.2,5,4.1,,,3951.3,108.2,29.97,37.64
24.08.2020 12:00,C14N,4,1,120,120,98.4,100,108,90,7.5,6.3,4.5,3.8,,,3951.8,107.3,30.18,37.93
24.08.2020 13:00,C14N,4,1,120,120,98.4,100,108,90,7.5,6.3,4.5,3.8,,,3951.8,108.6,30.16,37.89
24.08.2020 14:00,C14N,4,1,120,120,98.4,100,108,90,7.5,6.3,4.5,3.8,17.9,3020,3955.2,108.2,30.15,37.5
24.08.2020 15:00,C14N,4,1,120.5,121,98.8,100,108,89.6,7.5,6.2,5,4.1,,,3977.5,107.5,30.04,37.23
24.08.2020 16:00,C14N,4,1,123,123,100.8,100,110,89.4,8,6.5,5,4.1,,,3977.5,109.5,29.31,36.38
24.08.2020 17:00,C14N,4,1,131,131,107.4,100,118,90.1,8,6.1,5,3.8,,,3977.5,109.8,26.92,33.78
24.08.2020 18:00,C14N,4,1,129.5,130,106.1,100,118,91.1,8,6.2,3.5,2.7,17.7,3010,3977.5,109.2,26.84,33.87
24.08.2020 19:00,C14N,4,1,129,129,105.7,100,116,89.9,8,6.2,5,3.9,,,3977.5,112.1,26.89,34.8
24.08.2020 20:00,C14N,4,1,120.5,121,98.8,100,108,89.6,7.5,6.2,5,4.1,,,3977.5,112.7,28.74,37.26
24.08.2020 21:00,C14N,4,1,108.5,109,88.9,100,98,90.3,6.5,6,4,3.7,,,3977.5,108.5,32.25,41.62
24.08.2020 22:00,C14N,4,1,118,118,96.7,100,106,89.8,7.5,6.4,4.5,3.8,18.8,3130,3977.5,105.8,29.6,37.15
24.08.2020 23:00,C14N,4,1,121.5,122,99.6,100,110,90.5,6.5,5.3,5,4.1,,,3977.5,106.3,28.52,35.92
25.08.2020 00:00,C14N,4,1,121.5,122,99.6,100,110,90.5,6.5,5.3,5,4.1,,,3977.5,108.3,28.62,36.05
25.08.2020 01:00,C14N,4,1,120.5,121,98.8,100,110,91.3,6,5,4.5,3.7,,,3977.5,112.7,28.76,36.1
25.08.2020 02:00,C14N,4,1,110.5,111,90.6,100,100,90.5,6,5.4,4.5,4.1,19.6,2750,3977.5,112.3,31.89,39.77
25.08.2020 03:00,C14N,4,1,122.5,123,100.4,100,110,89.8,6.5,5.3,6,4.9,,,3978.4,111,28.72,36
25.08.2020 04:00,C14N,4,1,128.5,129,105.3,100,116,90.3,6.5,5.1,6,4.7,,,3990.4,111.8,27.16,34.1
25.08.2020 05:00,C14N,4,1,122,122,100,100,110,90.2,6.5,5.3,5.5,4.5,,,3977.5,110,28.44,35.81
25.08.2020 06:00,C14N,4,1,124.5,125,102,100,112,90,6.5,5.2,6,4.8,16.7,2960,3991.3,107.4,28.1,35.32
25.08.2020 07:00,C14N,4,1,126,126,103.3,100,114,90.5,6.5,5.2,5.5,4.4,,,3978.3,106.2,27.89,35.05
25.08.2020 08:00,C14N,4,1,124.5,125,102,100,112,90,6.5,5.2,6,4.8,,,3976,107.1,27.97,35.19
25.08.2020 09:00,C14N,4,1,128.5,129,105.3,100,116,90.3,6.5,5.1,6,4.7,20.9,3020,3976,108.9,27.06,34.04
25.08.2020 10:00,C14N,4,1,129,129,105.7,100,116,89.9,7,5.4,6,4.7,,,3976,106.3,26.96,33.49
25.08.2020 11:00,C14N,4,1,131,131,107.4,100,118,90.1,6.5,5,6.5,5,,,3976,107,26.58,33.59
25.08.2020 12:00,C14N,4,1,131.5,132,107.8,100,118,89.7,7,5.3,6.5,4.9,,,3981.6,106.4,26.4,33.28
25.08.2020 13:00,C14N,4,1,129,129,105.7,100,116,89.9,7,5.4,6,4.7,,,3983.2,107.1,26.99,34.12
25.08.2020 14:00,C14N,4,1,131.5,132,107.8,100,118,89.7,7,5.3,6.5,4.9,23,2760,3998.9,108.4,26.51,32.88
25.08.2020 15:00,C14N,4,1,123,123,100.8,100,110,89.4,7,5.7,6,4.9,,,4000.2,108.7,28.39,36.31
25.08.2020 16:00,C14N,4,1,132,132,108.2,100,118,89.4,7.5,5.7,6.5,4.9,21,2800,4000.2,112.9,26.82,33.65
25.08.2020 17:00,C14N,4,1,133.5,134,109.4,100,120,89.9,7,5.2,6.5,4.9,,,4000.2,112.7,26.48,33.26
25.08.2020 18:00,C14N,4,0.5,49,95,77.7,100,44,89.8,3,6.1,2,4.1,20.5,2890,4000.2,93.7,72.13,53.21
25.08.2020 19:00,C14N,4,0,,,,100,0,,0,,0,,,,,75.3,,
25.08.2020 20:00,C14N,4,0,,,,100,0,,0,,0,,,,,70.3,,
25.08.2020 21:00,C14N,4,0,,,,100,0,,0,,0,,,,,65.8,,
25.08.2020 22:00,C14N,4,0.7,87,127,104.4,100,78,89.7,4.5,5.2,4.5,5.2,,,2169.1,96,42.31,40.61
25.08.2020 23:00,C14N,4,1,131.5,132,107.8,100,118,89.7,7.5,5.7,6,4.6,,,3129.1,110.1,26.9,33.44
26.08.2020 00:00,C14N,4,1,129.5,130,106.1,100,116,89.6,7,5.4,6.5,5,,,3157.4,107,26.65,33.37
26.08.2020 01:00,C14N,4,1,132,132,108.2,100,118,89.4,7.5,5.7,6.5,4.9,,,3163.3,105.9,25.81,32.45
26.08.2020 02:00,C14N,4,1,111.5,112,91.4,100,100,89.7,6,5.4,5.5,4.9,25.4,3090,3163.3,105.8,31.28,39.08
26.08.2020 03:00,C14N,4,1,129,129,105.7,100,116,89.9,7,5.4,6,4.7,,,3163.3,110,27.58,34.17
26.08.2020 04:00,C14N,4,1,125,125,102.5,100,112,89.6,7,5.6,6,4.8,,,3168.5,107.7,27.94,34.86
26.08.2020 05:00,C14N,4,1,125.5,126,102.9,100,112,89.2,7,5.6,6.5,5.2,,,3189.3,108.8,27.81,34.67
26.08.2020 06:00,C14N,4,1,122.5,123,100.4,100,110,89.8,7,5.7,5.5,4.5,18.7,3250,3189.3,109.6,28.36,35.34
26.08.2020 07:00,C14N,4,1,127.5,128,104.5,100,114,89.4,7,5.5,6.5,5.1,,,3189.3,107.7,27.24,34.01
26.08.2020 08:00,C14N,4,1,125,125,102.5,100,112,89.6,7,5.6,6,4.8,,,3188.8,107.3,27.68,34.64
26.08.2020 09:00,C14N,4,1,118.5,119,97.1,100,106,89.5,6.5,5.5,6,5.1,,,3185.9,108.9,29.49,36.87
26.08.2020 10:00,C14N,4,1,131,131,107.4,100,118,90.1,7,5.3,6,4.6,20,3080,2249.8,111.6,26.73,33.27
26.08.2020 11:00,C14N,4,1,120.5,121,98.8,100,108,89.6,7,5.8,5.5,4.6,,,1532.8,125.7,28.96,36
26.08.2020 12:00,C14N,4,1,125.5,126,102.9,100,112,89.2,7.5,6,6,4.8,,,3406,118.4,28.04,35.38
26.08.2020 13:00,C14N,4,1,122.5,123,100.4,100,110,89.8,7,5.7,5.5,4.5,,,1122.6,126.8,28.64,35.97
26.08.2020 14:00,C14N,4,1,125,125,102.5,100,112,89.6,7,5.6,6,4.8,18.7,2830,2991.1,124.3,28.53,35.4
26.08.2020 15:00,C14N,4,1,131.5,132,107.8,100,118,89.7,7.5,5.7,6,4.6,,,2616.2,114.2,26.78,33.65
26.08.2020 16:00,C14N,4,1,129.5,130,106.1,100,116,89.6,7.5,5.8,6,4.6,17,2780,2913.2,119.8,27.19,34.27
26.08.2020 17:00,C14N,4,1,129.5,130,106.1,100,116,89.6,7.5,5.8,6,4.6,,,3746.3,113.5,27.14,34.28
26.08.2020 18:00,C14N,4,1,131.5,132,107.8,100,118,89.7,7.5,5.7,6,4.6,17.8,2890,3744.6,112.9,26.56,33.53
26.08.2020 19:00,C14N,4,1,131.5,132,107.8,100,118,89.7,7.5,5.7,6,4.6,,,3731.7,110.9,26.21,33.21
26.08.2020 20:00,C14N,4,1,129.5,130,106.1,100,116,89.6,7.5,5.8,6,4.6,,,3748.4,110.9,26.1,33.14
26.08.2020 21:00,C14N,4,1,85,85,69.7,100,76,89.4,5,5.9,4,4.7,,,3748.4,110.1,39.4,49.65
26.08.2020 21:00,,,,,,,0,,,,,,,,,,,,
26.08.2020 21:33,,,,,,,0,,,,,,,,,,,,
26.08.2020 22:00,C14N,4,1,116,116,95.1,100,104,89.7,6.5,5.6,5.5,4.7,16.9,3110,3748.4,110.5,30.84,38.12
26.08.2020 23:00,C14N,4,1,124.5,125,102,100,112,90,7,5.6,5.5,4.4,,,3751.8,112.7,27.82,34.94
27.08.2020 00:00,C14N,4,1,114,114,93.4,100,102,89.5,6.5,5.7,5.5,4.8,,,3754.7,114.5,30.3,37.89
27.08.2020 01:00,C14N,4,1,112,112,91.8,100,100,89.3,6.5,5.8,5.5,4.9,,,3754.1,114.8,31.15,38.75
27.08.2020 02:00,C14N,4,1,121.5,122,99.6,100,110,90.5,6,4.9,5.5,4.5,18.4,2970,3755.5,111.2,28.46,35.82
27.08.2020 03:00,C14N,4,1,119.5,120,98,100,108,90.4,6,5,5.5,4.6,,,3766.5,108.2,28.66,36.06
27.08.2020 04:00,C14N,4,1,117,117,95.9,100,106,90.6,5.5,4.7,5.5,4.7,,,3779.1,110.2,29.29,36.95
27.08.2020 05:00,C14N,4,1,120.5,121,98.8,100,110,91.3,5,4.1,5.5,4.6,,,3779.1,110.1,27.95,35.21
27.08.2020 06:00,C14N,4,1,105.5,106,86.5,100,96,91,4.5,4.3,5,4.7,21.8,2780,3779.1,108.7,32,40.13
27.08.2020 07:00,C14N,4,1,93.5,94,76.6,100,86,92,3.5,3.7,4,4.3,,,3779.1,107.8,35.79,44.96
27.08.2020 08:00,C14N,4,1,116,116,95.1,100,106,91.4,5,4.3,5,4.3,,,3756.4,109.5,30.31,37.57
27.08.2020 09:00,C14N,4,1,120,120,98.4,100,110,91.7,4.5,3.8,5.5,4.6,,,3753.9,109.9,27.92,35.07
27.08.2020 10:00,C14N,4,1,86.5,87,70.9,100,78,90.2,3.5,4,5,5.8,20,2730,3753.9,109.1,41,50.51
27.08.2020 11:00,C14N,4,1,118.5,119,97.1,100,108,91.1,4.5,3.8,6,5.1,,,3753.9,109.7,29.33,36.58
27.08.2020 12:00,C14N,4,1,115,115,94.3,100,104,90.4,4.5,3.9,6.5,5.7,15,2980,3753.9,113.4,29.96,37.47
27.08.2020 13:00,C14N,4,1,117.5,118,96.3,100,106,90.2,5,4.3,6.5,5.5,,,3753.9,111.5,29.41,37.01
27.08.2020 14:00,C14N,4,1,121.5,122,99.6,100,110,90.5,5,4.1,6.5,5.3,15.6,3020,3753.9,110.6,28.68,36.03
27.08.2020 15:00,C14N,4,1,125,125,102.5,100,112,89.6,6,4.8,7,5.6,,,3765.2,110.5,27.83,34.96
27.08.2020 16:00,C14N,4,1,125,125,102.5,100,112,89.6,6,4.8,7,5.6,17,2830,3779.1,110.6,27.79,34.94
27.08.2020 17:00,C14N,4,1,126.5,127,103.7,100,114,90.1,6,4.7,6.5,5.1,,,3779.1,109.6,27.55,34.59
27.08.2020 18:00,C14N,4,1,125,125,102.5,100,112,89.6,6,4.8,7,5.6,20,2760,3779.1,110,27.8,34.99
27.08.2020 19:00,C14N,4,1,127.5,128,104.5,100,114,89.4,6.5,5.1,7,5.5,,,3779.1,110.1,27.37,34.34
27.08.2020 20:00,C14N,4,1,124.5,125,102,100,112,90,6,4.8,6.5,5.2,19.8,2810,3779.1,109.6,28.28,35.46
27.08.2020 21:00,C14N,4,1,115,115,94.3,100,104,90.4,4.5,3.9,6.5,5.7,,,3779.1,112.6,31.21,39.07
27.08.2020 22:00,C14N,4,1,94.5,95,77.5,100,90,95.2,4.5,4.8,0,0,19.6,2800,3779.1,113,38.04,47.07
27.08.2020 23:00,,,,,,,38.3,,,,,,,,,,,,
27.08.2020 23:00,C14N,4,0.6,29.5,48,,100,18,61,1.5,5.1,10,33.9,,,3779.1,102.3,124.43,96.88
27.08.2020 23:37,C3A4N-60,8,0,,0,,100,0,,0,,0,,,,,68.3,,
28.08.2020 00:00,C3A4N-60,8,0.7,50.5,72,59.1,100,18,35.6,2,4,30.5,60.4,,,2944.7,94.5,72.01,72.03
28.08.2020 01:00,C3A4N-60,8,1,65.5,66,53.7,100,24,36.6,2.5,3.8,39,59.5,,,1228.4,97,54.02,67.03
28.08.2020 02:00,C3A4N-60,8,1,55.5,56,45.5,100,20,36,2.5,4.5,33,59.5,1.8,4510,1648.3,98.2,63.73,79.33
28.08.2020 03:00,C3A4N-60,8,1,61,61,50,100,22,36.1,3,4.9,36,59,,,1995.7,97.8,58.23,71.69
28.08.2020 04:00,C3A4N-60,8,1,61.5,62,50.4,100,22,35.8,3,4.9,36.5,59.3,1.4,4120,1749.5,97.7,57.56,71.04
28.08.2020 05:00,C3A4N-60,8,1,61,61,50,100,22,36.1,3,4.9,36,59,,,1785.9,97.8,57.92,71.2
28.08.2020 06:00,C3A4N-60,8,1,61.5,62,50.4,100,22,35.8,3.5,5.7,36,58.5,1.8,4630,1800.2,97.7,57.55,70.73
28.08.2020 07:00,C3A4N-60,8,1,61.5,62,50.4,100,22,35.8,3,4.9,36.5,59.3,,,1790.8,97.8,57.47,70.8
28.08.2020 08:00,C3A4N-60,8,0.1,13,98,79.9,13.3,4,30.8,0.5,3.8,8.5,65.4,1.6,4700,1006.7,74.6,271.55,129.45
28.08.2020 09:00,C3A4N-60,8,1,62.5,63,51.2,100,22,35.2,3.5,5.6,37,59.2,,,2032.4,97,56.63,69.35
28.08.2020 10:00,C3A4N-60,8,1,58,58,47.5,100,22,37.9,3,5.2,33,56.9,1.5,4650,1823.5,96.9,60.71,74.7
28.08.2020 11:00,C3A4N-60,8,1,62,62,50.8,100,22,35.5,3,4.8,37,59.7,,,2074.6,97.1,56.95,69.99
28.08.2020 12:00,C3A4N-60,8,1,62.5,63,51.2,100,22,35.2,3,4.8,37.5,60,1.8,4450,1700.1,96.3,56.29,69.29
28.08.2020 13:00,C3A4N-60,8,1,63,63,51.6,100,22,34.9,3.5,5.6,37.5,59.5,,,1656.8,96.8,55.73,69.03
28.08.2020 14:00,C3A4N-60,8,1,65,65,53.3,100,24,36.9,3,4.6,38,58.5,1.5,4600,1795.4,96.8,54.03,66.94
28.08.2020 15:00,C3A4N-60,8,1,65,65,53.3,100,22,33.8,3.5,5.4,39.5,60.8,,,1745.3,96.7,53.95,66.87
28.08.2020 16:00,C3A4N-60,8,1,66,66,54.1,100,24,36.4,3,4.5,39,59.1,1.6,4640,1575.5,96.7,52.89,65.61
28.08.2020 17:00,C3A4N-60,8,1,67,67,54.9,100,24,35.8,3.5,5.2,39.5,59,,,1526.8,96.7,52.18,65.01
28.08.2020 18:00,C3A4N-60,8,1,54.5,55,44.7,100,20,36.7,2.5,4.6,32,58.7,2.1,4420,1611.2,97.1,64.32,79.59
28.08.2020 19:00,C3A4N-60,8,1,60,60,49.2,100,22,36.7,2.5,4.2,35.5,59.2,,,1955.1,96.5,58.66,72.32
28.08.2020 20:00,C3A4N-60,8,1,62,62,50.8,100,22,35.5,3,4.8,37,59.7,1.9,4340,1860.6,97.3,56.81,69.76
28.08.2020 21:00,C3A4N-60,8,0.3,7,22,18.1,100,2,28.6,0.5,7.1,4.5,64.3,,,2008,76,500.69,226.37
28.08.2020 21:00,,,,,,,64.2,,,,,,,,,,,,
28.08.2020 21:53,,,,,,,100,,,,,,,,,,,,
28.08.2020 22:00,,,,,,,100,,,,,,,,,,,,
28.08.2020 22:00,C3A4N-60,8,0,,,,100,0,,0,,0,,,,,65.7,,
28.08.2020 22:30,C3A4N-50,6,0,,,,100,0,,0,,0,,,,,64.6,,
28.08.2020 22:31,C3A4N-60,8,0,,0,,100,0,,0,,0,,,,,63.6,,
28.08.2020 23:00,C3A4N-60,8,0,,,,100,0,,0,,0,,,,,60.4,,
29.08.2020 00:00,,,,,,,48.3,,,,,,,,,,,,
29.08.2020 00:00,C3A4N-60,8,0,,,,100,0,,0,,0,,,,,58.3,,
29.08.2020 00:13,C3A4N-50,6,0.5,36,70,,100,16,44.4,1.5,4.2,18.5,51.4,,,1202.1,86.9,98.52,78.17
29.08.2020 01:00,C3A4N-50,6,1,65,65,53.3,100,30,46.2,3,4.6,32,49.2,,,1870.3,95.8,54.14,66.09
29.08.2020 02:00,C3A4N-50,6,1,63,63,51.6,100,28,44.4,3,4.8,32,50.8,1.7,4710,1262.4,98.2,55.74,68.37
29.08.2020 03:00,C3A4N-50,6,1,62.5,63,51.2,100,28,44.8,2.5,4,32,51.2,,,1502.8,97.9,55.86,68.64
29.08.2020 04:00,C3A4N-50,6,1,64.5,65,52.9,100,30,46.5,2.5,3.9,32,49.6,1.6,4420,1460.4,98,54.25,66.57
29.08.2020 05:00,C3A4N-50,6,1,61,61,50,100,28,45.9,2,3.3,31,50.8,,,1747.8,98.1,57.56,70.47
29.08.2020 06:00,C3A4N-50,6,1,60.5,61,49.6,100,28,46.3,2,3.3,30.5,50.4,1.8,4350,2059.4,98.5,58.18,71.13
29.08.2020 07:00,C3A4N-50,6,1,61.5,62,50.4,100,28,45.5,2,3.3,31.5,51.2,,,3661.5,99,57.24,69.63
29.08.2020 08:00,C3A4N-50,6,1,61,61,50,100,28,45.9,2.5,4.1,30.5,50,1.8,4520,1309.8,97.5,57.56,70.52
29.08.2020 09:00,C3A4N-50,6,1,58.5,59,48,100,26,44.4,2,3.4,30.5,52.1,,,2075,98.5,60.16,73.34
29.08.2020 10:00,C3A4N-50,6,1,61.5,62,50.4,100,28,45.5,2.5,4.1,31,50.4,1.6,4550,3140.7,97.5,56.9,69.56
29.08.2020 11:00,C3A4N-50,6,0.4,27,62,51.1,43.3,12,44.4,1.5,5.6,13.5,50,,,1169.3,80.7,130.41,77.37
29.08.2020 12:00,C3A4N-50,6,0.6,42.5,71,58.1,60,20,47.1,1.5,3.5,21,49.4,1.3,4630,1413.8,88.8,83.4,72.39
29.08.2020 13:00,C3A4N-50,6,1,61,61,50,100,28,45.9,2.5,4.1,30.5,50,,,2574.8,97.4,57.79,70.44
29.08.2020 14:00,C3A4N-50,6,1,59.5,60,48.8,100,26,43.7,3,5,30.5,51.3,2,4470,2009.4,96.3,59.15,72.2
29.08.2020 15:00,C3A4N-50,6,1,61,61,50,100,28,45.9,2.5,4.1,30.5,50,,,2021,97.2,57.7,70.66
29.08.2020 16:00,C3A4N-50,6,1,61,61,50,100,28,45.9,3,4.9,30,49.2,1.6,4520,1905,96.6,57.77,70.53
29.08.2020 17:00,C3A4N-50,6,1,62,62,50.8,100,28,45.2,3,4.8,31,50,,,1971.4,97.1,56.89,39.45
29.08.2020 18:00,C3A4N-50,6,1,58.5,59,48,100,26,44.4,2.5,4.3,30,51.3,1.3,4560,1979.9,97.2,60.47,0
29.08.2020 19:00,C3A4N-50,6,1,61.5,62,50.4,100,28,45.5,3,4.9,30.5,49.6,,,2001.8,97.1,57.51,0
29.08.2020 20:00,C3A4N-50,6,1,61,61,50,100,28,45.9,2.5,4.1,30.5,50,1.2,4610,1942.5,96.7,57.96,0
29.08.2020 21:00,C3A4N-50,6,1,61.5,62,50.4,100,28,45.5,3,4.9,30.5,49.6,,,1932.5,96.9,57.52,0
29.08.2020 22:00,C3A4N-50,6,1,61,61,50,100,28,45.9,2.5,4.1,30.5,50,2,4660,1912.4,97,58.04,0
29.08.2020 23:00,C3A4N-50,6,1,59,59,48.4,100,26,44.1,3,5.1,30,50.8,,,1838.7,97,59.92,0
30.08.2020 00:00,C3A4N-50,6,1,62,62,50.8,100,28,45.2,3,4.8,31,50,1.5,4590,1804.2,97,57.05,0
30.08.2020 01:00,C3A4N-50,6,1,60.5,61,49.6,100,28,46.3,2.5,4.1,30,49.6,,,1790.4,97,58.45,0
30.08.2020 02:00,C3A4N-50,6,1,59,59,48.4,100,26,44.1,3,5.1,30,50.8,1.7,4640,1943.2,97.6,60.11,0
30.08.2020 03:00,C3A4N-50,6,1,56,56,45.9,100,26,46.4,2.5,4.5,27.5,49.1,,,3604.9,98.9,64,0
30.08.2020 04:00,C3A4N-50,6,1,59.5,60,48.8,100,26,43.7,2.5,4.2,31,52.1,1.6,4650,1259.1,96.8,59.53,0
30.08.2020 05:00,C3A4N-50,6,1,61,61,50,100,28,45.9,3,4.9,30,49.2,,,1768.1,98.3,57.96,0
30.08.2020 06:00,C3A4N-50,6,1,61.5,62,50.4,100,28,45.5,3,4.9,30.5,49.6,1.2,4620,1983.8,98.4,57.59,0
30.08.2020 07:00,C3A4N-50,6,1,61,61,50,100,28,45.9,3,4.9,30,49.2,,,3132.1,97.5,57.78,0
30.08.2020 08:00,C3A4N-50,6,1,61,61,50,100,28,45.9,3,4.9,30,49.2,2,4600,1203,97.6,57.79,0
30.08.2020 09:00,C3A4N-50,6,1,59,59,48.4,100,26,44.1,3,5.1,30,50.8,,,1813.2,97.9,59.77,504347.22
30.08.2020 10:00,C3A4N-50,6,1,61.5,62,50.4,100,28,45.5,3.5,5.7,30,48.8,1.2,4630,1889.8,98,57.26,69.99
30.08.2020 11:00,C3A4N-50,6,1,61,61,50,100,28,45.9,3,4.9,30,49.2,,,1998.8,98,57.78,70.65
30.08.2020 12:00,C3A4N-50,6,1,61.5,62,50.4,100,28,45.5,3.5,5.7,30,48.8,,,1896.5,97.6,57.29,70.37
30.08.2020 13:00,,,,,,,68.3,,,,,,,,,,,,
30.08.2020 13:00,C3A4N-50,6,0.3,11,35,,100,6,54.5,0.5,4.5,4.5,40.9,,,1836.1,91.8,319.85,138
30.08.2020 13:28,C14N,4,0,,0,,100,0,,0,,0,,,,,62.7,,
30.08.2020 14:00,C14N,4,0.1,8.5,64,52.3,100,8,94.1,0.5,5.9,0,0,,,153.4,62.7,425.06,158.73
30.08.2020 15:00,C14N,4,1,91.5,92,75,100,82,89.6,4.5,4.9,5,5.5,,,2543.2,104.7,40.21,48.37
30.08.2020 16:00,C14N,4,1,122,122,100,100,110,90.2,6,4.9,6,4.9,,,3783.6,101.1,28.96,35.87
30.08.2020 17:00,C14N,4,1,70.5,71,57.8,100,66,93.6,3.5,5,1,1.4,,,758.9,116.3,51.56,62.27
30.08.2020 18:00,C14N,4,0.2,2,9,7.6,21.7,2,100,0,0,0,0,16.9,2990,859.2,105.7,1862.31,662.82
30.08.2020 19:00,C14N,4,0,,,,0,0,,0,,0,,,,3.5,82.3,,
30.08.2020 20:00,C14N,4,0.9,81.5,89,72.9,91.7,76,93.3,4,4.9,1.5,1.8,,,3045.5,121.6,45.5,54.67
30.08.2020 21:00,C14N,4,1,83,83,68,100,74,89.2,4.5,5.4,4.5,5.4,,,2942.9,119.6,44.16,53.51
30.08.2020 22:00,C14N,4,1,129,129,105.7,100,116,89.9,6.5,5,6.5,5,,,3314.2,107.6,27.24,33.98
30.08.2020 23:00,C14N,4,1,129,129,105.7,100,116,89.9,6.5,5,6.5,5,,,1773.8,105.7,26.68,33.97
31.08.2020 00:00,C14N,4,1,131.5,132,107.8,100,118,89.7,6.5,4.9,7,5.3,,,1487,112.6,26.19,33.45
31.08.2020 01:00,C14N,4,1,131,131,107.4,100,118,90.1,6.5,5,6.5,5,,,1505.9,116.4,26.24,33.36
31.08.2020 02:00,C14N,4,1,131.5,132,107.8,100,118,89.7,6.5,4.9,7,5.3,17.5,2640,3137.8,125,25.98,33.12
31.08.2020 03:00,C14N,4,1,130,130,106.6,100,116,89.2,7.5,5.8,6.5,5,,,3362.4,115.4,26.8,33.97
31.08.2020 04:00,C14N,4,1,132,132,108.2,100,116,87.9,9,6.8,7,5.3,19.8,2770,3398.5,113.8,26.94,33.85
31.08.2020 05:00,C14N,4,1,130,130,106.6,100,114,87.7,9,6.9,7,5.4,,,3410.8,110.8,27.54,34.52
31.08.2020 06:00,C14N,4,1,130,130,106.6,100,114,87.7,9,6.9,7,5.4,20.3,2830,2868.3,103.7,27.58,34.42
31.08.2020 07:00,C14N,4,1,131.5,132,107.8,100,114,86.7,10,7.6,7.5,5.7,,,2078.8,107.9,27.59,34.5
31.08.2020 08:00,C14N,4,1,130.5,131,107,100,114,87.4,9.5,7.3,7,5.4,,,3029.7,119.6,27.56,34.43
31.08.2020 09:00,C14N,4,1,133,133,109,100,116,87.2,10,7.5,7,5.3,,,3866.3,115.8,26.95,33.68
31.08.2020 10:00,C14N,4,1,121.5,122,99.6,100,106,87.2,9,7.4,6.5,5.3,19.5,2860,3868.2,102.9,29.49,37.12
31.08.2020 11:00,C14N,4,1,133.5,134,109.4,100,116,86.9,10,7.5,7.5,5.6,,,3868.2,99.8,26.6,33.82
31.08.2020 12:00,C14N,4,1,133,133,109,100,116,87.2,10,7.5,7,5.3,,,3868.2,95.3,26.28,33.57
31.08.2020 13:00,C14N,4,1,116.5,117,95.5,100,102,87.6,8,6.9,6.5,5.6,,,3293.7,98.2,30.24,38.43
31.08.2020 14:00,C14N,4,1,129.5,130,106.1,100,114,88,8.5,6.6,7,5.4,16.5,3110,3850.3,103.3,27.16,34.51
31.08.2020 15:00,C14N,4,1,126.5,127,103.7,100,112,88.5,7.5,5.9,7,5.5,,,3733.3,97.5,27.53,35.08
31.08.2020 16:00,C14N,4,1,133.5,134,109.4,100,118,88.4,8.5,6.4,7,5.2,,,3787.4,100.1,26.4,33.53
31.08.2020 17:00,C14N,4,1,134,134,109.8,100,118,88.1,8.5,6.3,7.5,5.6,,,3305.1,96.7,26.03,33.32
31.08.2020 18:00,C14N,4,1,136,136,111.5,100,120,88.2,8.5,6.3,7.5,5.5,16.4,2900,3359.2,99.4,25.83,33
31.08.2020 19:00,C14N,4,1,138,138,113.1,100,122,88.4,8.5,6.2,7.5,5.4,,,2492.8,96.4,25.44,32.59
31.08.2020 20:00,C14N,4,1,133,133,109,100,118,88.7,8,6,7,5.3,,,3521.3,104.2,26.36,33.61
31.08.2020 21:00,C14N,4,1,127,127,104.1,100,112,88.2,8,6.3,7,5.5,,,3882.4,105.6,27.55,35.06
31.08.2020 22:00,C14N,4,1,128.5,129,105.3,100,114,88.7,8,6.2,6.5,5.1,17,2920,3882.4,100.7,27.12,34.19
31.08.2020 23:00,C14N,4,1,123.5,124,101.2,100,110,89.1,7.5,6.1,6,4.9,,,3875.8,97.8,28.15,35.38
01.09.2020 00:00,C14N,4,1,119.5,120,98,100,106,88.7,7.5,6.3,6,5,,,2717.5,98.3,30,37.55
01.09.2020 01:00,C14N,4,1,112.5,113,92.2,100,100,88.9,7,6.2,5.5,4.9,,,3240.7,104,31.38,39.43
01.09.2020 02:00,C14N,4,1,124,124,101.6,100,110,88.7,8,6.5,6,4.8,18.3,2950,2420.1,110.5,29.22,36
01.09.2020 03:00,C14N,4,1,135,135,110.7,100,120,88.9,8,5.9,7,5.2,,,2428.8,119,26.01,32.73
01.09.2020 04:00,C14N,4,1,135,135,110.7,100,120,88.9,8.5,6.3,6.5,4.8,,,2425.7,115.4,25.93,32.78
01.09.2020 05:00,C14N,4,1,137,137,112.3,100,122,89.1,8.5,6.2,6.5,4.7,,,2425.4,113.7,25.62,32.3
01.09.2020 06:00,C14N,4,1,135,135,110.7,100,120,88.9,8,5.9,7,5.2,20.2,2810,2427.3,112.8,25.89,32.77
01.09.2020 07:00,C14N,4,1,137,137,112.3,100,122,89.1,8.5,6.2,6.5,4.7,,,2430.5,111,25.62,32.44
01.09.2020 08:00,C14N,4,1,101,101,82.8,100,90,89.1,6,5.9,5,5,,,2960.4,108.1,35.64,44.19
01.09.2020 09:00,C14N,4,1,130.5,131,107,100,116,88.9,8,6.1,6.5,5,,,3917.7,111.7,27.39,34.21
01.09.2020 10:00,C14N,4,1,130,130,106.6,100,116,89.2,7.5,5.8,6.5,5,19.2,2900,3920.7,104.9,27.34,34.29
01.09.2020 11:00,C14N,4,1,130,130,106.6,100,116,89.2,7.5,5.8,6.5,5,,,3920.7,96.5,27.19,34.28
01.09.2020 12:00,C14N,4,1,110,110,90.2,100,98,89.1,6.5,5.9,5.5,5,,,2589.6,94.4,32.66,40.71
01.09.2020 13:00,C14N,4,0.9,118,126,103.6,93.3,106,89.8,6.5,5.5,5.5,4.7,,,3101,99.4,30.66,36.21
01.09.2020 14:00,C14N,4,0.3,38,143,116.8,26.7,34,89.5,2,5.3,2,5.3,18,3030,1708.4,83.1,96.46,60.39
01.09.2020 15:00,C14N,4,1,123.5,124,101.2,100,110,89.1,7.5,6.1,6,4.9,,,3867,99.6,29.29,36.42
01.09.2020 16:00,C14N,4,1,132,132,108.2,100,118,89.4,7.5,5.7,6.5,4.9,,,2608.7,94.7,26.86,33.91
01.09.2020 17:00,C14N,4,1,112,112,91.8,100,100,89.3,6.5,5.8,5.5,4.9,,,3207.2,97.7,31.42,39.66
01.09.2020 18:00,C14N,4,1,127.5,128,104.5,100,114,89.4,7,5.5,6.5,5.1,16.3,3020,3882.9,99.2,28.33,35.43
01.09.2020 19:00,C14N,4,1,132,132,108.2,100,118,89.4,7.5,5.7,6.5,4.9,,,3912.9,102.1,26.83,33.98
01.09.2020 20:00,C14N,4,1,129.5,130,106.1,100,116,89.6,7.5,5.8,6,4.6,,,3912.9,106.1,27.22,34.59
01.09.2020 21:00,C14N,4,1,130,130,106.6,100,116,89.2,7.5,5.8,6.5,5,16.8,2790,3912.9,104.4,27.17,34.38
01.09.2020 22:00,C14N,4,1,128.5,129,105.3,100,114,88.7,7.5,5.8,7,5.4,,,3912.9,103.1,27.4,34.66
01.09.2020 23:00,C14N,4,1,132.5,133,108.6,100,118,89.1,7.5,5.7,7,5.3,,,3912.9,102.3,26.57,33.59
02.09.2020 00:00,C14N,4,1,130,130,106.6,100,116,89.2,7.5,5.8,6.5,5,,,3912.9,104,26.98,34.19
02.09.2020 01:00,C14N,4,1,126,126,103.3,100,112,88.9,7,5.6,7,5.6,,,3912.9,104.9,28.12,35.43
02.09.2020 02:00,C14N,4,1,129.5,130,106.1,100,116,89.6,7,5.4,6.5,5,16.5,2880,3912.9,103.3,26.62,33.78
02.09.2020 03:00,C14N,4,1,116.5,117,95.5,100,104,89.3,6.5,5.6,6,5.2,,,3912.9,103.7,29.46,37.31
02.09.2020 04:00,C14N,4,1,110,110,90.2,100,98,89.1,6,5.5,6,5.5,,,3579.2,104,32.74,40.85
02.09.2020 05:00,C14N,4,1,129.5,130,106.1,100,116,89.6,7,5.4,6.5,5,,,3556,107.6,27.87,34.95
02.09.2020 06:00,C14N,4,1,130,130,106.6,100,116,89.2,7,5.4,7,5.4,,,3813.1,117.7,27.73,34.64
02.09.2020 07:00,C14N,4,1,132.5,133,108.6,100,118,89.1,7.5,5.7,7,5.3,,,3949.6,112.8,27.21,34.13
02.09.2020 08:00,C14N,4,1,129.5,130,106.1,100,116,89.6,7,5.4,6.5,5,,,3935.9,106.2,27.87,34.99
02.09.2020 09:00,C14N,4,1,130,130,106.6,100,116,89.2,7,5.4,7,5.4,,,3914.8,101.7,27.82,34.88
02.09.2020 10:00,C14N,4,1,132,132,108.2,100,118,89.4,7,5.3,7,5.3,20,2850,3900.3,103.2,27.39,34.25
02.09.2020 11:00,C14N,4,1,132,132,108.2,100,118,89.4,7,5.3,7,5.3,,,3908.9,103.5,27.28,34.27
02.09.2020 12:00,C14N,4,1,132,132,108.2,100,118,89.4,7.5,5.7,6.5,4.9,18,2960,3901.4,102.4,27.18,32.51
02.09.2020 13:00,C14N,4,1,143,143,117.2,100,128,89.5,7.5,5.2,7.5,5.2,,,3899.6,106.3,25.03,33.22
02.09.2020 14:00,C14N,4,1,136.5,137,111.9,100,122,89.4,7.5,5.5,7,5.1,17.3,3000,3922,106.2,26.13,33.37
02.09.2020 15:00,C14N,4,1,136.5,137,111.9,100,122,89.4,7.5,5.5,7,5.1,,,3923.6,105.1,26.15,33.54
02.09.2020 16:00,C14N,4,1,141,141,115.6,100,126,89.4,7.5,5.3,7.5,5.3,17.8,2960,3928,105.5,25.26,32.28
02.09.2020 17:00,C14N,4,1,136.5,137,111.9,100,122,89.4,7.5,5.5,7,5.1,,,3925.4,104.7,26.17,33.5
02.09.2020 18:00,C14N,4,1,136.5,137,111.9,100,122,89.4,7.5,5.5,7,5.1,16.8,2860,3947.6,102.2,26.3,33.18
02.09.2020 19:00,C14N,4,1,136.5,137,111.9,100,122,89.4,7.5,5.5,7,5.1,,,3944.8,100.7,26.39,33.64
02.09.2020 20:00,C14N,4,1,137,137,112.3,100,122,89.1,7.5,5.5,7.5,5.5,16.4,2900,3949.6,102.4,26.24,33.58
02.09.2020 21:00,C14N,4,1,137,137,112.3,100,122,89.1,8,5.8,7,5.1,,,3949.6,100.5,26.13,33.14
02.09.2020 22:00,C14N,4,1,139.5,140,114.3,100,124,88.9,8,5.7,7.5,5.4,18.6,2870,3949.6,98.2,25.51,32.57
02.09.2020 23:00,C14N,4,1,124,124,101.6,100,110,88.7,7.5,6,6.5,5.2,,,3959.2,95.4,29.1,33.58
03.09.2020 00:00,C14N,4,1,151,151,123.8,100,134,88.7,9,6,8,5.3,19.6,2820,3482.8,101.7,23.66,32.46
03.09.2020 01:00,C14N,4,1,131,131,107.4,100,116,88.5,7.5,5.7,7.5,5.7,,,3105.6,96.3,27.17,34.31
03.09.2020 02:00,C14N,4,1,135,135,110.7,100,120,88.9,8,5.9,7,5.2,18.2,2830,2997.6,100.7,26.46,33.64
03.09.2020 03:00,C14N,4,1,137,137,112.3,100,122,89.1,8,5.8,7,5.1,,,3959,99.7,26.01,32.9
03.09.2020 04:00,C14N,4,1,127.5,128,104.5,100,114,89.4,7,5.5,6.5,5.1,18,2840,3959,104.7,27.46,34.68
03.09.2020 05:00,C14N,4,1,114.5,115,93.9,100,102,89.1,6.5,5.7,6,5.2,,,3959,110.7,31.08,38.82
03.09.2020 06:00,C14N,4,1,130,130,106.6,100,116,89.2,8,6.2,6,4.6,20,2850,3537.7,105.9,27.48,34.42
03.09.2020 07:00,C14N,4,1,134.5,135,110.2,100,120,89.2,8,5.9,6.5,4.8,,,2170.5,104.1,26.37,33.27
03.09.2020 08:00,C14N,4,1,123.5,124,101.2,100,110,89.1,8,6.5,5.5,4.5,21.4,3030,2149.3,109.4,28.78,36.07
03.09.2020 09:00,C14N,4,1,121.5,122,99.6,100,108,88.9,7.5,6.2,6,4.9,,,2148,111.3,29.62,36.81
03.09.2020 10:00,C14N,4,1,131,131,107.4,100,116,88.5,9,6.9,6,4.6,17.4,3080,2146.5,111.7,27.52,34.39
03.09.2020 11:00,C14N,4,1,137,137,112.3,100,122,89.1,9,6.6,6,4.4,16.8,3130,3296,110.9,25.95,32.91
03.09.2020 12:00,C14N,4,1,137.5,138,112.7,100,122,88.7,9,6.5,6.5,4.7,,,3321.5,107.1,25.88,32.46
03.09.2020 13:00,C14N,4,1,138,138,113.1,100,122,88.4,9.5,6.9,6.5,4.7,,,3340,103.6,25.33,32.18
03.09.2020 14:00,C14N,4,1,137.5,138,112.7,100,122,88.7,9.5,6.9,6,4.4,18,2980,3325.1,101.9,25.68,32.53
03.09.2020 15:00,C14N,4,1,138,138,113.1,100,122,88.4,9.5,6.9,6.5,4.7,,,3331,103.5,26.04,32.87
03.09.2020 16:00,C14N,4,1,138.5,139,113.5,100,122,88.1,10,7.2,6.5,4.7,18.3,2900,3332.1,106.2,26.23,32.92
03.09.2020 17:00,C14N,4,1,136,136,111.5,100,120,88.2,9.5,7,6.5,4.8,,,3356.4,105.6,26.69,33.55
03.09.2020 18:00,C14N,4,1,137.5,138,112.7,100,122,88.7,9.5,6.9,6,4.4,17.3,2940,2970.8,107.3,26.52,33.16
03.09.2020 19:00,C14N,4,1,138.5,139,113.5,100,122,88.1,10,7.2,6.5,4.7,,,1416.7,121,26.47,32.87
03.09.2020 20:00,C14N,4,1,138,138,113.1,100,122,88.4,9.5,6.9,6.5,4.7,17,2990,3918.4,110.4,26.05,32.75
03.09.2020 21:00,C14N,4,1,135.5,136,111.1,100,120,88.6,9.5,7,6,4.4,,,3918.8,105.5,26.13,33.03
03.09.2020 22:00,C14N,4,1,138,138,113.1,100,122,88.4,9,6.5,7,5.1,19.2,2980,3944.1,97.8,25.95,32.85
03.09.2020 23:00,C14N,4,1,137.5,138,112.7,100,122,88.7,8.5,6.2,7,5.1,,,3930,92.9,26.3,33.21
04.09.2020 00:00,C14N,4,1,137.5,138,112.7,100,122,88.7,8.5,6.2,7,5.1,20.4,2830,2553.4,94,26.3,33.02
04.09.2020 01:00,C14N,4,1,137.5,138,112.7,100,122,88.7,8.5,6.2,7,5.1,,,3140,101.7,26.39,33.11
04.09.2020 02:00,C14N,4,1,138,138,113.1,100,122,88.4,9,6.5,7,5.1,17,3010,3925.6,99.5,26.11,32.8
04.09.2020 03:00,C14N,4,1,136,136,111.5,100,120,88.2,9,6.6,7,5.1,,,3925.6,99.8,26.52,33.34
04.09.2020 04:00,C14N,4,1,138,138,113.1,100,122,88.4,9,6.5,7,5.1,16.3,3020,3925.6,103,25.97,32.63
