Repository: SamerHany/CHES210-Data-Science-In-Chemical-Engineering

# CASE STUDY 2: QUALITY CONTROL

### Objectives

*   Link all the steps of a typical data science project
*   Predict product properties to ensure consistent quality and reduce defects

File: 12 - Case Study - Quality Control/cement_data.csv (part 5 of 27)
Date/Time,Cement Type,Cement silo,"RHR, h","Production, t","Prod.rate, t/h","PRI, %","NAI, %","Clinker (wet), t","Clinker (wet), %","Gypsum (wet), t","Gypsum (wet), %","Limestone (wet), t","Limestone (wet), %","R45, %",Fineness blaine,"Water injection, l/h","Cement temp, C","Main Drive SEEC, kWh/t cem","SEEC, kWh/t cem"
04.09.2020 05:00,C14N,4,1,134,134,109.8,100,118,88.1,9,6.7,7,5.2,,,3925.6,107.8,26.27,33.06
04.09.2020 06:00,C14N,4,1,127.5,128,104.5,100,112,87.8,9,7.1,6.5,5.1,18.8,2900,3925.6,107.7,28.25,35.39
04.09.2020 07:00,C14N,4,1,138.5,139,113.5,100,122,88.1,9.5,6.9,7,5.1,,,3928.8,99.8,25.88,32.36
04.09.2020 08:00,C14N,4,1,132.5,133,108.6,100,116,87.5,9.5,7.2,7,5.3,20.4,3010,3940.4,100.4,26.82,33.75
04.09.2020 09:00,C14N,4,1,95.5,96,78.3,100,84,88,6.5,6.8,5,5.2,,,2630.1,98.9,38.69,47.37
04.09.2020 10:00,C14N,4,1,140,140,114.8,100,124,88.6,9.5,6.8,6.5,4.6,17.3,3100,3928.1,104.2,25.93,32.36
04.09.2020 11:00,C14N,4,1,137,137,112.3,100,120,87.6,10,7.3,7,5.1,17,3180,3928.5,104.8,26.4,33.17
04.09.2020 12:00,C14N,4,1,136.5,137,111.9,100,120,87.9,9.5,7,7,5.1,,,3928.5,108,26.69,33.39
04.09.2020 13:00,C14N,4,1,138.5,139,113.5,100,122,88.1,9.5,6.9,7,5.1,,,3928.5,107.7,25.89,32.51
04.09.2020 14:00,C14N,4,1,137,137,112.3,100,120,87.6,9.5,6.9,7.5,5.5,15,3210,3928.5,104.4,26.45,33.07
04.09.2020 15:00,C14N,4,1,138.5,139,113.5,100,122,88.1,9.5,6.9,7,5.1,,,3928.5,103.3,26.18,32.8
04.09.2020 16:00,C14N,4,1,138,138,113.1,100,122,88.4,9,6.5,7,5.1,17,3020,3928.5,106.8,26.38,33.1
04.09.2020 17:00,C14N,4,1,137.5,138,112.7,100,122,88.7,8.5,6.2,7,5.1,,,3941.5,110.7,26.38,20.2
04.09.2020 18:00,C14N,4,1,138,138,113.1,100,122,88.4,9,6.5,7,5.1,18.4,2950,3953.7,112.4,26.28,0
04.09.2020 19:00,C14N,4,1,129,129,105.7,100,114,88.4,8,6.2,7,5.4,,,3953.7,107.9,28.4,0
04.09.2020 20:00,C14N,4,1,133,133,109,100,118,88.7,8.5,6.4,6.5,4.9,19,2990,3953.7,100,27.46,0
04.09.2020 21:00,C14N,4,0.9,65.5,73,59.7,100,58,88.5,4,6.1,3.5,5.3,,,3887,98.8,56.28,0
04.09.2020 22:00,C14N,7,0,,,,100,0,,0,,0,,20,3060,,81.4,,
04.09.2020 23:00,C14N,7,0,,,,100,0,,0,,0,,,,,75.6,,
05.09.2020 00:00,C14N,7,0,,,,100,0,,0,,0,,,,,70.2,,
05.09.2020 01:00,C14N,7,0,,,,100,0,,0,,0,,,,,65.4,,
05.09.2020 02:00,C14N,7,0,,,,100,0,,0,,0,,,,,62.4,,
05.09.2020 03:00,C14N,7,0.5,63,122,99.9,100,56,88.9,4,6.3,3,4.8,,,2373.8,84.5,59.68,0
05.09.2020 04:00,C14N,7,1,108,108,88.5,100,96,88.9,7,6.5,5,4.6,,,3915.4,102,33.71,0
05.09.2020 05:00,C14N,7,1,103.5,104,84.8,100,92,88.9,6.5,6.3,5,4.8,,,3927.9,101.3,35.09,0
05.09.2020 06:00,C14N,7,1,105,105,86.1,100,94,89.5,6.5,6.2,4.5,4.3,15.3,3500,2744,96.3,34.58,0
05.09.2020 07:00,C14N,7,1,101.5,102,83.2,100,90,88.7,6.5,6.4,5,4.9,,,3011.4,103.9,35.66,0
05.09.2020 08:00,C14N,7,1,100.5,101,82.4,100,90,89.6,6,6,4.5,4.5,12,3600,3890.2,110.8,35.89,0
05.09.2020 09:00,C14N,7,1,101,101,82.8,100,90,89.1,6,5.9,5,5,,,3523.8,110.6,35.64,0
05.09.2020 10:00,C14N,7,1,101,101,82.8,100,90,89.1,6.5,6.4,4.5,4.5,10.5,3680,2303.3,108.9,35.92,0
05.09.2020 11:00,C14N,7,1,103,103,84.4,100,92,89.3,6.5,6.3,4.5,4.4,,,2964.1,116.6,34.88,0
05.09.2020 12:00,C14N,7,1,98.5,99,80.7,100,88,89.3,6,6.1,4.5,4.6,,,4419.5,106.5,36.39,0
05.09.2020 13:00,C14N,7,1,103,103,84.4,100,92,89.3,6.5,6.3,4.5,4.4,,,3862.7,98.6,34.9,0
05.09.2020 14:00,C14N,7,1,99,99,81.1,100,88,88.9,6.5,6.6,4.5,4.5,10.8,3540,3744.1,100.1,36.26,0
05.09.2020 15:00,C14N,7,1,101,101,82.8,100,90,89.1,6.5,6.4,4.5,4.5,,,3767,100.8,35.52,0
05.09.2020 16:00,C14N,7,1,103,103,84.4,100,92,89.3,6.5,6.3,4.5,4.4,,,3760,101.2,34.89,0
05.09.2020 17:00,C14N,7,1,98,98,80.3,100,88,89.8,6,6.1,4,4.1,,,3755.6,103,36.75,0
05.09.2020 18:00,C14N,7,1,101.5,102,83.2,100,90,88.7,7,6.9,4.5,4.4,10.5,3640,3752.2,102.8,35.49,0
05.09.2020 19:00,C14N,7,1,94.5,95,77.5,100,84,88.9,6.5,6.9,4,4.2,,,3756.3,101.6,38.3,0
05.09.2020 20:00,C14N,7,0.2,4,18,15.1,100,4,100,0,0,0,0,,,3753.7,76,907.86,0
05.09.2020 21:00,C14N,7,0,,,,100,0,,0,,0,,,,,54.1,,
05.09.2020 21:00,,,,,,,100,,,,,,,,,,,,
05.09.2020 21:41,,,,,,,100,,,,,,,,,,,,
05.09.2020 22:00,C14N,7,0.5,68,132,107.9,100,60,88.2,5,7.4,3,4.4,,,1994.3,79,55.21,0
05.09.2020 23:00,C14N,7,0.7,92.5,126,103.4,73.3,82,88.6,6.5,7,4,4.3,,,4423.5,89.1,39.35,0
06.09.2020 00:00,C14N,7,0.7,78.5,110,89.8,71.7,70,89.2,5.5,7,3,3.8,,,1967.6,90.1,46.2,0
06.09.2020 01:00,C14N,7,1,106,106,86.9,100,94,88.7,7.5,7.1,4.5,4.2,,,4423,106.5,34.11,0
06.09.2020 02:00,C14N,7,1,103,103,84.4,100,92,89.3,7,6.8,4,3.9,15,3380,4430.7,104.4,35.13,0
06.09.2020 03:00,C14N,7,1,104,104,85.2,100,92,88.5,7.5,7.2,4.5,4.3,,,4290.3,97,34.93,0
06.09.2020 04:00,C14N,7,1,110.5,111,90.6,100,98,88.7,8,7.2,4.5,4.1,,,3176.4,99.7,33.04,0
06.09.2020 05:00,C14N,7,1,115,115,94.3,100,102,88.7,8,7,5,4.3,,,4463.9,100.4,31.51,0
06.09.2020 06:00,C14N,7,1,110,110,90.2,100,98,89.1,7.5,6.8,4.5,4.1,16,3350,2998.3,95.9,33.08,0
06.09.2020 07:00,C14N,7,1,115,115,94.3,100,102,88.7,8,7,5,4.3,,,4019,101.4,31.44,0
06.09.2020 08:00,C14N,7,1,112,112,91.8,100,100,89.3,7.5,6.7,4.5,4,,,4447.3,101.8,32.03,0
06.09.2020 09:00,C14N,7,1,109.5,110,89.8,100,98,89.5,7,6.4,4.5,4.1,,,4447.3,101.7,32.78,0
06.09.2020 10:00,C14N,7,1,111.5,112,91.4,100,100,89.7,7,6.3,4.5,4,15.3,3380,4447.3,101.5,32.29,0
06.09.2020 11:00,C14N,7,1,109.5,110,89.8,100,98,89.5,7,6.4,4.5,4.1,,,4447.3,102.8,32.83,0
06.09.2020 12:00,C14N,7,0,4,240,196.7,100,4,100,0,0,0,0,,,4447.3,68.2,891.68,0
06.09.2020 13:00,C14N,7,0,,,,100,0,,0,,0,,,,,60.1,,
06.09.2020 14:00,C14N,7,0,2,,,100,2,100,0,0,0,0,,,8.4,57,1808.44,0
06.09.2020 15:00,C14N,7,0,0.5,,,100,0,0,0.5,100,0,0,,,,57.7,0,0
06.09.2020 16:00,C14N,7,0,,,,100,0,,0,,0,,,,,49.3,,
06.09.2020 17:00,C14N,7,0,,,,100,0,,0,,0,,,,,46,,
06.09.2020 18:00,C14N,7,0.6,72.5,118,96.4,100,68,93.8,4.5,6.2,0,0,,,1841.6,86.3,49.95,0
06.09.2020 19:00,C14N,7,0.9,54.5,59,48.7,100,40,73.4,3,5.5,11.5,21.1,,,4153.5,97.9,65.96,0
06.09.2020 20:00,,,,,,,100,,,,,,,,,,,,
06.09.2020 20:00,C14N,7,0,,,,100,0,,0,,0,,,,,62.8,,
06.09.2020 20:22,C3A4N-50,6,0,,0,,100,0,,0,,0,,,,,60.7,,
06.09.2020 21:00,C3A4N-50,6,0,,,,100,0,,0,,0,,,,,59.6,,
06.09.2020 22:00,C3A4N-50,6,0,,,,100,0,,0,,0,,,,,53.9,,
06.09.2020 23:00,C3A4N-50,6,0.5,34,68,55.7,100,16,47.1,2,5.9,16,47.1,,,565.7,76.2,106.58,0
07.09.2020 00:00,C3A4N-50,6,1,54.5,55,44.7,100,24,44,3,5.5,27.5,50.5,,,1710.9,98,66.2,0
07.09.2020 01:00,C3A4N-50,6,1,65,65,53.3,100,30,46.2,3.5,5.4,31.5,48.5,,,2502.6,98.3,55.38,0
07.09.2020 02:00,C3A4N-50,6,1,66.5,67,54.5,100,30,45.1,4,6,32.5,48.9,1.7,4820,2801.2,97,53.59,0
07.09.2020 03:00,C3A4N-50,6,1,57,57,46.7,100,26,45.6,3,5.3,28,49.1,,,1876.9,97.8,62.48,0
07.09.2020 04:00,C3A4N-50,6,1,66,66,54.1,100,30,45.5,3.5,5.3,32.5,49.2,,,2037.8,97.9,54.16,0
07.09.2020 05:00,C3A4N-50,6,1,63.5,64,52,100,28,44.1,3,4.7,32.5,51.2,,,1898.5,97.6,56.19,0
07.09.2020 06:00,C3A4N-50,6,1,61,61,50,100,28,45.9,3,4.9,30,49.2,1.9,4370,1838.6,97.7,58.48,0
07.09.2020 07:00,C3A4N-50,6,1,66,66,54.1,100,30,45.5,3,4.5,33,50,,,2043.3,97.9,53.92,0
07.09.2020 08:00,C3A4N-50,6,1,66,66,54.1,100,30,45.5,3,4.5,33,50,,,2162.7,97.6,53.88,463203.85
07.09.2020 09:00,C3A4N-50,6,1,51,51,41.8,100,24,47.1,2,3.9,25,49,,,1942.8,97.7,70.06,85.87
07.09.2020 10:00,C3A4N-50,6,1,66,66,54.1,100,30,45.5,3,4.5,33,50,1.5,4290,2125.3,97.8,54.47,66.24
07.09.2020 11:00,C3A4N-50,6,1,65.5,66,53.7,100,30,45.8,2.5,3.8,33,50.4,,,1884.6,97.6,54.54,66.76
07.09.2020 12:00,C3A4N-50,6,1,63.5,64,52,100,30,47.2,2.5,3.9,31,48.8,,,1870,97.8,56.07,69.66
07.09.2020 13:00,C3A4N-50,6,1,66,66,54.1,100,30,45.5,3,4.5,33,50,,,2002.4,97.7,53.8,67.04
07.09.2020 14:00,C3A4N-50,6,1,61,61,50,100,28,45.9,2.5,4.1,30.5,50,1.3,4470,1878.5,97.7,58.16,72.27
07.09.2020 14:00,,,,,,,0,,,,,,,,,,,,
07.09.2020 14:26,,,,,,,0,,,,,,,,,,,,
07.09.2020 15:00,C3A4N-50,6,1,60,60,49.2,100,28,46.7,2.5,4.2,29.5,49.2,,,2094.3,97.9,59.71,72.76
07.09.2020 16:00,C3A4N-50,6,1,65,65,53.3,100,30,46.2,2.5,3.8,32.5,50,,,2041.2,97.6,54.81,67.09
07.09.2020 17:00,C3A4N-50,6,1,64,64,52.5,100,30,46.9,2.5,3.9,31.5,49.2,,,1976.9,97.7,55.51,68.16
07.09.2020 18:00,C3A4N-50,6,1,65.5,66,53.7,100,30,45.8,3,4.6,32.5,49.6,1.4,4580,1708.5,97.5,54.04,66.57
07.09.2020 19:00,C3A4N-50,6,1,65.5,66,53.7,100,30,45.8,2.5,3.8,33,50.4,,,1621.1,97.7,53.91,66.42
07.09.2020 20:00,C3A4N-50,6,1,65,65,53.3,100,30,46.2,2.5,3.8,32.5,50,,,1520.9,97.7,54.32,66.78
07.09.2020 21:00,C3A4N-50,6,1,67.5,68,55.3,100,32,47.4,3,4.4,32.5,48.1,,,1555.5,97.7,52.09,64.22
07.09.2020 22:00,C3A4N-50,6,1,65.5,66,53.7,100,30,45.8,2.5,3.8,33,50.4,2.2,4300,1476.6,97.8,53.73,66.33
07.09.2020 23:00,C3A4N-50,6,1,65,65,53.3,100,30,46.2,2.5,3.8,32.5,50,,,1595.8,97.7,53.98,66.76
08.09.2020 00:00,C3A4N-50,6,1,60.5,61,49.6,100,28,46.3,2.5,4.1,30,49.6,,,1597.2,97.8,58.16,71.7
08.09.2020 01:00,C3A4N-50,6,1,56.5,57,46.3,100,26,46,2.5,4.4,28,49.6,,,2231.9,98.1,63.17,76.75
08.09.2020 02:00,C3A4N-50,6,1,60.5,61,49.6,100,28,46.3,2.5,4.1,30,49.6,2.4,4190,2283,97.7,58.69,71.81
08.09.2020 03:00,C3A4N-50,6,1,60.5,61,49.6,100,28,46.3,2.5,4.1,30,49.6,,,2334.8,97.7,58.54,71.39
08.09.2020 04:00,C3A4N-50,6,1,61,61,50,100,28,45.9,2.5,4.1,30.5,50,,,2330.5,97.7,58.05,70.99
08.09.2020 05:00,C3A4N-50,6,1,62.5,63,51.2,100,30,48,2.5,4,30,48,,,2233.3,97.7,56.64,69.15
08.09.2020 06:00,C3A4N-50,6,1,61,61,50,100,28,45.9,2.5,4.1,30.5,50,1.6,4410,2221.9,97.8,58.14,71.05
08.09.2020 07:00,C3A4N-50,6,1,57.5,58,47.9,98.3,26,45.2,2,3.5,29.5,51.3,,,2412.8,97.7,61.57,74.06
08.09.2020 08:00,C3A4N-50,6,0.4,17,43,34.8,40,8,47.1,1,5.9,8,47.1,,,2160.1,87.1,208.63,162.23
08.09.2020 09:00,C3A4N-50,6,1,67,67,54.9,100,32,47.8,2.5,3.7,32.5,48.5,,,3256.4,95.7,53.17,64.28
08.09.2020 10:00,C3A4N-50,6,1,53.5,54,43.9,100,24,44.9,2.5,4.7,27,50.5,2.2,4580,2200.1,95.8,66.22,81.05
08.09.2020 11:00,C3A4N-50,6,0.4,8,18,15.1,43.3,4,50,0.5,6.3,3.5,43.8,,,1337.3,86,449.46,336.86
08.09.2020 12:00,C3A4N-50,6,0.9,40.5,43,35.6,93.3,18,44.4,2,4.9,20.5,50.6,1.8,4660,3747.4,103.3,89.42,106.42
08.09.2020 13:00,C3A4N-50,6,0.4,26.5,61,50.1,43.3,12,45.3,1,3.8,13.5,50.9,,,4309.9,77.5,137.23,78.47
08.09.2020 14:00,C3A4N-50,6,0,,,,0,0,,0,,0,,,,,58.8,,
08.09.2020 15:00,C3A4N-50,6,0.8,52.5,70,57.4,75,24,45.7,2.5,4.8,26,49.5,,,219.4,88.8,67.65,584835.31
08.09.2020 16:00,C3A4N-50,6,1,66,66,54.1,100,30,45.5,3,4.5,33,50,,,1411.7,98.2,53.45,65.54
08.09.2020 17:00,C3A4N-50,6,1,66,66,54.1,100,30,45.5,3,4.5,33,50,,,1703.2,97.8,53.35,65.64
08.09.2020 18:00,C3A4N-50,6,1,65.5,66,53.7,100,30,45.8,3,4.6,32.5,49.6,1.9,4600,1791.7,97.7,53.54,66.01
08.09.2020 19:00,C3A4N-50,6,1,62,62,50.8,100,28,45.2,3,4.8,31,50,2,4400,1948.8,97.8,56.83,69.92
08.09.2020 20:00,C3A4N-50,6,1,65.5,66,53.7,100,30,45.8,3,4.6,32.5,49.6,,,1749.3,97.6,53.82,66.42
08.09.2020 21:00,C3A4N-50,6,1,64.5,65,52.9,100,28,43.4,3,4.7,33.5,51.9,,,1653.7,97.7,54.7,67.1
08.09.2020 22:00,C3A4N-50,6,1,66,66,54.1,100,30,45.5,3,4.5,33,50,1.6,4640,1610.5,97.7,53.44,65.75
08.09.2020 23:00,C3A4N-50,6,1,66,66,54.1,100,30,45.5,3,4.5,33,50,,,1473.5,97.6,53.31,65.54
09.09.2020 00:00,C3A4N-50,6,1,66,66,54.1,100,30,45.5,3,4.5,33,50,1.4,4320,1458.2,97.7,53.46,66.02
09.09.2020 01:00,C3A4N-50,6,1,66,66,54.1,100,30,45.5,3,4.5,33,50,,,1469.1,97.7,53.47,65.7
09.09.2020 02:00,C3A4N-50,6,1,62,62,50.8,100,28,45.2,2.5,4,31.5,50.8,1.7,4240,1704.3,97.9,56.99,70.07
09.09.2020 03:00,C3A4N-50,6,1,61.5,62,50.4,100,28,45.5,3,4.9,30.5,49.6,,,1843.1,97.8,57.72,70.52
09.09.2020 04:00,C3A4N-50,6,1,61,61,50,100,28,45.9,2.5,4.1,30.5,50,1.4,4400,1980.8,97.8,58.33,71.05
09.09.2020 05:00,C3A4N-50,6,1,55,55,45.1,100,26,47.3,3,5.5,26,47.3,,,2099.4,97.9,64.86,78.63
09.09.2020 06:00,C3A4N-50,6,1,61,61,50,100,28,45.9,2.5,4.1,30.5,50,2,4570,2118.3,97.5,58.49,71.15
09.09.2020 07:00,C3A4N-50,6,0.5,26.5,53,43.4,50,12,45.3,1.5,5.7,13,49.1,,,1988.9,83.9,134.08,90.46
09.09.2020 08:00,C3A4N-50,6,0,,,,0,0,,0,,0,,1.6,4650,,67.5,,
09.09.2020 09:00,C3A4N-50,6,0.2,14,76,62.6,18.3,6,42.9,0.5,3.6,7.5,53.6,,,764.6,78.4,256.37,137.66
09.09.2020 10:00,C3A4N-50,6,1,52,52,42.6,100,24,46.2,2.5,4.8,25.5,49,,,2199.3,97.6,69.12,83.54
09.09.2020 11:00,C3A4N-50,6,1,49.5,50,40.6,100,22,44.4,2,4,25.5,51.5,,,2148.5,97.4,72.28,87.24
09.09.2020 12:00,C3A4N-50,6,1,52,52,42.6,100,24,46.2,2.5,4.8,25.5,49,,,2141.2,97.4,68.83,83.14
09.09.2020 13:00,C3A4N-50,6,1,54.5,55,44.7,100,24,44,2.5,4.6,28,51.4,1.3,4910,2191.3,97.4,65.5,79.44
09.09.2020 14:00,C3A4N-50,6,1,57,57,46.7,100,26,45.6,2.5,4.4,28.5,50,,,2068.6,97.3,62.72,75.9
09.09.2020 15:00,C3A4N-50,6,1,61.5,62,50.4,100,28,45.5,3,4.9,30.5,49.6,1.5,4840,1917.3,97.3,57.88,70.28
09.09.2020 16:00,C3A4N-50,6,1,61.5,62,50.4,100,28,45.5,3,4.9,30.5,49.6,,,1893.9,97.5,57.66,70.45
09.09.2020 17:00,C3A4N-50,6,1,61,61,50,100,28,45.9,2.5,4.1,30.5,50,,,1827.1,97.4,58.18,38.4
09.09.2020 18:00,C3A4N-50,6,1,59,59,48.4,100,26,44.1,3,5.1,30,50.8,1.3,4580,1851,97.5,60.21,0
09.09.2020 19:00,C3A4N-50,6,1,61.5,62,50.4,100,28,45.5,2.5,4.1,31,50.4,1.2,4630,1890.8,97.4,57.56,0
09.09.2020 20:00,C3A4N-50,6,1,65.5,66,53.7,100,30,45.8,3,4.6,32.5,49.6,,,1703.7,97.3,53.92,0
09.09.2020 21:00,C3A4N-50,6,1,62.5,63,51.2,100,28,44.8,3,4.8,31.5,50.4,,,1603.3,97.4,56.6,0
09.09.2020 22:00,C3A4N-50,6,1,56.5,57,46.3,100,26,46,2.5,4.4,28,49.6,1.6,4540,1900.6,97.7,62.99,0
09.09.2020 23:00,,,,,,,65,,,,,,,,,,,,
09.09.2020 23:00,C3A4N-50,6,0.4,14,40,,100,6,42.9,0.5,3.6,7.5,53.6,,,1807,92.4,252.66,0
09.09.2020 23:28,C3A4N-60,8,0,3,9.00E+16,,100,2,66.7,0,0,1,33.3,,,0.6,65.3,1176.91,0
10.09.2020 00:00,C3A4N-60,8,1,63.5,66,53.8,100,22,34.6,2.5,3.9,39,61.4,,,1687.8,97.4,56.11,0
10.09.2020 01:00,C3A4N-60,8,1,57.5,58,47.1,100,20,34.8,2.5,4.3,35,60.9,,,1588.2,96.9,61.85,0
10.09.2020 02:00,C3A4N-60,8,1,67,67,54.9,100,24,35.8,3,4.5,40,59.7,1.5,4740,1199.2,96.4,52.63,0
10.09.2020 03:00,C3A4N-60,8,1,66,66,54.1,100,24,36.4,2.5,3.8,39.5,59.8,,,1048,96.7,53.19,0
10.09.2020 04:00,C3A4N-60,8,1,55,55,45.1,100,20,36.4,2.5,4.5,32.5,59.1,1.8,4540,1266,97.2,64.24,0
10.09.2020 05:00,C3A4N-60,8,1,66.5,67,54.5,100,24,36.1,2.5,3.8,40,60.2,,,1517.1,96.2,53.08,0
10.09.2020 06:00,C3A4N-60,8,1,65.5,66,53.7,100,22,33.6,3,4.6,40.5,61.8,1.7,4430,985.3,96.6,53.64,0
10.09.2020 07:00,C3A4N-60,8,1,66.5,67,54.5,100,24,36.1,2.5,3.8,40,60.2,,,1081.7,96.8,52.39,0
10.09.2020 08:00,C3A4N-60,8,1,66,66,54.1,100,24,36.4,2.5,3.8,39.5,59.8,1.8,4540,1254.1,96.8,52.77,0
10.09.2020 09:00,C3A4N-60,8,1,65,65,53.3,100,22,33.8,3,4.6,40,61.5,1.8,4410,1329,96.7,53.31,475172.23
10.09.2020 10:00,C3A4N-60,8,1,66.5,67,54.5,100,24,36.1,2.5,3.8,40,60.2,,,1342,96.7,52.07,65.11
10.09.2020 11:00,C3A4N-60,8,1,64.5,65,52.9,100,22,34.1,3,4.7,39.5,61.2,,,1435.5,96.8,53.65,67.16
10.09.2020 12:00,C3A4N-60,8,1,67,67,54.9,100,24,35.8,2.5,3.7,40.5,60.4,1.6,4290,1463.7,96.7,51.76,64.77
10.09.2020 13:00,C3A4N-60,8,1,66,66,54.1,100,24,36.4,2.5,3.8,39.5,59.8,,,1612.1,96.8,52.45,65.58
10.09.2020 14:00,C3A4N-60,8,1,64.5,65,52.9,100,22,34.1,3,4.7,39.5,61.2,2.3,4320,1856,97.1,53.77,67.23
10.09.2020 15:00,C3A4N-60,8,1,66,66,54.1,100,24,36.4,2.5,3.8,39.5,59.8,,,2237.3,96.7,52.5,65.34
10.09.2020 16:00,C3A4N-60,8,1,64.5,65,52.9,100,22,34.1,2.5,3.9,40,62,,,2197.6,96.8,53.84,67.31
10.09.2020 17:00,C3A4N-60,8,1,61,61,50,100,24,39.3,2.5,4.1,34.5,56.6,,,2169.3,96.8,57.42,71.26
10.09.2020 18:00,C3A4N-60,8,1,65,65,53.3,100,22,33.8,3,4.6,40,61.5,2,4340,2053.6,96.4,53.69,66.84
10.09.2020 19:00,C3A4N-60,8,1,60,60,49.2,100,22,36.7,2.5,4.2,35.5,59.2,,,1888.8,96.8,58.38,72.63
10.09.2020 20:00,C3A4N-60,8,1,66.5,67,54.5,100,24,36.1,2.5,3.8,40,60.2,1.8,4620,2129.8,96.6,52.85,65.39
10.09.2020 21:00,C3A4N-60,8,1,64,64,52.5,100,22,34.4,2.5,3.9,39.5,61.7,,,1395.4,96.4,54.58,67.58
10.09.2020 22:00,C3A4N-60,8,1,66,66,54.1,100,24,36.4,2,3,40,60.6,1.7,4600,1203,96.7,52.82,65.75
10.09.2020 23:00,C3A4N-60,8,1,50.5,51,41.4,100,18,35.6,2.5,5,30,59.4,,,1397.1,97.1,69.38,86.03
11.09.2020 00:00,C3A4N-60,8,1,66,66,54.1,100,24,36.4,2.5,3.8,39.5,59.8,1.4,4500,2085.1,96.7,53.37,65.86
11.09.2020 01:00,C3A4N-60,8,1,67,67,54.9,100,24,35.8,2.5,3.7,40.5,60.4,,,1466.7,96.6,52.46,64.87
11.09.2020 02:00,C3A4N-60,8,1,64.5,65,52.9,100,22,34.1,3,4.7,39.5,61.2,1.8,4890,1377.3,96.7,54.2,67.03
11.09.2020 03:00,C3A4N-60,8,1,66,66,54.1,100,24,36.4,2.5,3.8,39.5,59.8,,,1450.3,96.7,52.89,63.4
11.09.2020 04:00,C3A4N-60,8,1,64.5,65,52.9,100,22,34.1,2.5,3.9,40,62,1.7,4500,1496.1,96.8,53.98,0
11.09.2020 05:00,C3A4N-60,8,0.7,24.5,33,27.4,73.3,10,40.8,1,4.1,13.5,55.1,,,1674.9,92,143.94,0
11.09.2020 06:00,C3A4N-60,8,0,,,,0,0,,0,,0,,1.9,4300,,70.9,,
11.09.2020 07:00,C3A4N-60,8,0,,,,0,0,,0,,0,,,,,67.8,,
11.09.2020 08:00,C3A4N-60,8,0.6,43,68,55.7,63.3,14,32.6,2,4.7,27,62.8,,,2393,87.9,82.56,0
11.09.2020 09:00,C3A4N-60,8,1,66,66,54.1,100,24,36.4,2.5,3.8,39.5,59.8,,,1413.1,96.9,53.51,0
11.09.2020 10:00,C3A4N-60,8,1,61,61,50,100,22,36.1,2.5,4.1,36.5,59.8,1.7,4420,1771,97.9,57.93,0
11.09.2020 11:00,C3A4N-60,8,1,63.5,64,52,100,22,34.6,2.5,3.9,39,61.4,,,1847.4,97,55.8,0
11.09.2020 12:00,C3A4N-60,8,1,72.5,73,59.4,100,26,35.9,3,4.1,43.5,60,,,1506.6,97.5,48.53,0
11.09.2020 13:00,C3A4N-60,8,1,70,70,57.4,100,24,34.3,3,4.3,43,61.4,,,1312,97.4,50.09,0
11.09.2020 14:00,C3A4N-60,8,1,72.5,73,59.4,100,26,35.9,3,4.1,43.5,60,1.3,4560,1302.8,97.5,48.4,0
11.09.2020 15:00,C3A4N-60,8,0.3,17,51,41.8,33.3,6,35.3,0.5,2.9,10.5,61.8,,,1235.8,79.8,204.79,0
11.09.2020 16:00,C3A4N-60,8,0,,,,0,0,,0,,0,,,,,57,,
11.09.2020 17:00,C3A4N-60,8,0,0.5,,,0,0,0,0,0,0.5,100,,,-0.4,51.4,7097.19,0
11.09.2020 18:00,C3A4N-60,8,1,66.5,70,57.4,95,24,36.1,3,4.5,39.5,59.4,,,913.4,97.8,53.4,0
11.09.2020 19:00,C3A4N-60,8,1,52.5,53,43,100,18,34.3,2,3.8,32.5,61.9,,,1160,97.8,67.29,0
11.09.2020 20:00,C3A4N-60,8,1,66.5,67,54.5,100,24,36.1,3,4.5,39.5,59.4,,,1727.2,97.8,53.39,0
11.09.2020 21:00,C3A4N-60,8,1,67.5,68,55.3,100,24,35.6,2.5,3.7,41,60.7,,,1188.3,97.5,51.91,0
11.09.2020 22:00,C3A4N-60,8,1,61.5,62,50.4,100,22,35.8,2.5,4.1,37,60.2,2.35,4505,1632.4,98,57.46,0
11.09.2020 23:00,C3A4N-60,8,1,68.5,69,56.1,100,24,35,3,4.4,41.5,60.6,,,1350,97.5,50.86,0
12.09.2020 00:00,C3A4N-60,8,1,66.5,67,54.5,100,24,36.1,2.5,3.8,40,60.2,,,1402.2,97.7,52.34,0
12.09.2020 01:00,C3A4N-60,8,1,58.5,59,48,100,20,34.2,2.5,4.3,36,61.5,,,1631.1,97.8,60.18,0
12.09.2020 02:00,C3A4N-60,8,1,66,66,54.1,100,24,36.4,2.5,3.8,39.5,59.8,2.5,4300,1329,97.6,53.1,0
12.09.2020 03:00,C3A4N-60,8,0.6,41.5,66,53.7,63.3,14,33.7,2,4.8,25.5,61.4,,,1501.1,87.5,84.32,0
12.09.2020 04:00,C3A4N-60,8,0.6,43.5,77,62.9,56.7,16,36.8,1.5,3.4,26,59.8,,,682.5,85.2,80.73,0
12.09.2020 05:00,C3A4N-60,8,1,67,67,54.9,100,24,35.8,3,4.5,40,59.7,,,1263.5,97.5,52.37,0
12.09.2020 06:00,C3A4N-60,8,1,64,64,52.5,100,22,34.4,2.5,3.9,39.5,61.7,1.9,4480,1321.2,97.5,54.81,0
12.09.2020 07:00,C3A4N-60,8,1,66.5,67,54.5,100,24,36.1,2.5,3.8,40,60.2,,,1361.1,97.5,52.59,0
12.09.2020 08:00,C3A4N-60,8,1,64.5,65,52.9,100,22,34.1,3,4.7,39.5,61.2,,,1404.9,97.5,54.2,0
12.09.2020 09:00,C3A4N-60,8,1,66.5,67,54.5,100,24,36.1,2.5,3.8,40,60.2,,,1504.7,97.5,52.58,0
12.09.2020 10:00,C3A4N-60,8,1,67,67,54.9,100,24,35.8,3,4.5,40,59.7,2.1,4300,1601,97.5,52.17,0
12.09.2020 11:00,C3A4N-60,8,1,51,51,41.8,100,18,35.3,2,3.9,31,60.8,,,1649.7,97.6,68.8,0
12.09.2020 12:00,C3A4N-60,8,1,52.5,53,43,100,18,34.3,2.5,4.8,32,61,,,2075,97.7,67.63,0
12.09.2020 13:00,C3A4N-60,8,1,57,57,46.7,100,20,35.1,2.5,4.4,34.5,60.5,,,2131.1,97.4,62.31,0
12.09.2020 14:00,C3A4N-60,8,1,56,56,45.9,100,20,35.7,2.5,4.5,33.5,59.8,1.6,4850,2070.3,97.5,63.19,0
12.09.2020 15:00,C3A4N-60,8,1,51,51,41.8,100,18,35.3,2,3.9,31,60.8,,,2085.8,97.5,69.44,0
12.09.2020 16:00,C3A4N-60,8,1,49,49,40.2,100,18,36.7,2.5,5.1,28.5,58.2,,,2092.4,97.4,72.28,0
12.09.2020 17:00,,,,,,,88.3,,,,,,,,,,,,
12.09.2020 17:00,C3A4N-60,8,0.1,,0,,100,0,,0,,0,,,,1749.6,81.3,,
12.09.2020 17:23,C14N,4,0,,,,100,0,,0,,0,,,,,65.7,,
12.09.2020 18:00,C14N,4,0,,,,100,0,,0,,0,,,,,67.5,,
12.09.2020 19:00,C14N,4,0,,,,100,0,,0,,0,,,,,64.1,,
12.09.2020 20:00,C14N,4,0,,,,100,0,,0,,0,,,,,60.9,,
12.09.2020 21:00,C14N,4,0,,,,100,0,,0,,0,,,,,57.8,,
12.09.2020 22:00,C14N,4,0.3,47,148,121.7,100,42,89.4,2.5,5.3,2.5,5.3,,,961.6,74.1,78.51,0
12.09.2020 23:00,C14N,4,1,130,130,106.6,100,116,89.2,7,5.4,7,5.4,,,4395.8,102.1,27.79,0
13.09.2020 00:00,C14N,4,1,132.5,133,108.6,100,118,89.1,7.5,5.7,7,5.3,,,4440.2,97.7,26.52,0
13.09.2020 01:00,C14N,4,1,130.5,131,107,100,116,88.9,7,5.4,7.5,5.7,,,4400.6,96.7,26.8,0
13.09.2020 02:00,C14N,4,1,130.5,131,107,100,116,88.9,7.5,5.7,7,5.4,16.5,2930,2808,97,26.08,0
13.09.2020 03:00,C14N,4,1,130,130,106.6,100,116,89.2,7,5.4,7,5.4,,,4396.6,99.4,26.4,0
13.09.2020 04:00,C14N,4,1,132.5,133,108.6,100,118,89.1,7.5,5.7,7,5.3,,,3712.1,95.7,25.61,0
13.09.2020 05:00,C14N,4,1,101,101,82.8,100,90,89.1,5.5,5.4,5.5,5.4,,,3928.8,100.6,33.42,0
13.09.2020 06:00,C14N,4,1,110,110,90.2,100,98,89.1,6,5.5,6,5.5,16.7,2800,4456.8,99,32.9,0
13.09.2020 07:00,C14N,4,1,124,124,101.6,100,110,88.7,7,5.6,7,5.6,,,4456.8,100.6,28.27,0
13.09.2020 08:00,C14N,4,1,116.5,117,95.5,100,104,89.3,6.5,5.6,6,5.2,,,4455.3,103.4,30.73,0.63
13.09.2020 09:00,C14N,4,1,121.5,122,99.6,100,108,88.9,6.5,5.3,7,5.8,,,4435.4,104.2,29.18,36.19
13.09.2020 10:00,C14N,4,1,123.5,124,101.2,100,110,89.1,7,5.7,6.5,5.3,18.4,2940,4442.5,102.2,28.56,35.77
13.09.2020 11:00,C14N,4,1,128.5,129,105.3,100,114,88.7,7.5,5.8,7,5.4,,,4440.7,102.5,27.56,34.49
13.09.2020 12:00,C14N,4,1,130.5,131,107,100,116,88.9,7.5,5.7,7,5.4,,,4428,101.8,27.04,33.87
13.09.2020 13:00,C14N,4,1,119.5,120,98,100,106,88.7,7,5.9,6.5,5.4,,,4286,96.8,29.64,37.2
13.09.2020 14:00,C14N,4,1,131,131,107.4,100,116,88.5,8,6.1,7,5.3,18,2970,3136.7,98.3,27.38,34.23
13.09.2020 15:00,C14N,4,1,135.5,136,111.1,100,120,88.6,8,5.9,7.5,5.5,,,4139.5,96.9,25.92,32.6
13.09.2020 16:00,C14N,4,1,126.5,127,103.7,100,112,88.5,8,6.3,6.5,5.1,,,3426.3,98.8,27.82,34.96
13.09.2020 17:00,C14N,4,1,130.5,131,107,100,116,88.9,8.5,6.5,6,4.6,,,3970.5,96.1,27.45,34.22
13.09.2020 18:00,C14N,4,1,135,135,110.7,100,120,88.9,8.5,6.3,6.5,4.8,18.7,2910,3223.4,98.6,26.16,32.9
13.09.2020 19:00,C14N,4,1,130.5,131,107,100,116,88.9,8.5,6.5,6,4.6,,,3661.3,95.9,27.04,34.05
13.09.2020 20:00,C14N,4,1,135,135,110.7,100,120,88.9,9,6.7,6,4.4,,,3539.5,99.1,26.11,32.81
13.09.2020 21:00,C14N,4,1,126,126,103.3,100,112,88.9,8,6.3,6,4.8,,,3158.2,96,28.14,34.94
13.09.2020 22:00,C14N,4,1,133,133,109,100,118,88.7,9,6.8,6,4.5,17.3,2820,4247.8,98.8,26.63,33.01
13.09.2020 23:00,C14N,4,1,131,131,107.4,100,116,88.5,8.5,6.5,6.5,5,,,2896.4,97.1,26.91,33.74
14.09.2020 00:00,C14N,4,1,119,119,97.5,100,106,89.1,7.5,6.3,5.5,4.6,,,4253,97.1,29.77,37.23
14.09.2020 01:00,C14N,4,1,128.5,129,105.3,100,114,88.7,8.5,6.6,6,4.7,,,3399.9,99.4,27.95,34.81
14.09.2020 02:00,C14N,4,1,134.5,135,110.2,100,120,89.2,8.5,6.3,6,4.5,17.5,2890,4397.4,97.5,26.38,33.15
14.09.2020 03:00,C14N,4,1,135.5,136,111.1,100,120,88.6,9,6.6,6.5,4.8,,,3217.4,98.2,26.16,33.05
14.09.2020 04:00,C14N,4,1,130.5,131,107,100,116,88.9,8.5,6.5,6,4.6,,,4390.9,97.8,26.94,33.96
14.09.2020 05:00,C14N,4,1,130.5,131,107,100,116,88.9,8.5,6.5,6,4.6,,,3203.5,98.3,27.48,34.34
14.09.2020 06:00,C14N,4,1,142,142,116.4,100,126,88.7,9.5,6.7,6.5,4.6,18.9,2850,4161.3,96.8,24.7,31.29
14.09.2020 07:00,C14N,4,1,119,119,97.5,100,106,89.1,7.5,6.3,5.5,4.6,,,3602.8,100.9,29.52,37.11
14.09.2020 08:00,C14N,4,1,124,124,101.6,100,110,88.7,8,6.5,6,4.8,,,4434.1,101.3,28.73,35.73
14.09.2020 09:00,C14N,4,1,128,128,104.9,100,114,89.1,8.5,6.6,5.5,4.3,,,4439.4,99,27.71,34.6
14.09.2020 10:00,C14N,4,1,121,121,99.2,100,108,89.3,7.5,6.2,5.5,4.5,18,2900,4424.4,102,29.2,36.59
14.09.2020 11:00,C14N,4,1,125.5,126,102.9,100,112,89.2,8,6.4,5.5,4.4,,,4423,100,28.16,35.31
14.09.2020 12:00,C14N,4,1,132,132,108.2,100,118,89.4,8,6.1,6,4.5,19,2970,2760.6,95.9,26.88,33.69
14.09.2020 13:00,C14N,4,1,78,78,63.9,100,70,89.7,5,6.4,3,3.8,,,3011.2,97.1,45.93,56.62
14.09.2020 14:00,C14N,4,1,82.5,83,67.6,100,74,89.7,5,6.1,3.5,4.2,18,2800,2655,105.7,44.43,53.52
14.09.2020 15:00,C14N,4,1,123,123,100.8,100,110,89.4,7.5,6.1,5.5,4.5,,,4436.3,102.1,29.36,36.23
14.09.2020 16:00,C14N,4,1,76.5,77,62.7,100,68,88.9,5,6.5,3.5,4.6,18.5,3040,3349.5,96.4,46.78,57.59
14.09.2020 17:00,C14N,4,1,101.5,102,83.2,100,92,90.6,5.5,5.4,4,3.9,,,3536.7,101.8,36.28,43.74
14.09.2020 18:00,C14N,4,1,130,130,106.6,100,118,90.8,7,5.4,5,3.8,,,3142.1,96.6,27.37,33.94
14.09.2020 19:00,C14N,4,0.9,48.5,54,44.2,100,44,90.7,3,6.2,1.5,3.1,,,3035.6,96.5,73.18,83.99
14.09.2020 20:00,C14N,4,0,,,,100,0,,0,,0,,17.7,2980,,58.7,,
14.09.2020 21:00,C14N,4,0,,,,100,0,,0,,0,,,,,47.1,,
14.09.2020 22:00,C14N,4,0,,,,100,0,,0,,0,,,,,41.8,,
14.09.2020 23:00,C14N,4,0,,,,100,0,,0,,0,,,,,38.9,,
15.09.2020 00:00,C14N,4,0,,,,100,0,,0,,0,,,,,37.6,,
15.09.2020 01:00,C14N,4,0,,,,100,0,,0,,0,,,,,37,,
15.09.2020 02:00,C14N,4,0,,,,100,0,,0,,0,,,,,41.9,,
15.09.2020 03:00,C14N,4,0,,,,100,0,,0,,0,,,,,42.7,,
15.09.2020 04:00,C14N,4,0,,,,100,0,,0,,0,,,,,42.7,,
15.09.2020 05:00,C14N,4,0,,,,100,0,,0,,0,,,,,42.5,,
15.09.2020 06:00,C14N,4,0,,,,100,0,,0,,0,,,,,42.1,,
15.09.2020 07:00,C14N,4,0,,,,100,0,,0,,0,,,,,41.9,,
15.09.2020 08:00,C14N,4,0,,,,0,0,,0,,0,,,,,42.1,,
15.09.2020 09:00,C14N,4,0,,,,0,0,,0,,0,,,,,44.2,,
15.09.2020 10:00,C14N,4,0,,,,0,0,,0,,0,,,,,38.3,,
15.09.2020 11:00,C14N,4,0,,,,0,0,,0,,0,,,,,41.2,,
15.09.2020 12:00,C14N,4,0,,,,0,0,,0,,0,,,,,42.6,,
15.09.2020 13:00,C14N,4,0,,,,0,0,,0,,0,,,,,42.9,,
15.09.2020 14:00,C14N,4,0,,,,0,0,,0,,0,,,,,43,,
15.09.2020 15:00,C14N,4,0,,,,0,0,,0,,0,,,,,44.2,,
15.09.2020 16:00,C14N,4,0,,,,0,0,,0,,0,,,,,45.7,,
15.09.2020 17:00,,,,,,,0,,,,,,,,,,,,
15.09.2020 17:00,C14N,4,0,,,,0,0,,0,,0,,,,,44.6,,
15.09.2020 17:29,C3A4N-50,6,0,,,,0,0,,0,,0,,,,,43.6,,
15.09.2020 18:00,C3A4N-50,6,0,,,,0,0,,0,,0,,,,,42,,
15.09.2020 19:00,C3A4N-50,6,0,1,,,0,0,0,0,0,1,100,,,4.3,45.2,3704.13,808.65
15.09.2020 20:00,C3A4N-50,6,0.4,34.5,86,70.7,40,16,46.4,1.5,4.3,17,49.3,,,45.6,74.7,109.43,131.45
15.09.2020 21:00,C3A4N-50,6,1,61.5,62,50.4,100,28,45.5,2.5,4.1,31,50.4,,,2558.7,96.8,61.18,73.36
15.09.2020 21:00,,,,,,,0,,,,,,,,,,,,
15.09.2020 21:44,,,,,,,0,,,,,,,,,,,,
15.09.2020 22:00,C3A4N-50,6,1,59,59,48.4,100,26,44.1,2.5,4.2,30.5,51.7,4.8,4340,1309.8,97.4,63.34,76.56
15.09.2020 23:00,C3A4N-50,6,1,61.5,62,50.4,100,28,45.5,2.5,4.1,31,50.4,,,1644.8,96.9,61.06,73.58
16.09.2020 00:00,C3A4N-50,6,1,61.5,62,50.4,100,28,45.5,2.5,4.1,31,50.4,5,4370,1668.9,96.9,60.9,73.54
16.09.2020 01:00,C3A4N-50,6,1,61,61,50,100,28,45.9,2.5,4.1,30.5,50,,,1908,96.8,60.53,73.73
16.09.2020 02:00,C3A4N-50,6,1,61,61,50,100,28,45.9,2.5,4.1,30.5,50,5.3,4410,1712.7,96.8,60.27,73.47
16.09.2020 03:00,C3A4N-50,6,1,59.5,60,48.8,100,26,43.7,2.5,4.2,31,52.1,,,1638.6,96.8,61.64,75.4
16.09.2020 04:00,C3A4N-50,6,1,61,61,50,100,28,45.9,2.5,4.1,30.5,50,1.5,4750,1720.2,96.9,60.2,73.59
16.09.2020 05:00,C3A4N-50,6,1,60.5,61,49.6,100,28,46.3,2.5,4.1,30,49.6,,,1662.5,96.8,60.74,74.21
16.09.2020 06:00,C3A4N-50,6,1,53.5,54,43.9,100,24,44.9,2.5,4.7,27,50.5,1.3,4630,1737.4,97,69.26,84.18
16.09.2020 07:00,C3A4N-50,6,1,65.5,66,53.7,100,30,45.8,3,4.6,32.5,49.6,,,1804.7,96.7,55.94,68.68
16.09.2020 08:00,C3A4N-50,6,1,62,62,50.8,100,28,45.2,3,4.8,31,50,1,4740,1581.6,96.7,59.02,72.32
16.09.2020 09:00,C3A4N-50,6,1,53.5,54,43.9,100,24,44.9,2.5,4.7,27,50.5,,,1636.9,97,68.52,83.61
16.09.2020 10:00,C3A4N-50,6,1,69.5,70,57,100,32,46,3.5,5,34,48.9,1.8,4770,1920.4,96.8,52.66,64.08
16.09.2020 11:00,C3A4N-50,6,1,67,67,54.9,100,30,44.8,3,4.5,34,50.7,,,1651.5,96.7,54.17,66.8
16.09.2020 12:00,C3A4N-50,6,1,66.5,67,54.5,100,30,45.1,3,4.5,33.5,50.4,1.5,4780,1727.8,96.9,54.56,67.26
16.09.2020 13:00,C3A4N-50,6,1,70,70,57.4,100,32,45.7,3,4.3,35,50,,,1743,96.8,51.81,63.66
16.09.2020 14:00,C3A4N-50,6,1,67,67,54.9,100,30,44.8,2.5,3.7,34.5,51.5,1.7,4450,1862.3,96.9,53.73,65.97
16.09.2020 15:00,C3A4N-50,6,1,66,66,54.1,100,30,45.5,2.5,3.8,33.5,50.8,,,1910.8,96.9,54.47,66.75
16.09.2020 16:00,C3A4N-50,6,1,62.5,63,51.2,100,28,44.8,2.5,4,32,51.2,1.8,4700,2179.8,96.9,58.02,70.21
16.09.2020 17:00,C3A4N-50,6,1,70,70,57.4,100,32,45.7,3,4.3,35,50,,,1953.7,96.6,51.25,62.58
16.09.2020 18:00,C3A4N-50,6,1,70,70,57.4,100,32,45.7,3,4.3,35,50,1.9,4410,1797.7,96.8,51.13,62.98
16.09.2020 19:00,C3A4N-50,6,1,68,68,55.7,100,30,44.1,3.5,5.1,34.5,50.7,,,1841,96.8,52.55,64.81
16.09.2020 20:00,C3A4N-50,6,1,66.5,67,54.5,100,30,45.1,2.5,3.8,34,51.1,1.8,4300,1714,96.8,54.02,66.36
16.09.2020 21:00,C3A4N-50,6,1,70,70,57.4,100,32,45.7,3,4.3,35,50,,,1666.5,96.8,51.15,63.13
16.09.2020 22:00,C3A4N-50,6,1,70,70,57.4,100,32,45.7,3.5,5,34.5,49.3,1.1,4320,1592.8,96.8,51.1,63.01
16.09.2020 23:00,C3A4N-50,6,1,67.5,68,55.3,100,30,44.4,3,4.4,34.5,51.1,,,1663.2,96.9,52.97,65.6
17.09.2020 00:00,C3A4N-50,6,1,26.5,27,21.7,100,12,45.3,1,3.8,13.5,50.9,1.5,4360,1764.2,96.7,137.17,166.97
17.09.2020 01:00,C3A4N-50,6,1,56,56,45.9,100,26,46.4,2.5,4.5,27.5,49.1,,,3108.7,101.2,66.33,79.77
17.09.2020 02:00,C3A4N-50,6,1,62.5,63,51.2,100,28,44.8,3,4.8,31.5,50.4,1.7,4500,1492.6,95.1,58.34,71
17.09.2020 03:00,C3A4N-50,6,1,56.5,57,46.3,100,26,46,2.5,4.4,28,49.6,,,1324,98.7,64.34,78.53
17.09.2020 04:00,C3A4N-50,6,1,61.5,62,50.4,100,28,45.5,3,4.9,30.5,49.6,1.8,4690,1908.4,97.9,59.36,71.96
17.09.2020 05:00,C3A4N-50,6,1,62,62,50.8,100,28,45.2,3,4.8,31,50,,,1717.2,97.8,58.78,71.62
17.09.2020 06:00,C3A4N-50,6,1,62.5,63,51.2,100,28,44.8,3,4.8,31.5,50.4,1.3,4650,1744.1,97.9,58.4,71.15
17.09.2020 07:00,C3A4N-50,6,1,62,62,50.8,100,28,45.2,2.5,4,31.5,50.8,,,1800.4,97.9,58.93,71.91
17.09.2020 08:00,C3A4N-50,6,1,62,62,50.8,100,28,45.2,2.5,4,31.5,50.8,1.4,4620,1815.3,97.9,58.92,71.49
17.09.2020 09:00,C3A4N-50,6,1,61.5,62,50.4,100,28,45.5,2.5,4.1,31,50.4,,,1850.7,97.9,59.25,71.85
17.09.2020 10:00,C3A4N-50,6,1,62.5,63,51.2,100,28,44.8,3,4.8,31.5,50.4,1.5,4520,1977.9,97.9,58.25,70.92
17.09.2020 11:00,C3A4N-50,6,1,62,62,50.8,100,28,45.2,2.5,4,31.5,50.8,,,1824.5,97.8,58.81,71.3
17.09.2020 12:00,C3A4N-50,6,1,62,62,50.8,100,28,45.2,2.5,4,31.5,50.8,,,1784,97.9,58.74,71.31
17.09.2020 13:00,C3A4N-50,6,1,64,64,52.5,100,30,46.9,2.5,3.9,31.5,49.2,1.3,4650,1843.7,97.9,56.88,69
17.09.2020 14:00,C3A4N-50,6,1,61.5,62,50.4,100,28,45.5,2.5,4.1,31,50.4,,,1833.8,97.9,58.9,71.86
17.09.2020 15:00,C3A4N-50,6,0.9,58,62,50.9,93.3,26,44.8,2.5,4.3,29.5,50.9,,,1889.8,98,63.09,74.99
17.09.2020 16:00,C3A4N-50,6,1,58.5,59,48,100,26,44.4,2.5,4.3,30,51.3,,,2018.1,97.9,62.75,75.08
17.09.2020 17:00,C3A4N-50,6,1,58,58,47.5,100,26,44.8,2.5,4.3,29.5,50.9,,,2016.7,97.8,63.41,76.35
17.09.2020 18:00,C3A4N-50,6,1,60,60,49.2,100,28,46.7,2.5,4.2,29.5,49.2,3.1,4410,1976.8,97.8,61.13,73.55
17.09.2020 19:00,C3A4N-50,6,1,58,58,47.5,100,26,44.8,2,3.4,30,51.7,,,1948,97.9,63.45,76.48
17.09.2020 20:00,C3A4N-50,6,1,58,58,47.5,100,26,44.8,2.5,4.3,29.5,50.9,,,1959.4,97.8,63.43,75.09
17.09.2020 21:00,C3A4N-50,6,1,53,53,43.4,100,24,45.3,2,3.8,27,50.9,,,1918.1,97.8,69.19,84.88
17.09.2020 22:00,C3A4N-50,6,1,62,62,50.8,100,28,45.2,2.5,4,31.5,50.8,3.5,4250,1930.8,97.8,59.3,71.6
17.09.2020 23:00,C3A4N-50,6,1,63,63,51.6,100,30,47.6,2,3.2,31,49.2,,,1754.9,97.8,58.14,70.26
18.09.2020 00:00,C3A4N-50,6,1,62,62,50.8,100,28,45.2,2.5,4,31.5,50.8,,,1702.6,97.8,59.13,71.35
18.09.2020 01:00,C3A4N-50,6,1,57.5,58,47.1,100,26,45.2,2,3.5,29.5,51.3,,,1814.6,98,64,76.97
18.09.2020 02:00,C3A4N-50,6,1,61.5,62,50.4,100,28,45.5,2.5,4.1,31,50.4,1.3,4350,1927.9,97.8,59.75,71.96
18.09.2020 03:00,C3A4N-50,6,1,57.5,58,47.1,100,26,45.2,2,3.5,29.5,51.3,,,2041.4,98,63.71,76.9
18.09.2020 04:00,C3A4N-50,6,1,65.5,66,53.7,100,30,45.8,2.5,3.8,33,50.4,,,2191,97.9,55.91,67.62
18.09.2020 05:00,C3A4N-50,6,1,65.5,66,53.7,100,30,45.8,2,3.1,33.5,51.1,,,2199,97.9,56.11,67.84
18.09.2020 06:00,C3A4N-50,6,1,65.5,66,53.7,100,30,45.8,2.5,3.8,33,50.4,3.6,4250,2166.5,97.8,56.21,67.83
18.09.2020 07:00,C3A4N-50,6,1,66,66,54.1,100,30,45.5,2.5,3.8,33.5,50.8,,,2022,97.8,55.69,67.42
18.09.2020 08:00,C3A4N-50,6,1,65.5,66,53.7,100,30,45.8,2.5,3.8,33,50.4,,,1945.3,97.9,56.06,67.89
18.09.2020 09:00,C3A4N-50,6,1,66,66,54.1,100,30,45.5,2.5,3.8,33.5,50.8,,,1982.6,97.8,55.71,67.2
18.09.2020 10:00,C3A4N-50,6,1,65.5,66,53.7,100,30,45.8,2,3.1,33.5,51.1,3.4,4290,2023.7,97.9,56.02,67.8
18.09.2020 11:00,C3A4N-50,6,1,65,65,53.3,100,30,46.2,2.5,3.8,32.5,50,,,2013.5,97.9,56.59,68.21
18.09.2020 12:00,C3A4N-50,6,1,62,62,50.8,100,28,45.2,2.5,4,31.5,50.8,,,2080.9,97.9,59.39,71.96
18.09.2020 13:00,C3A4N-50,6,1,70,70,57.4,100,32,45.7,2.5,3.6,35.5,50.7,,,2033,97.8,52.51,63.42
18.09.2020 14:00,C3A4N-50,6,1,70.5,71,57.8,100,32,45.4,2.5,3.5,36,51.1,3.8,4290,1972.9,97.9,52.2,62.74
18.09.2020 15:00,C3A4N-50,6,1,69.5,70,57,100,32,46,2.5,3.6,35,50.4,,,1884.9,97.8,52.89,63.31
18.09.2020 16:00,C3A4N-50,6,1,69,69,56.6,100,32,46.4,2.5,3.6,34.5,50,,,1876.5,97.9,53.34,63.96
18.09.2020 17:00,C3A4N-50,6,1,71.5,72,58.6,100,32,44.8,2.5,3.5,37,51.7,,,1844.2,97.8,51.57,62.64
18.09.2020 18:00,C3A4N-50,6,1,65,65,53.3,100,30,46.2,2.5,3.8,32.5,50,4,4340,1833.3,98,56.74,68.44
18.09.2020 19:00,C3A4N-50,6,1,77.5,78,63.5,100,36,46.5,3,3.9,38.5,49.7,,,1789.8,97.7,47.35,57.58
18.09.2020 19:00,,,,,,,0,,,,,,,,,,,,
18.09.2020 19:23,,,,,,,0,,,,,,,,,,,,
18.09.2020 20:00,C3A4N-50,6,1,75.5,76,61.9,100,34,45,3.5,4.6,38,50.3,,,1457.7,97.7,48.52,59.25
18.09.2020 21:00,C3A4N-50,6,1,75.5,76,61.9,100,34,45,3,4,38.5,51,,,1386.8,97.9,48.53,58.94
18.09.2020 22:00,C3A4N-50,6,1,70,70,57.4,100,32,45.7,3,4.3,35,50,3.2,4310,1522.4,97.9,52.63,63.85
18.09.2020 23:00,C3A4N-50,6,1,61,61,50,100,28,45.9,2.5,4.1,30.5,50,,,1753.5,98.2,60.58,73.14
19.09.2020 00:00,C3A4N-50,6,1,69,69,56.6,100,30,43.5,3,4.3,36,52.2,,,1868.1,97.8,53.34,64.27
19.09.2020 01:00,C3A4N-50,6,1,76,76,62.3,100,34,44.7,3.5,4.6,38.5,50.7,,,2087,97.9,48.4,58.75
19.09.2020 02:00,C3A4N-50,6,1,77.5,78,63.5,100,36,46.5,3,3.9,38.5,49.7,3.3,4340,1869.1,97.7,47.36,57.7
19.09.2020 03:00,C3A4N-50,6,1,75.5,76,61.9,100,34,45,3,4,38.5,51,,,1792.7,97.9,48.49,59.15
19.09.2020 04:00,C3A4N-50,6,1,75,75,61.5,100,34,45.3,2.5,3.3,38.5,51.3,,,1692.8,97.8,48.8,59.65
19.09.2020 05:00,C3A4N-50,6,1,75,75,61.5,100,34,45.3,3,4,38,50.7,,,1447.6,97.7,48.91,59.61
19.09.2020 06:00,C3A4N-50,6,1,75.5,76,61.9,100,34,45,3,4,38.5,51,3.1,4350,1390.8,97.9,48.65,59.41
19.09.2020 07:00,C3A4N-50,6,1,77.5,78,63.5,100,36,46.5,3,3.9,38.5,49.7,,,1524,98,47.37,57.82
19.09.2020 08:00,C3A4N-50,6,1,75,75,61.5,100,34,45.3,3,4,38,50.7,,,1480.4,97.7,49.01,59.73
19.09.2020 09:00,C3A4N-50,6,1,75.5,76,61.9,100,34,45,3,4,38.5,51,,,93.6,107.9,48.63,59.24
19.09.2020 10:00,C3A4N-50,6,1,75.5,76,61.9,100,34,45,3,4,38.5,51,3.2,4400,2334.8,99.8,48.42,58.76
19.09.2020 11:00,C3A4N-50,6,1,75,75,61.5,100,34,45.3,2.5,3.3,38.5,51.3,,,917.9,98.6,48.72,59.6
19.09.2020 12:00,C3A4N-50,6,1,75,75,61.5,100,34,45.3,3,4,38,50.7,,,1372.3,97.8,48.87,59.57
19.09.2020 13:00,C3A4N-50,6,1,77,77,63.1,100,36,46.8,3,3.9,38,49.4,,,1323.4,97.9,47.66,58.07
19.09.2020 14:00,C3A4N-50,6,1,59.5,60,48.8,100,26,43.7,2.5,4.2,31,52.1,3.8,3930,1554.4,98.1,61.81,74.87
19.09.2020 15:00,C3A4N-50,6,1,60.5,61,49.6,100,28,46.3,2,3.3,30.5,50.4,,,1758.1,97.9,60.77,73.37
19.09.2020 16:00,C3A4N-50,6,1,61.5,62,50.4,100,28,45.5,2.5,4.1,31,50.4,,,1783,97.9,59.78,72.33
19.09.2020 17:00,C3A4N-50,6,1,61,61,50,100,28,45.9,2.5,4.1,30.5,50,,,1850.6,98,60.2,72.87
19.09.2020 18:00,C3A4N-50,6,1,59.5,60,48.8,100,26,43.7,2.5,4.2,31,52.1,3.2,4230,1981.3,97.9,61.56,74.7
19.09.2020 19:00,C3A4N-50,6,1,60.5,61,49.6,100,28,46.3,2,3.3,30.5,50.4,,,2092.9,98,60.52,73.3
19.09.2020 20:00,C3A4N-50,6,1,61.5,62,50.4,100,28,45.5,2.5,4.1,31,50.4,,,2197.6,97.9,59.47,72
19.09.2020 21:00,C3A4N-50,6,1,61,61,50,100,28,45.9,2.5,4.1,30.5,50,,,2238.4,97.9,60.02,72.72
19.09.2020 22:00,C3A4N-50,6,1,61,61,50,100,28,45.9,2,3.3,31,50.8,3.6,4330,2133.6,97.7,60.02,72.65
19.09.2020 23:00,C3A4N-50,6,1,59,59,48.4,100,26,44.1,2.5,4.2,30.5,51.7,,,1892,97.8,62.08,75.33
20.09.2020 00:00,C3A4N-50,6,1,61,61,50,100,28,45.9,2.5,4.1,30.5,50,,,1848.2,97.9,60.01,72.72
20.09.2020 01:00,C3A4N-50,6,1,61,61,50,100,28,45.9,2,3.3,31,50.8,,,1860.2,97.9,59.99,72.66
20.09.2020 02:00,C3A4N-50,6,1,61.5,62,50.4,100,28,45.5,2.5,4.1,31,50.4,3.8,4390,1834.7,97.8,59.45,72.05
20.09.2020 03:00,C3A4N-50,6,1,59,59,48.4,100,26,44.1,2.5,4.2,30.5,51.7,,,1781.3,97.8,62.21,75.25
20.09.2020 04:00,C3A4N-50,6,0.6,37.5,64,52.7,58.3,18,48,1.5,4,18,48,,,1703.5,86.8,98.12,74.02
20.09.2020 05:00,C3A4N-50,6,0,,,,0,0,,0,,0,,,,,57.6,,
20.09.2020 06:00,C3A4N-50,6,0,,,,0,0,,0,,0,,,,,49.3,,
20.09.2020 07:00,C3A4N-50,6,0.4,24,65,53.7,36.7,10,41.7,1,4.2,13,54.2,,,540.5,67.4,153.56,94.77
20.09.2020 08:00,C3A4N-50,6,1,61,61,50,100,28,45.9,2,3.3,31,50.8,,,1478.7,97.6,60.39,72.9
20.09.2020 09:00,C3A4N-50,6,1,61,61,50,100,28,45.9,2.5,4.1,30.5,50,,,1483.8,97.7,60.31,72.86
20.09.2020 10:00,C3A4N-50,6,0.5,27,60,49.2,45,12,44.4,1,3.7,14,51.9,3.8,4430,1243.5,81.6,136.17,102.26
20.09.2020 11:00,C3A4N-50,6,1,60.5,61,49.6,100,28,46.3,2.5,4.1,30,49.6,,,1833.7,98.2,60.71,73.19
20.09.2020 12:00,C3A4N-50,6,0.2,9,39,31.6,23.3,4,44.4,0,0,5,55.6,,,1630.3,72.1,406.64,148.79
20.09.2020 13:00,C3A4N-50,6,0,,,,0,0,,0,,0,,,,,62.7,,
20.09.2020 14:00,C3A4N-50,6,0,,,,0,0,,0,,0,,,,,59.9,,
20.09.2020 15:00,C3A4N-50,6,0,,,,0,0,,0,,0,,,,,57.4,,
20.09.2020 16:00,C3A4N-50,6,0,,,,0,0,,0,,0,,,,,55.1,,
20.09.2020 17:00,C3A4N-50,6,0,,,,0,0,,0,,0,,,,,52.9,,
20.09.2020 18:00,C3A4N-50,6,0,,,,100,0,,0,,0,,,,,51.8,,
20.09.2020 19:00,C3A4N-50,6,0,,,,100,0,,0,,0,,,,,49.6,,
20.09.2020 20:00,C3A4N-50,6,0,,,,100,0,,0,,0,,,,,47.6,,
20.09.2020 21:00,C3A4N-50,6,0,,,,100,0,,0,,0,,,,,46,,
20.09.2020 22:00,C3A4N-50,6,0.3,22,78,63.6,100,10,45.5,1,4.5,11,50,,,120.8,62.3,168.25,93.1
20.09.2020 23:00,C3A4N-50,6,1,58.5,59,48,100,26,44.4,2.5,4.3,30,51.3,,,1999.7,98.1,62.83,75.8
21.09.2020 00:00,C3A4N-50,6,1,60,60,49.2,100,28,46.7,2,3.3,30,50,3.5,4520,2266.2,97.7,61.19,72.62
21.09.2020 01:00,C3A4N-50,6,1,60.5,61,49.6,100,28,46.3,2,3.3,30.5,50.4,,,2175.4,97.2,60.54,73.36
21.09.2020 02:00,C3A4N-50,6,1,56,56,45.9,100,26,46.4,1.5,2.7,28.5,50.9,2,4700,1950.2,97.4,65.45,79.01
21.09.2020 03:00,C3A4N-50,6,1,61,61,50,100,28,45.9,2,3.3,31,50.8,,,2066,97.6,59.91,72.51
21.09.2020 04:00,C3A4N-50,6,1,64,64,52.5,100,30,46.9,2,3.1,32,50,1.8,4600,2009.4,97.3,57.23,69.36
21.09.2020 05:00,C3A4N-50,6,1,62,62,50.8,100,28,45.2,2,3.2,32,51.6,,,1848.3,97.4,58.95,71.38
21.09.2020 06:00,C3A4N-50,6,1,64,64,52.5,100,30,46.9,2,3.1,32,50,2,4720,1788.7,97.3,57.02,69.1
21.09.2020 07:00,C3A4N-50,6,1,63.5,64,52,100,28,44.1,3,4.7,32.5,51.2,,,1594.5,97.3,57.37,69.43
21.09.2020 08:00,C3A4N-50,6,1,62.5,63,51.2,100,28,44.8,2.5,4,32,51.2,1.8,4570,1492.9,97.4,58.42,70.84
21.09.2020 09:00,C3A4N-50,6,1,63,63,51.6,100,28,44.4,3,4.8,32,50.8,,,1631.8,97.5,57.98,70.03
21.09.2020 10:00,C3A4N-50,6,1,62.5,63,51.2,100,28,44.8,2.5,4,32,51.2,3.2,4400,1702.4,97.5,58.53,70.79
21.09.2020 11:00,C3A4N-50,6,1,64.5,65,52.9,100,30,46.5,2.5,3.9,32,49.6,,,1868.6,97.5,56.71,68.91
21.09.2020 12:00,C3A4N-50,6,1,62.5,63,51.2,100,28,44.8,2.5,4,32,51.2,3.3,4420,1931.8,97.3,58.33,70.77
21.09.2020 13:00,C3A4N-50,6,1,64.5,65,52.9,100,30,46.5,2.5,3.9,32,49.6,,,1731.8,97.4,56.61,68.63
21.09.2020 14:00,C3A4N-50,6,1,62.5,63,51.2,100,28,44.8,2.5,4,32,51.2,3.1,4320,1661.2,97.3,58.43,70.88
21.09.2020 15:00,C3A4N-50,6,1,62,62,50.8,100,28,45.2,2,3.2,32,51.6,,,1645,97.5,58.96,71.59
21.09.2020 16:00,C3A4N-50,6,1,64,64,52.5,100,30,46.9,2,3.1,32,50,3,4400,1752.7,97.5,57.39,69.54
21.09.2020 17:00,C3A4N-50,6,1,64,64,52.5,100,30,46.9,2,3.1,32,50,,,1790.3,97.4,57.25,69.46
21.09.2020 18:00,C3A4N-50,6,1,62.5,63,51.2,100,28,44.8,2,3.2,32.5,52,3.3,4300,1921,97.5,58.51,70.99
21.09.2020 19:00,C3A4N-50,6,1,64,64,52.5,100,30,46.9,2,3.1,32,50,,,1992.4,97.3,56.72,69.36
21.09.2020 20:00,C3A4N-50,6,1,62.5,63,51.2,100,28,44.8,2.5,4,32,51.2,3,4320,1875.7,97.4,57.73,70.98
21.09.2020 21:00,C3A4N-50,6,1,64,64,52.5,100,30,46.9,2,3.1,32,50,,,2032.4,97.4,56.2,69.25
21.09.2020 22:00,C3A4N-50,6,1,62.5,63,51.2,100,28,44.8,2.5,4,32,51.2,2,4560,1851.4,97.3,57.47,70.74
21.09.2020 23:00,C3A4N-50,6,1,64,64,52.5,100,30,46.9,2,3.1,32,50,,,1717.9,97.4,56,69.03
22.09.2020 00:00,C3A4N-50,6,1,62.5,63,51.2,100,28,44.8,2.5,4,32,51.2,1.8,4500,1826.8,97.5,57.12,70.29
22.09.2020 01:00,C3A4N-50,6,0.5,30,56,46.1,100,14,46.7,1,3.3,15,50,,,1734.2,83.7,119.14,89.27
22.09.2020 02:00,C3A4N-50,6,0.6,39.5,62,51.1,100,18,45.6,1.5,3.8,20,50.6,1.7,4560,1638.7,90,92.3,91.78
22.09.2020 03:00,C3A4N-50,6,1,65.5,66,53.7,100,30,45.8,3,4.6,32.5,49.6,,,1962.2,97.3,55.57,67.58
22.09.2020 04:00,C3A4N-50,6,1,63,63,51.6,100,28,44.4,2.5,4,32.5,51.6,1.3,4690,1618.4,97.4,57.46,68.59
22.09.2020 05:00,C3A4N-50,6,1,61,61,50,100,28,45.9,3,4.9,30,49.2,,,1606.9,97.8,59.52,73.67
22.09.2020 06:00,C3A4N-50,6,1,64.5,65,52.9,100,28,43.4,3,4.7,33.5,51.9,1.8,4600,1813,97.4,56.2,68.71
22.09.2020 07:00,C3A4N-50,6,1,64,64,52.5,100,30,46.9,2.5,3.9,31.5,49.2,,,1568,97.6,56.81,69.22
22.09.2020 08:00,C3A4N-50,6,1,52,52,42.6,100,24,46.2,2,3.8,26,50,2,4580,1685.8,97.7,70.14,85.09
22.09.2020 09:00,C3A4N-50,6,1,58.5,59,48,100,26,44.4,2,3.4,30.5,52.1,,,2166,97.8,62.5,75.51
22.09.2020 10:00,C3A4N-50,6,1,60.5,61,49.6,100,28,46.3,2,3.3,30.5,50.4,1.4,4550,2092.2,97.5,60.27,72.88
22.09.2020 11:00,C3A4N-50,6,1,35,35,28.7,100,16,45.7,1.5,4.3,17.5,50,,,2027,97.9,104.28,124.66
