Repository: SamerHany/CHES210-Data-Science-In-Chemical-Engineering

# CASE STUDY 2: QUALITY CONTROL

### Objectives

*   Link all the steps of a typical data science project
*   Predict product properties to ensure consistent quality and reduce defects

File: 12 - Case Study - Quality Control/cement_data.csv (part 6 of 27)
Date/Time,Cement Type,Cement silo,"RHR, h","Production, t","Prod.rate, t/h","PRI, %","NAI, %","Clinker (wet), t","Clinker (wet), %","Gypsum (wet), t","Gypsum (wet), %","Limestone (wet), t","Limestone (wet), %","R45, %",Fineness blaine,"Water injection, l/h","Cement temp, C","Main Drive SEEC, kWh/t cem","SEEC, kWh/t cem"
22.09.2020 12:00,C3A4N-50,6,1,53,53,43.4,100,24,45.3,2,3.8,27,50.9,1.5,5170,2656.9,97,68.88,82.75
22.09.2020 13:00,C3A4N-50,6,1,52,52,42.6,100,24,46.2,2,3.8,26,50,,,2092,98,70.06,84.21
22.09.2020 14:00,C3A4N-50,6,1,64.5,65,52.9,100,30,46.5,2.5,3.9,32,49.6,2,5020,2161,97.3,56.16,68.18
22.09.2020 15:00,C3A4N-50,6,1,63.5,64,52,100,28,44.1,2.5,3.9,33,52,,,1747.4,97.5,56.99,69.52
22.09.2020 16:00,C3A4N-50,6,1,68.5,69,56.1,100,32,46.7,2.5,3.6,34,49.6,1.5,4680,1936.4,97.7,52.9,64.55
22.09.2020 17:00,C3A4N-50,6,1,66,66,54.1,100,30,45.5,2.5,3.8,33.5,50.8,,,1907.4,97.4,54.6,66.94
22.09.2020 18:00,C3A4N-50,6,1,66.5,67,54.5,100,30,45.1,2.5,3.8,34,51.1,1.4,4460,1680.8,97.5,54.34,66.37
22.09.2020 19:00,C3A4N-50,6,1,66.5,67,54.5,100,30,45.1,2.5,3.8,34,51.1,,,1751.1,97.6,54.38,66.47
22.09.2020 20:00,C3A4N-50,6,1,67,67,54.9,100,30,44.8,3,4.5,34,50.7,1.6,4560,1786.5,97.6,53.89,65.95
22.09.2020 21:00,C3A4N-50,6,1,66,66,54.1,100,30,45.5,2.5,3.8,33.5,50.8,,,1805,97.5,54.83,67
22.09.2020 22:00,C3A4N-50,6,1,68.5,69,56.1,100,32,46.7,2.5,3.6,34,49.6,1.7,4610,1597.3,97.4,52.86,64.66
22.09.2020 23:00,C3A4N-50,6,1,66,66,54.1,100,30,45.5,2.5,3.8,33.5,50.8,,,1330.8,97.5,54.8,66.78
23.09.2020 00:00,C3A4N-50,6,1,66.5,67,54.5,100,30,45.1,2.5,3.8,34,51.1,1.8,4300,1402.4,97.6,54.51,66.84
23.09.2020 01:00,C3A4N-50,6,1,67,67,54.9,100,30,44.8,3,4.5,34,50.7,,,1451.1,97.5,53.79,65.86
23.09.2020 02:00,C3A4N-50,6,1,66,66,54.1,100,30,45.5,2.5,3.8,33.5,50.8,1.5,4330,1163,97.4,54.77,67.08
23.09.2020 03:00,C3A4N-50,6,1,66.5,67,54.5,100,30,45.1,2.5,3.8,34,51.1,,,1047.9,97.6,54.36,66.34
23.09.2020 04:00,C3A4N-50,6,1,68.5,69,56.1,100,32,46.7,2.5,3.6,34,49.6,1.4,4530,1264.8,97.7,52.74,64.57
23.09.2020 05:00,C3A4N-50,6,1,66,66,54.1,100,30,45.5,2.5,3.8,33.5,50.8,,,1272.2,97.5,54.79,66.93
23.09.2020 06:00,C3A4N-50,6,1,66,66,54.1,100,30,45.5,2,3,34,51.5,1.2,4500,1206.6,97.6,54.88,67.18
23.09.2020 07:00,C3A4N-50,6,1,61.5,62,50.4,100,28,45.5,2.5,4.1,31,50.4,,,1528.2,97.9,59.25,71.65
23.09.2020 08:00,C3A4N-50,6,1,66.5,67,54.5,100,30,45.1,2.5,3.8,34,51.1,1.5,4420,1575.7,97.4,54.57,66.48
23.09.2020 09:00,C3A4N-50,6,1,56.5,57,46.3,100,26,46,2,3.5,28.5,50.4,,,1400.8,97.7,64.04,78.15
23.09.2020 10:00,C3A4N-50,6,1,57.5,58,47.1,100,26,45.2,2,3.5,29.5,51.3,2,4350,2036.7,97.9,63.43,76.65
23.09.2020 11:00,C3A4N-50,6,1,68.5,69,56.1,100,32,46.7,2.5,3.6,34,49.6,,,1851.1,97.3,52.86,64.51
23.09.2020 12:00,C3A4N-50,6,1,60.5,61,49.6,100,28,46.3,2,3.3,30.5,50.4,,,1662.2,97.6,59.78,73.19
23.09.2020 13:00,C3A4N-50,6,1,52.5,53,43,100,24,45.7,2,3.8,26.5,50.5,,,1970.3,97.9,69.02,83.51
23.09.2020 14:00,C3A4N-50,6,1,66,66,54.1,100,30,45.5,2.5,3.8,33.5,50.8,1.5,4480,2198.5,97.5,54.9,66.91
23.09.2020 15:00,C3A4N-50,6,1,66.5,67,54.5,100,30,45.1,2.5,3.8,34,51.1,,,1936.9,97.4,54.27,66.31
23.09.2020 16:00,C3A4N-50,6,1,65.5,66,53.7,100,30,45.8,2,3.1,33.5,51.1,,,1806.4,97.6,55.21,67.55
23.09.2020 17:00,C3A4N-50,6,1,66.5,67,54.5,100,30,45.1,2.5,3.8,34,51.1,,,1947.6,97.7,54.31,66.45
23.09.2020 18:00,C3A4N-50,6,1,69,69,56.6,100,32,46.4,2.5,3.6,34.5,50,2.5,4330,1945.2,97.5,52.24,64.13
23.09.2020 19:00,C3A4N-50,6,1,66.5,67,54.5,100,30,45.1,2,3,34.5,51.9,,,1785.1,97.5,54.08,66.4
23.09.2020 20:00,C3A4N-50,6,1,68.5,69,56.1,100,32,46.7,2.5,3.6,34,49.6,,,1882.3,97.7,52.54,64.57
23.09.2020 21:00,C3A4N-50,6,1,66,66,54.1,100,30,45.5,2,3,34,51.5,,,1948.3,97.5,54.69,67.09
23.09.2020 22:00,C3A4N-50,,,,,,56.7,,,,,,,1.7,4330,,,,
23.09.2020 22:00,C3A4N-50,6,0.4,25.5,59,,100,12,47.1,1,3.9,12.5,49,,,1924.1,92.5,141.75,86.59
23.09.2020 22:35,C3A4N-60,8,0,,,,100,0,,0,,0,,,,,65.2,,
23.09.2020 23:00,C3A4N-60,8,0.8,50.5,66,54,100,18,35.6,1.5,3,31,61.4,,,1579.9,91.9,72.23,76.57
24.09.2020 00:00,C3A4N-60,8,1,61,61,50,100,22,36.1,2,3.3,37,60.7,,,1635.5,97.2,59.78,73.38
24.09.2020 01:00,C3A4N-60,8,1,62,62,50.8,100,22,35.5,2.5,4,37.5,60.5,,,1614.2,97.2,58.99,72.4
24.09.2020 02:00,C3A4N-60,8,1,59,59,48.4,100,22,37.3,2,3.4,35,59.3,1.6,4510,1701.3,97.3,62.07,75.95
24.09.2020 03:00,C3A4N-60,8,1,65.5,66,53.7,100,24,36.6,2,3.1,39.5,60.3,,,1644.8,97,55.76,68.47
24.09.2020 04:00,C3A4N-60,8,1,63.5,64,52,100,22,34.6,2,3.1,39.5,62.2,,,1259.5,97.1,57.34,70.79
24.09.2020 05:00,C3A4N-60,8,1,66,66,54.1,100,24,36.4,2.5,3.8,39.5,59.8,,,1333,97.3,55.18,68.14
24.09.2020 06:00,C3A4N-60,8,1,65.5,66,53.7,100,24,36.6,2,3.1,39.5,60.3,1.4,4600,1188.2,97.1,55.68,68.72
24.09.2020 07:00,C3A4N-60,8,1,66,66,54.1,100,24,36.4,2.5,3.8,39.5,59.8,,,1009.2,97.2,55.23,67.94
24.09.2020 08:00,C3A4N-60,8,1,64,64,52.5,100,22,34.4,2.5,3.9,39.5,61.7,,,904.3,97.2,56.48,69.92
24.09.2020 09:00,C3A4N-60,8,1,66,66,54.1,100,24,36.4,2,3,40,60.6,,,999.1,97.3,54.92,67.64
24.09.2020 10:00,C3A4N-60,8,0.2,1,7,5.5,15,0,0,0,0,1,100,1.9,4590,1112.8,75.7,3616.3,967.21
24.09.2020 11:00,C3A4N-60,8,0,4.5,,,0,2,44.4,0.5,11.1,2,44.4,,,,59.2,811.22,191.89
24.09.2020 12:00,C3A4N-60,8,0.9,55,63,52,86.7,20,36.4,2,3.6,33,60,,,1460.6,98.2,66.48,80.62
24.09.2020 13:00,C3A4N-60,8,1,57.5,58,47.1,100,20,34.8,2,3.5,35.5,61.7,,,1560.7,97.7,63.47,77.43
24.09.2020 14:00,C3A4N-60,8,1,58,58,47.5,100,22,37.9,2,3.4,34,58.6,3.7,4430,1639.3,97.6,62.92,76.49
24.09.2020 15:00,C3A4N-60,8,1,57,57,46.7,100,20,35.1,2,3.5,35,61.4,,,1749.2,97.7,63.9,77.98
24.09.2020 16:00,C3A4N-60,8,1,51.5,52,42.2,100,18,35,2,3.9,31.5,61.2,,,1842.5,97.6,70.71,86.29
24.09.2020 17:00,C3A4N-60,8,0.2,3.5,21,17.2,100,2,57.1,0,0,1.5,42.9,,,1889.1,72.8,1028.81,283.87
24.09.2020 18:00,C3A4N-60,8,0,,,,100,0,,0,,0,,,,,65.5,,
24.09.2020 19:00,C3A4N-60,8,0,,,,100,0,,0,,0,,,,,61.4,,
24.09.2020 20:00,C3A4N-60,8,0,,,,100,0,,0,,0,,,,,58,,
24.09.2020 21:00,C3A4N-60,8,0,,,,100,0,,0,,0,,,,,54.8,,
24.09.2020 22:00,C3A4N-60,8,0,,,,100,0,,0,,0,,,,,52.2,,
24.09.2020 23:00,C3A4N-60,8,0,5,,,100,2,40,0,0,3,60,,,459.4,56,735.15,242.65
25.09.2020 00:00,C3A4N-60,8,0.9,66.5,73,59.5,100,24,36.1,2.5,3.8,40,60.2,,,325.5,97.5,55.37,67.46
25.09.2020 01:00,C3A4N-60,8,1,66.5,67,54.5,100,24,36.1,2.5,3.8,40,60.2,,,309.2,96.9,54.87,67.23
25.09.2020 02:00,C3A4N-60,8,1,72.5,73,59.4,100,26,35.9,2.5,3.4,44,60.7,2.8,4390,309.2,97.1,50.14,61.78
25.09.2020 03:00,C3A4N-60,8,1,74.5,75,61.1,100,26,34.9,2.5,3.4,46,61.7,,,309.2,97.1,48.7,60.53
25.09.2020 04:00,C3A4N-60,8,1,77,77,63.1,100,28,36.4,3,3.9,46,59.7,,,309.2,97.4,47.02,58.47
25.09.2020 05:00,C3A4N-60,8,1,76.5,77,62.7,100,28,36.6,2.5,3.3,46,60.1,,,309.2,97.4,47.23,58.77
25.09.2020 06:00,C3A4N-60,8,1,75,75,61.5,100,26,34.7,2.5,3.3,46.5,62,3.2,4220,309.2,97.4,47.98,59.95
25.09.2020 07:00,C3A4N-60,8,1,76.5,77,62.7,100,28,36.6,3,3.9,45.5,59.5,,,309.2,97.6,47.13,58.93
25.09.2020 08:00,C3A4N-60,8,0.2,11,66,54.1,16.7,4,36.4,0.5,4.5,6.5,59.1,,,309.2,64.3,329.28,113.58
25.09.2020 09:00,C3A4N-60,8,0,,,,0,0,,0,,0,,,,,43.6,,
25.09.2020 10:00,C3A4N-60,8,0.3,17,54,44,31.7,6,35.3,0.5,2.9,10.5,61.8,,,309.2,60.5,214.34,120.33
25.09.2020 11:00,C3A4N-60,8,1,63,63,51.6,100,22,34.9,2,3.2,39,61.9,,,309.2,96.8,57.67,70.24
25.09.2020 12:00,C3A4N-60,8,1,71,71,58.2,100,26,36.6,2.5,3.5,42.5,59.9,,,309.2,96.6,51.01,62.48
25.09.2020 13:00,C3A4N-60,8,,,,,0,,,,,,,,,,,,
25.09.2020 14:00,C3A4N-60,,,,,,0,,,,,,,1.4,4490,,,,
25.09.2020 15:00,C3A4N-60,,,,,,0,,,,,,,,,,,,
25.09.2020 16:00,C3A4N-60,8,,,,,0,,,,,,,,,,,,
25.09.2020 17:00,C3A4N-60,8,1,76.5,77,62.7,100,28,36.6,3,3.9,45.5,59.5,,,309.2,97,46.32,57.87
25.09.2020 18:00,C3A4N-60,8,0.2,7,38,31.3,100,2,28.6,0,0,5,71.4,1.3,4450,309.2,72.5,505.37,172.61
25.09.2020 19:00,C3A4N-60,8,0,,,,100,0,,0,,0,,,,,61.7,,
25.09.2020 20:00,,,,,,,100,,,,,,,,,,,,
25.09.2020 20:00,C3A4N-60,8,0,,0,,100,0,,0,,0,,,,,58.3,,
25.09.2020 20:33,C14N,4,0,,,,100,0,,0,,0,,,,,56.4,,
25.09.2020 21:00,C14N,4,0,,,,100,0,,0,,0,,,,,54,,
25.09.2020 22:00,C14N,3,0,10.5,315,258.2,100,10,95.2,0.5,4.8,0,0,,,309.2,56.1,349.53,88.27
25.09.2020 23:00,C14N,3,1,111.5,112,91.4,100,100,89.7,6,5.4,5.5,4.9,,,309.2,98.8,33.6,41.6
26.09.2020 00:00,C14N,3,1,126.5,127,103.7,100,114,90.1,6,4.7,6.5,5.1,,,1768.1,101,28.74,36.15
26.09.2020 01:00,C14N,3,1,129,129,105.7,100,116,89.9,6.5,5,6.5,5,,,2480.5,96.3,27.57,34.95
26.09.2020 02:00,C14N,3,1,122,122,100,100,110,90.2,6,4.9,6,4.9,18.9,2960,2670.7,97.8,28.84,36.75
26.09.2020 03:00,C14N,3,1,122.5,123,100.4,100,110,89.8,6,4.9,6.5,5.3,,,2562,97.8,28.89,36.84
26.09.2020 04:00,C14N,3,1,126.5,127,103.7,100,114,90.1,6,4.7,6.5,5.1,,,3191.4,98.5,28.6,36.08
26.09.2020 05:00,C14N,3,1,126.5,127,103.7,100,114,90.1,6,4.7,6.5,5.1,,,2571.1,97.1,28.43,36.19
26.09.2020 06:00,C14N,3,1,126.5,127,103.7,100,114,90.1,6,4.7,6.5,5.1,17.2,2740,3035.4,98.8,28.47,36.17
26.09.2020 07:00,C14N,3,1,129,129,105.7,100,116,89.9,6.5,5,6.5,5,,,3624.7,96.6,27.53,34.95
26.09.2020 08:00,C14N,3,1,120.5,121,98.8,100,108,89.6,6,5,6.5,5.4,,,2298.6,98.4,29.6,38
26.09.2020 09:00,C14N,3,1,119.5,120,98,100,108,90.4,5.5,4.6,6,5,,,3025.2,97.5,29.97,38.29
26.09.2020 10:00,C14N,3,1,122.5,123,100.4,100,110,89.8,6,4.9,6.5,5.3,17.8,2930,2511.1,98.1,29.31,37.51
26.09.2020 11:00,C14N,3,1,122,122,100,100,110,90.2,6,4.9,6,4.9,18,2850,3863.4,97.6,29.3,37
26.09.2020 12:00,C14N,3,1,126,126,103.3,100,114,90.5,5.5,4.4,6.5,5.2,,,2407.8,98,28.2,35.63
26.09.2020 13:00,C14N,3,1,115,115,94.3,100,104,90.4,5,4.3,6,5.2,,,4187.5,98.5,30.8,38.94
26.09.2020 14:00,C14N,3,1,117.5,118,96.3,100,106,90.2,5.5,4.7,6,5.1,17.5,2840,2518.8,96.9,30.64,38.55
26.09.2020 15:00,C14N,3,1,124,124,101.6,100,112,90.3,5.5,4.4,6.5,5.2,,,3422.4,98.5,29.11,36.75
26.09.2020 16:00,C14N,3,1,130,130,106.6,100,118,90.8,5.5,4.2,6.5,5,17,2900,3670.5,97.7,27.48,34.76
26.09.2020 17:00,C14N,3,1,121.5,122,99.6,100,110,90.5,5,4.1,6.5,5.3,,,3121.8,97,29.3,37.32
26.09.2020 18:00,C14N,3,1,122,122,100,100,110,90.2,5.5,4.5,6.5,5.3,14,2850,3137.5,99.3,30.18,37.81
26.09.2020 19:00,C14N,3,1,134,134,109.8,100,122,91,5.5,4.1,6.5,4.9,,,4271.5,99.9,26.79,33.7
26.09.2020 20:00,C14N,3,1,126,126,103.3,100,114,90.5,5.5,4.4,6.5,5.2,17.4,2900,4264.8,100.3,27.89,35.31
26.09.2020 21:00,C14N,3,1,112.5,113,92.2,100,102,90.7,4.5,4,6,5.3,,,4267.7,99,31.6,39.91
26.09.2020 22:00,C14N,3,1,128,128,104.9,100,116,90.6,5.5,4.3,6.5,5.1,18.4,2960,4271.5,97.5,28.16,35.39
26.09.2020 23:00,C14N,3,1,126,126,103.3,100,114,90.5,5,4,7,5.6,,,2859,97,28.41,35.85
27.09.2020 00:00,C14N,3,1,127.5,128,104.5,100,116,91,4.5,3.5,7,5.5,19,2820,4145.4,101.2,27.87,35.21
27.09.2020 01:00,C14N,3,1,118.5,119,97.1,100,108,91.1,4,3.4,6.5,5.5,,,4205.2,97.4,30.43,38.15
27.09.2020 02:00,C14N,3,1,128,128,104.9,100,116,90.6,5,3.9,7,5.5,20,2810,2700.5,97.2,28.31,35.56
27.09.2020 03:00,C14N,3,1,128.5,129,105.3,100,116,90.3,5.5,4.3,7,5.4,,,4013.1,99.6,27.92,35.27
27.09.2020 04:00,C14N,3,1,127.5,128,104.5,100,116,91,5,3.9,6.5,5.1,17.1,2840,2878.3,97.2,28.22,35.59
27.09.2020 05:00,C14N,3,1,128,128,104.9,100,116,90.6,5,3.9,7,5.5,,,4250.7,99.5,28.12,35.48
27.09.2020 06:00,C14N,3,1,129,129,105.7,100,116,89.9,6,4.7,7,5.4,18.7,2780,2469.4,96.6,27.94,35.24
27.09.2020 07:00,C14N,3,1,131,131,107.4,100,118,90.1,5.5,4.2,7.5,5.7,,,2996.2,98.4,27.46,34.71
27.09.2020 08:00,C14N,3,1,129,129,105.7,100,116,89.9,6,4.7,7,5.4,18.3,2810,3786.2,97.7,28.09,35.36
27.09.2020 09:00,C14N,3,1,130.5,131,107,100,118,90.4,5.5,4.2,7,5.4,,,2818.8,97.7,27.64,34.81
27.09.2020 10:00,C14N,3,1,133,133,109,100,120,90.2,6,4.5,7,5.3,18,2850,4060.4,97.6,27.12,34.25
27.09.2020 11:00,C14N,3,1,115.5,116,94.7,100,104,90,5,4.3,6.5,5.6,,,2590.9,98.5,32.46,40.21
27.09.2020 12:00,C14N,3,1,133,133,109,100,120,90.2,6,4.5,7,5.3,16.5,2740,4262.2,99,27.97,34.88
27.09.2020 13:00,C14N,3,1,133.5,134,109.4,100,120,89.9,6,4.5,7.5,5.6,,,3398,97.1,27.59,33.39
27.09.2020 14:00,C14N,3,1,137.5,138,112.7,100,124,90.2,6,4.4,7.5,5.5,16,2910,4232.1,104.6,26.79,236677.44
27.09.2020 15:00,C14N,3,1,131,131,107.4,100,118,90.1,6,4.6,7,5.3,,,4257.4,100,27.86,35.09
27.09.2020 16:00,C14N,3,1,121.5,122,99.6,100,110,90.5,5,4.1,6.5,5.3,16.4,2940,4257.9,103.5,30.74,38.15
27.09.2020 17:00,C14N,3,1,138,138,113.1,100,124,89.9,6.5,4.7,7.5,5.4,,,4265.1,105.1,26.8,33.52
27.09.2020 18:00,C14N,3,1,136,136,111.5,100,122,89.7,6.5,4.8,7.5,5.5,18.5,2780,4259.8,98.5,27,33.78
27.09.2020 19:00,C14N,3,1,133.5,134,109.4,100,120,89.9,6.5,4.9,7,5.2,,,4259.8,98.8,27.41,34.44
27.09.2020 20:00,C14N,3,1,132.5,133,108.6,100,118,89.1,7,5.3,7.5,5.7,17.2,2900,4259.8,98,27.75,34.87
27.09.2020 21:00,C14N,3,1,136.5,137,111.9,100,122,89.4,7,5.1,7.5,5.5,,,4237.3,97.5,26.81,33.78
27.09.2020 22:00,C14N,3,1,128.5,129,105.3,100,116,90.3,6,4.7,6.5,5.1,19,2820,2912.8,97.9,28.86,36.01
27.09.2020 23:00,C14N,3,1,140.5,141,115.2,100,126,89.7,6.5,4.6,8,5.7,,,4274.2,100.9,26.19,32.94
28.09.2020 00:00,C14N,3,1,126.5,127,103.7,100,114,90.1,6,4.7,6.5,5.1,18,2810,4274.6,104.8,29.11,36.46
28.09.2020 01:00,C14N,3,1,140.5,141,115.2,100,126,89.7,6.5,4.6,8,5.7,,,4274.6,109.9,26.21,32.79
28.09.2020 02:00,C14N,3,1,135,135,110.7,100,122,90.4,6,4.4,7,5.2,19.3,2900,4274.6,110.9,27.08,34.05
28.09.2020 03:00,C14N,3,1,140,140,114.8,100,126,90,6.5,4.6,7.5,5.4,,,4274.6,108.6,26.11,32.78
28.09.2020 04:00,C14N,3,1,135.5,136,111.1,100,122,90,6,4.4,7.5,5.5,17.7,2860,4274.6,108.2,27.14,34.01
28.09.2020 05:00,C14N,3,1,131,131,107.4,100,118,90.1,6,4.6,7,5.3,,,4274.6,109.1,28.12,35.27
28.09.2020 06:00,C14N,3,1,138,138,113.1,100,124,89.9,6.5,4.7,7.5,5.4,17.5,2810,4274.6,120.1,26.75,33.36
28.09.2020 07:00,C14N,3,1,139,139,113.9,100,124,89.2,7.5,5.4,7.5,5.4,,,4274.6,117.5,26.48,33.13
28.09.2020 08:00,C14N,3,1,136.5,137,111.9,100,122,89.4,7,5.1,7.5,5.5,17.8,2920,4274.6,115.3,27.02,33.79
28.09.2020 09:00,C14N,3,0.1,13.5,135,110.7,10,12,88.9,0.5,3.7,1,7.4,,,4274.6,75.4,273.78,62.74
28.09.2020 10:00,C14N,3,0,,,,0,0,,0,,0,,,,,71.2,,
28.09.2020 11:00,C14N,3,0.6,71.5,119,97.7,60,64,89.5,4,5.6,3.5,4.9,,,1066.6,102.6,53.46,48.52
28.09.2020 12:00,C14N,3,1,112.5,113,92.2,100,100,88.9,6,5.3,6.5,5.8,,,3494.4,111.8,33.68,41.23
28.09.2020 13:00,C14N,3,1,100.5,101,82.4,100,90,89.6,5,5,5.5,5.5,,,1193.4,124.9,38.37,46.41
28.09.2020 14:00,C14N,3,1,125,125,102.5,100,112,89.6,6.5,5.2,6.5,5.2,17.4,3100,4173.3,108.8,30.38,37.07
28.09.2020 15:00,C14N,3,1,130,130,106.6,100,116,89.2,7,5.4,7,5.4,,,3424.7,95.6,29.13,36.06
28.09.2020 16:00,C14N,3,1,132.5,133,108.6,100,118,89.1,7,5.3,7.5,5.7,16.8,3200,2940.1,98.7,28.66,34.73
28.09.2020 17:00,C14N,3,1,138.5,139,113.5,100,124,89.5,7,5.1,7.5,5.4,,,4231.4,98.1,26.88,34.09
28.09.2020 18:00,C14N,3,1,131.5,132,107.8,100,118,89.7,6.5,4.9,7,5.3,16.2,3180,2976.5,95.7,28.21,35.49
28.09.2020 19:00,C14N,3,1,133,133,109,100,120,90.2,6,4.5,7,5.3,,,3813.1,99.7,27.81,34.72
28.09.2020 19:00,,,,,,,0,,,,,,,,,,,,
28.09.2020 19:19,,,,,,,0,,,,,,,,,,,,
28.09.2020 20:00,C14N,3,1,135,135,110.7,100,122,90.4,5.5,4.1,7.5,5.6,17.8,2950,4213.5,102.3,26.92,33.85
28.09.2020 21:00,C14N,3,1,130,130,106.6,100,118,90.8,5,3.8,7,5.4,,,4213.5,104,27.74,35.07
28.09.2020 22:00,C14N,3,1,130.5,131,107,100,118,90.4,5.5,4.2,7,5.4,18.8,2890,4213.5,100.4,28.14,35.61
28.09.2020 23:00,C14N,3,1,135,135,110.7,100,122,90.4,5.5,4.1,7.5,5.6,,,4213.5,97.3,27.42,34.48
29.09.2020 00:00,C14N,3,1,135.5,136,111.1,100,122,90,6,4.4,7.5,5.5,18.2,2860,3653.2,98.5,27.41,34.49
29.09.2020 01:00,C14N,3,1,141,141,115.6,100,128,90.8,5.5,3.9,7.5,5.3,,,81.4,117.6,26.17,32.51
29.09.2020 02:00,C14N,3,1,117,117,95.9,100,106,90.6,4.5,3.8,6.5,5.6,18.8,2930,4162.3,106,31.83,39.49
29.09.2020 03:00,C14N,3,1,132,132,108.2,100,120,90.9,5,3.8,7,5.3,18.6,2930,2784.3,99.2,28.33,35.21
29.09.2020 04:00,C14N,3,1,132,132,108.2,100,120,90.9,5,3.8,7,5.3,,,2874.5,101.5,28.41,35.3
29.09.2020 05:00,C14N,3,1,136.5,137,111.9,100,124,90.8,5,3.7,7.5,5.5,,,4145.3,100.5,27.07,33.95
29.09.2020 06:00,C14N,3,1,134.5,135,110.2,100,122,90.7,5,3.7,7.5,5.6,15,2940,2615,100.8,27.67,34.51
29.09.2020 07:00,C14N,3,1,134,134,109.8,100,122,91,5,3.7,7,5.2,,,4208,100.7,27.6,34.65
29.09.2020 08:00,C14N,3,1,132.5,133,108.6,100,120,90.6,5,3.8,7.5,5.7,18.3,2840,2847.2,100.5,27.98,35.27
29.09.2020 09:00,C14N,3,1,136,136,111.5,100,124,91.2,5,3.7,7,5.1,,,4240.2,102.4,27.2,34.27
29.09.2020 10:00,C14N,3,1,131,131,107.4,100,118,90.1,5.5,4.2,7.5,5.7,18.6,2810,4225.9,100.7,28.26,35.89
29.09.2020 11:00,C14N,3,1,135,135,110.7,100,122,90.4,6,4.4,7,5.2,,,4216.8,103.5,27.06,34.67
29.09.2020 12:00,C14N,3,1,135.5,136,111.1,100,122,90,6,4.4,7.5,5.5,18,2850,4214.6,103.3,26.96,34.8
29.09.2020 13:00,C14N,3,1,141.5,142,116,100,128,90.5,6,4.2,7.5,5.3,,,4219.7,100.9,25.6,32.63
29.09.2020 14:00,C14N,3,1,138,138,113.1,100,124,89.9,6.5,4.7,7.5,5.4,20.7,2750,3101.9,100.4,25.92,32.95
29.09.2020 15:00,C14N,3,1,117.5,118,96.3,100,106,90.2,5,4.3,6.5,5.5,,,4220.5,102.5,31.5,39.44
29.09.2020 16:00,C14N,3,1,136,136,111.5,100,122,89.7,6.5,4.8,7.5,5.5,,,3961.8,99.4,27.07,34.1
29.09.2020 17:00,C14N,3,1,135,135,110.7,100,122,90.4,6,4.4,7,5.2,,,3099.2,102,27.28,34.41
29.09.2020 18:00,C14N,3,1,131.5,132,107.8,100,118,89.7,6,4.6,7.5,5.7,16.2,2900,3535,99.1,28.2,35.5
29.09.2020 19:00,C14N,3,1,139.5,140,114.3,100,126,90.3,6,4.3,7.5,5.4,,,2377.4,100.9,26.58,33.67
29.09.2020 20:00,C14N,3,1,138,138,113.1,100,124,89.9,6.5,4.7,7.5,5.4,,,2962,101.4,26.83,33.98
29.09.2020 21:00,C14N,3,1,139.5,140,114.3,100,126,90.3,6,4.3,7.5,5.4,,,4044,99.9,26.45,33.6
29.09.2020 22:00,C14N,3,1,133.5,134,109.4,100,120,89.9,6.5,4.9,7,5.2,17.5,2900,2272.7,100.5,27.9,35.26
29.09.2020 23:00,C14N,3,1,137.5,138,112.7,100,124,90.2,6,4.4,7.5,5.5,,,3268.7,100.7,26.88,34.07
30.09.2020 00:00,C14N,3,1,138,138,113.1,100,124,89.9,6.5,4.7,7.5,5.4,,,2520.8,100.5,26.84,34.01
30.09.2020 01:00,C14N,3,1,137.5,138,112.7,100,124,90.2,6,4.4,7.5,5.5,,,3117.1,100.2,27.01,33.97
30.09.2020 02:00,C14N,3,1,137.5,138,112.7,100,124,90.2,6,4.4,7.5,5.5,18.3,3030,3261.1,101.7,27.06,34
30.09.2020 03:00,C14N,3,1,133,133,109,100,120,90.2,6.5,4.9,6.5,4.9,,,2836.3,99.2,28,35.26
30.09.2020 04:00,C14N,3,1,137,137,112.3,100,124,90.5,6,4.4,7,5.1,,,2428.6,100.7,27.39,34.31
30.09.2020 05:00,C14N,3,1,140,140,114.8,100,126,90,6.5,4.6,7.5,5.4,,,2446.1,100.5,26.66,33.56
30.09.2020 06:00,C14N,3,1,135,135,110.7,100,122,90.4,6,4.4,7,5.2,18,2920,3051.3,101.4,27.65,34.75
30.09.2020 07:00,C14N,3,1,132.5,133,108.6,100,120,90.6,6,4.5,6.5,4.9,,,2882.2,99.4,28.05,35.25
30.09.2020 08:00,C14N,3,1,137,137,112.3,100,124,90.5,6,4.4,7,5.1,,,3071.8,102.2,27.19,34.09
30.09.2020 09:00,C14N,3,1,137.5,138,112.7,100,124,90.2,6.5,4.7,7,5.1,,,4163,100.4,27.01,33.87
30.09.2020 10:00,C14N,3,1,128,128,104.9,100,116,90.6,5.5,4.3,6.5,5.1,17.3,2850,2793.3,101.1,29.23,36.58
30.09.2020 11:00,C14N,3,1,136.5,137,111.9,100,124,90.8,5.5,4,7,5.1,,,4218.9,104.1,27.36,34.21
30.09.2020 12:00,C14N,3,1,131,131,107.4,100,118,90.1,6,4.6,7,5.3,,,4218.9,100.6,28.77,35.83
30.09.2020 13:00,C14N,3,1,128,128,104.9,100,116,90.6,5.5,4.3,6.5,5.1,,,2940.7,100,29.44,36.2
30.09.2020 14:00,C14N,3,1,139.5,140,114.3,100,126,90.3,6.5,4.7,7,5,18.6,2860,4191.7,107.1,26.52,33.07
30.09.2020 15:00,C14N,3,1,135.5,136,111.1,100,122,90,6.5,4.8,7,5.2,,,4215.6,105,25.76,32.47
30.09.2020 16:00,C14N,3,1,104.5,105,85.7,100,94,90,5,4.8,5.5,5.3,,,4224.5,101.3,33.22,42
30.09.2020 17:00,C14N,3,1,80.5,81,66,100,72,89.4,4,5,4.5,5.6,,,3255.4,101.8,47.22,57.47
30.09.2020 17:00,,,,,,,0,,,,,,,,,,,,
30.09.2020 17:10,,,,,,,0,,,,,,,,,,,,
30.09.2020 18:00,C14N,3,1,126,126,103.3,100,114,90.5,6,4.8,6,4.8,16.5,2980,4234.8,103.5,29.89,37.09
30.09.2020 19:00,C14N,3,1,138,138,113.1,100,124,89.9,6.5,4.7,7.5,5.4,,,4234.8,103.4,27.01,33.72
30.09.2020 20:00,C14N,3,1,137.5,138,112.7,100,124,90.2,6.5,4.7,7,5.1,,,4234.8,105,26.86,33.65
30.09.2020 21:00,C14N,3,1,137.5,138,112.7,100,124,90.2,6.5,4.7,7,5.1,,,4234.8,104.1,26.5,33.26
30.09.2020 22:00,C14N,3,1,132.5,133,108.6,100,120,90.6,6,4.5,6.5,4.9,18.8,2910,4234.8,102.9,27.18,34.31
30.09.2020 23:00,C14N,3,1,135,135,110.7,100,122,90.4,6,4.4,7,5.2,,,4234.8,102.7,26.59,33.56
01.10.2020 00:00,C14N,3,1,128.5,129,105.3,100,116,90.3,6,4.7,6.5,5.1,,,4234.8,98.8,28.13,35.48
01.10.2020 01:00,C14N,3,1,133,133,109,100,120,90.2,6,4.5,7,5.3,,,3296.1,95.2,27.23,34.51
01.10.2020 02:00,C14N,3,1,119,119,97.5,100,108,90.8,5,4.2,6,5,17.8,3000,3882.5,99.7,30.84,38.56
01.10.2020 03:00,C14N,3,1,135,135,110.7,100,122,90.4,6,4.4,7,5.2,,,4243.4,99.5,26.77,33.96
01.10.2020 04:00,C14N,3,1,137,137,112.3,100,124,90.5,6,4.4,7,5.1,,,4243.4,97,26.17,33.26
01.10.2020 05:00,C14N,3,1,137,137,112.3,100,124,90.5,6,4.4,7,5.1,,,4243.4,96.4,26.11,33.2
01.10.2020 06:00,C14N,3,1,133.5,134,109.4,100,120,89.9,6.5,4.9,7,5.2,17.5,3050,4243.4,97.8,26.67,33.98
01.10.2020 07:00,C14N,3,0.9,87,95,77.8,91.7,78,89.7,4.5,5.2,4.5,5.2,,,4243.4,97.7,41.64,49.27
01.10.2020 08:00,C14N,3,0,,,,0,0,,0,,0,,,,,60.9,,
01.10.2020 09:00,C14N,3,0.4,40.5,110,90.5,36.7,36,88.9,2,4.9,2.5,6.2,,,433.1,78,94.65,65.95
01.10.2020 10:00,C14N,3,0.4,55.5,128,105,100,50,90.1,3,5.4,2.5,4.5,,,8.3,98.7,68.06,51.31
01.10.2020 11:00,C14N,3,1,111.5,112,91.4,100,100,89.7,5.5,4.9,6,5.4,,,476.3,130.5,33.89,41.6
01.10.2020 12:00,C14N,3,1,133.5,134,109.4,100,120,89.9,7,5.2,6.5,4.9,,,4184.8,115.4,27.64,34.64
01.10.2020 13:00,C14N,3,1,139,139,113.9,100,124,89.2,7.5,5.4,7.5,5.4,,,4184.8,107.9,26.3,33.18
01.10.2020 14:00,C14N,3,1,136.5,137,111.9,100,122,89.4,7.5,5.5,7,5.1,17.3,2980,4184.8,106.6,26.82,33.79
01.10.2020 15:00,C14N,3,1,134,134,109.8,100,120,89.6,7.5,5.6,6.5,4.9,,,4184.8,105.7,27.14,34.39
01.10.2020 16:00,C14N,3,1,134.5,135,110.2,100,120,89.2,7.5,5.6,7,5.2,18.1,3000,4184.8,100.5,26.64,33.96
01.10.2020 17:00,C14N,3,1,132.5,133,108.6,100,118,89.1,7.5,5.7,7,5.3,,,4184.8,98,27.28,34.58
01.10.2020 18:00,C14N,3,1,136.5,137,111.9,100,122,89.4,7.5,5.5,7,5.1,18.8,3100,4184.8,97,26.35,33.49
01.10.2020 19:00,C14N,3,1,128,128,104.9,100,114,89.1,7.5,5.9,6.5,5.1,,,4184.8,96.2,28.29,35.88
01.10.2020 20:00,C14N,3,1,134.5,135,110.2,100,120,89.2,7.5,5.6,7,5.2,,,4194.6,95.6,26.8,33.49
01.10.2020 21:00,C14N,3,1,132,132,108.2,100,118,89.4,7.5,5.7,6.5,4.9,,,4210.5,94.8,27.14,35.27
01.10.2020 22:00,C14N,3,1,136.5,137,111.9,100,122,89.4,7.5,5.5,7,5.1,19.7,2910,4212.2,94.7,26.26,33.37
01.10.2020 23:00,C14N,3,1,133.5,134,109.4,100,120,89.9,6.5,4.9,7,5.2,,,4212.6,95.2,26.79,34.12
02.10.2020 00:00,C14N,3,1,134,134,109.8,100,120,89.6,7,5.2,7,5.2,,,4210.7,96.4,26.69,34.03
02.10.2020 01:00,C14N,3,1,134,134,109.8,100,120,89.6,7,5.2,7,5.2,,,4232,96.2,26.72,34.06
02.10.2020 02:00,C14N,3,1,133,133,109,100,120,90.2,6.5,4.9,6.5,4.9,18.9,2930,3616.6,98.1,26.97,34.28
02.10.2020 03:00,C14N,3,1,134,134,109.8,100,120,89.6,7,5.2,7,5.2,,,4211.7,101.9,26.93,34.02
02.10.2020 04:00,C14N,3,1,134,134,109.8,100,120,89.6,7,5.2,7,5.2,,,4219.1,101.4,26.59,33.83
02.10.2020 05:00,C14N,3,1,133,133,109,100,120,90.2,6.5,4.9,6.5,4.9,,,4219.1,99,26.8,34.1
02.10.2020 06:00,C14N,3,1,132,132,108.2,100,118,89.4,7,5.3,7,5.3,18,2960,4065.6,99,26.93,34.22
02.10.2020 07:00,C14N,3,1,131,131,107.4,100,118,90.1,6.5,5,6.5,5,,,4223.8,105,27.21,34.72
02.10.2020 08:00,C14N,3,0.3,34,102,83.6,33.3,30,88.2,2,5.9,2,5.9,,,4223.8,78.2,106.02,57.37
02.10.2020 09:00,C14N,3,0,,,,0,0,,0,,0,,,,,47.4,,
02.10.2020 10:00,C14N,3,0.3,27,95,78.1,28.3,24,88.9,1.5,5.6,1.5,5.6,,,1007.7,63.3,141.06,80.24
02.10.2020 11:00,C14N,3,1,133,133,109,100,120,90.2,6.5,4.9,6.5,4.9,,,3996.9,103.4,27.69,34.75
02.10.2020 12:00,C14N,3,1,132,132,108.2,100,118,89.4,7,5.3,7,5.3,15.2,2950,4226.8,103.4,27.34,34.72
02.10.2020 13:00,C14N,3,1,136,136,111.5,100,122,89.7,7,5.1,7,5.1,,,4226.8,106.8,26.59,33.62
02.10.2020 14:00,C14N,3,1,133.5,134,109.4,100,120,89.9,6.5,4.9,7,5.2,19.5,2980,4226.8,108.1,27.09,34.25
02.10.2020 15:00,C14N,3,1,135.5,136,111.1,100,122,90,7,5.2,6.5,4.8,,,4226.8,106.6,26.56,33.77
02.10.2020 16:00,C14N,3,1,138.5,139,113.5,100,124,89.5,7,5.1,7.5,5.4,18.3,2940,4226.8,105.7,26.02,33.04
02.10.2020 17:00,C14N,3,1,136,136,111.5,100,122,89.7,7,5.1,7,5.1,,,4226.8,104.4,26.57,33.73
02.10.2020 18:00,C14N,3,1,136.5,137,111.9,100,122,89.4,7,5.1,7.5,5.5,16.8,2910,4226.8,105.4,26.42,33.49
02.10.2020 19:00,C14N,3,1,136,136,111.5,100,122,89.7,6.5,4.8,7.5,5.5,,,1873.3,113.6,26.68,33.71
02.10.2020 20:00,C14N,3,1,129,129,105.7,100,116,89.9,6,4.7,7,5.4,18.5,2990,14.3,137.3,27.84,35.1
02.10.2020 21:00,C14N,3,0.2,2,12,9.8,16.7,2,100,0,0,0,0,,,14.1,91.2,1902.14,665.33
02.10.2020 22:00,C14N,3,0,,,,0,0,,0,,0,,,,,54.6,,
02.10.2020 23:00,C14N,3,0.7,93.5,140,115,66.7,84,89.8,4.5,4.8,5,5.3,,,3827.6,98.8,39.86,39.94
03.10.2020 00:00,C14N,3,1,136,136,111.5,100,122,89.7,6.5,4.8,7.5,5.5,,,4207.2,109.8,26.77,34.06
03.10.2020 01:00,C14N,3,1,138,138,113.1,100,124,89.9,6.5,4.7,7.5,5.4,,,4207.2,107,26.23,33.29
03.10.2020 02:00,C14N,3,1,134,134,109.8,100,120,89.6,7,5.2,7,5.2,19,3120,4207.2,108.2,26.87,34.25
03.10.2020 03:00,C14N,3,1,134.5,135,110.2,100,120,89.2,7,5.2,7.5,5.6,,,4224.3,105.3,26.9,34.24
03.10.2020 04:00,C14N,3,1,132.5,133,108.6,100,118,89.1,7.5,5.7,7,5.3,18.5,2940,4251.8,102.6,27.15,34.61
03.10.2020 05:00,C14N,3,1,132.5,133,108.6,100,118,89.1,7,5.3,7.5,5.7,,,4251.8,104.2,27.22,34.64
03.10.2020 06:00,C14N,3,1,127.5,128,104.5,100,114,89.4,7,5.5,6.5,5.1,16.8,2900,4251.8,104.8,28.63,36.19
03.10.2020 07:00,C14N,3,1,135,135,110.7,100,120,88.9,7.5,5.6,7.5,5.6,,,4251.8,103.4,26.73,33.96
03.10.2020 08:00,C14N,3,1,130.5,131,107,100,116,88.9,7.5,5.7,7,5.4,17,2940,4251.8,101.1,27.65,35.03
03.10.2020 09:00,C14N,3,1,133,133,109,100,118,88.7,7.5,5.6,7.5,5.6,,,4251.8,100.8,26.88,34.22
03.10.2020 10:00,C14N,3,1,130,130,106.6,100,116,89.2,7,5.4,7,5.4,19.7,2920,4251.8,99.9,27.78,35.24
03.10.2020 11:00,C14N,3,1,134,134,109.8,100,120,89.6,7,5.2,7,5.2,,,3988,97.5,26.64,33.91
03.10.2020 12:00,C14N,3,1,127.5,128,104.5,100,114,89.4,6.5,5.1,7,5.5,20,2910,3772.7,101.5,28.21,35.73
03.10.2020 13:00,C14N,3,1,132,132,108.2,100,118,89.4,6.5,4.9,7.5,5.7,,,4215.2,101.7,27.17,34.9
03.10.2020 14:00,C14N,3,1,127,127,104.1,100,114,89.8,6.5,5.1,6.5,5.1,16.3,2900,4215.2,101.5,28.51,36.58
03.10.2020 15:00,C14N,3,1,134.5,135,110.2,100,120,89.2,7,5.2,7.5,5.6,,,4215.2,102.8,26.99,34.48
03.10.2020 16:00,C14N,3,1,129,129,105.7,100,116,89.9,6,4.7,7,5.4,16.2,2950,4215.2,100.6,28.25,35.95
03.10.2020 17:00,C14N,3,1,120,120,98.4,100,108,90,5.5,4.6,6.5,5.4,,,4226.4,102,30.45,38.74
03.10.2020 18:00,C14N,3,1,129.5,130,106.1,100,116,89.6,6.5,5,7,5.4,19,2850,4230.2,100.7,28.2,35.98
03.10.2020 19:00,C14N,3,1,129.5,130,106.1,100,116,89.6,6.5,5,7,5.4,,,4235.4,100.9,28.52,36.24
03.10.2020 20:00,C14N,3,1,137.5,138,112.7,100,124,90.2,6,4.4,7.5,5.5,18.5,2930,4233.9,100.1,26.67,34.11
03.10.2020 21:00,C14N,3,1,133.5,134,109.4,100,120,89.9,6.5,4.9,7,5.2,,,4240.5,99.5,27.54,35.23
03.10.2020 22:00,C14N,3,1,136.5,137,111.9,100,122,89.4,7,5.1,7.5,5.5,16.5,2980,4239.3,98.4,26.91,34.39
03.10.2020 23:00,C14N,3,1,134.5,135,110.2,100,120,89.2,7,5.2,7.5,5.6,,,4239.3,98.8,27.16,34.64
04.10.2020 00:00,C14N,3,1,134,134,109.8,100,120,89.6,7,5.2,7,5.2,17.4,3100,4231.6,100.9,27.29,34.88
04.10.2020 01:00,C14N,3,1,139,139,113.9,100,124,89.2,7.5,5.4,7.5,5.4,,,4212.7,101,26.13,33.48
04.10.2020 02:00,C14N,3,1,131.5,132,107.8,100,116,88.2,8,6.1,7.5,5.7,17.2,2950,4212.7,99.9,27.61,35.39
04.10.2020 02:00,,,,,,,0,,,,,,,,,,,,
04.10.2020 02:11,,,,,,,0,,,,,,,,,,,,
04.10.2020 03:00,C14N,3,1,137.5,138,112.7,100,122,88.7,8,5.8,7.5,5.5,,,4212.7,100.3,26.37,33.63
04.10.2020 04:00,C14N,3,1,125.5,126,102.9,100,112,89.2,7,5.6,6.5,5.2,19,3010,4219.1,98.8,29.11,37.06
04.10.2020 05:00,C14N,3,1,135.5,136,111.1,100,120,88.6,8,5.9,7.5,5.5,,,4241.5,97.9,26.91,33.93
04.10.2020 06:00,C14N,3,1,136,136,111.5,100,120,88.2,8.5,6.3,7.5,5.5,17.4,3040,4238.8,97.6,26.55,34.73
04.10.2020 07:00,C14N,3,1,137.5,138,112.7,100,122,88.7,8,5.8,7.5,5.5,,,1070,95.2,26.14,33.51
04.10.2020 08:00,C14N,3,1,135,135,110.7,100,120,88.9,8,5.9,7,5.2,17.8,3030,804.2,95.7,25.95,33.29
04.10.2020 09:00,C14N,3,1,118,118,96.7,100,104,88.1,7.5,6.4,6.5,5.5,,,1917.2,95.7,30.9,39.12
04.10.2020 10:00,C14N,3,1,137.5,138,112.7,100,122,88.7,8,5.8,7.5,5.5,20,3100,946.1,100.9,27.03,34.12
04.10.2020 11:00,C14N,3,0.3,38.5,144,118.3,26.7,34,88.3,2.5,6.5,2,5.2,,,21.1,80.2,96.21,45.69
04.10.2020 12:00,C14N,3,0,,,,0,0,,0,,0,,18.2,3020,,71.5,,
04.10.2020 13:00,C14N,3,0,,,,0,0,,0,,0,,,,,70.5,,
04.10.2020 14:00,C14N,3,0,,,,0,0,,0,,0,,,,,66.7,,
04.10.2020 15:00,C14N,4,0.6,83.5,135,111,61.7,74,88.6,5,6,4.5,5.4,,,728.9,87.7,45.23,40.52
04.10.2020 16:00,C14N,4,1,141,141,115.6,100,124,87.9,9,6.4,8,5.7,,,828.3,101.9,26.1,33.04
04.10.2020 17:00,C14N,4,1,140,140,114.8,100,124,88.6,8.5,6.1,7.5,5.4,,,1453.9,102.3,25.9,32.41
04.10.2020 18:00,C14N,4,0.8,109.5,143,117.1,100,98,89.5,5.5,5,6,5.5,19,2990,7.8,102.8,32.75,33.12
04.10.2020 19:00,C14N,4,0,,,,100,0,,0,,0,,,,,57.2,,
04.10.2020 20:00,C14N,4,0,,,,100,0,,0,,0,,,,,41.9,,
04.10.2020 21:00,C14N,4,0,,,,100,0,,0,,0,,,,,36.5,,
04.10.2020 22:00,C14N,4,0.2,33,141,115.9,100,30,90.9,1.5,4.5,1.5,4.5,,,22.8,53.9,114.13,62.23
04.10.2020 23:00,C14N,4,1,123,123,100.8,100,110,89.4,6,4.9,7,5.7,,,1013.7,100.2,30.99,38.12
05.10.2020 00:00,C14N,4,1,138,138,113.1,100,124,89.9,6.5,4.7,7.5,5.4,,,3079.1,99.2,26.48,33.15
05.10.2020 01:00,C14N,4,1,140.5,141,115.2,100,126,89.7,7,5,7.5,5.3,,,1506.6,97.4,25.23,31.74
05.10.2020 02:00,C14N,4,1,129,129,105.7,100,116,89.9,6,4.7,7,5.4,18.4,2840,2214.3,98.2,27.94,35.21
05.10.2020 03:00,C14N,4,1,138.5,139,113.5,100,124,89.5,7,5.1,7.5,5.4,,,1600,97.4,26.59,33.33
05.10.2020 04:00,C14N,4,1,140,140,114.8,100,126,90,6.5,4.6,7.5,5.4,18,2900,3298.8,97.3,25.63,32.25
05.10.2020 05:00,C14N,4,1,140.5,141,115.2,100,126,89.7,7,5,7.5,5.3,,,2199.6,96.5,25.6,32.27
05.10.2020 06:00,C14N,4,1,141,141,115.6,100,126,89.4,7,5,8,5.7,19,2710,1912.3,98.4,25.48,32.05
05.10.2020 07:00,C14N,4,1,141,141,115.6,100,126,89.4,7.5,5.3,7.5,5.3,,,2304.7,98.5,25.25,31.84
05.10.2020 08:00,C14N,4,1,141,141,115.6,100,126,89.4,7.5,5.3,7.5,5.3,18.5,2930,2594.5,95.5,25.24,31.88
05.10.2020 09:00,C14N,4,1,139,139,113.9,100,124,89.2,7.5,5.4,7.5,5.4,,,1103.5,97.7,25.64,32.28
05.10.2020 10:00,C14N,4,1,128,128,104.9,100,114,89.1,7,5.5,7,5.5,15.7,3030,1319.6,96.4,27.41,34.5
05.10.2020 11:00,C14N,4,1,123,123,100.8,100,110,89.4,6,4.9,7,5.7,,,2768.7,96.7,29.57,37
05.10.2020 12:00,C14N,4,1,136.5,137,111.9,100,122,89.4,7,5.1,7.5,5.5,,,1455.3,97,26.63,33.25
05.10.2020 13:00,C14N,4,1,140.5,141,115.2,100,126,89.7,7,5,7.5,5.3,,,343.4,92.1,25.73,32.36
05.10.2020 14:00,C14N,4,1,136.5,137,111.9,100,128,93.8,7,5.1,1.5,1.1,22,2800,1358.5,97.6,26.67,33.54
05.10.2020 15:00,C14N,4,1,137,137,112.3,100,130,94.9,7,5.1,0,0,,,1596.5,97.6,26.21,33.02
05.10.2020 16:00,C14N,4,1,132.5,133,108.6,100,124,93.6,6.5,4.9,2,1.5,,,1546.9,97.7,26.87,34
05.10.2020 17:00,C14N,4,0.3,20.5,65,53.1,100,16,78,1.5,7.3,3,14.6,,,2967,80.2,179.12,86.9
05.10.2020 18:00,C14N,4,0,,,,100,0,,0,,0,,,,,80,,
05.10.2020 19:00,C14N,4,0,,,,100,0,,0,,0,,,,,76,,
05.10.2020 20:00,C14N,4,0,,,,100,0,,0,,0,,,,,71.6,,
05.10.2020 21:00,C14N,4,0,,,,100,0,,0,,0,,,,,66,,
05.10.2020 22:00,,,,,,,100,,,,,,,,,,,,
05.10.2020 22:00,C14N,4,0,,,,100,0,,0,,0,,,,,62.6,,
05.10.2020 22:28,C3A4N-50,6,0,,0,,100,0,,0,,0,,,,,58.4,,
05.10.2020 23:00,C3A4N-50,6,0,,,,100,0,,0,,0,,,,,52.3,,
06.10.2020 00:00,C3A4N-50,6,0,,,,100,0,,0,,0,,,,,51.9,,
06.10.2020 01:00,C3A4N-50,6,0,4,,,100,2,50,0,0,2,50,,,-2.3,51.5,954.61,179.01
06.10.2020 02:00,C3A4N-50,6,0,,,,100,0,,0,,0,,,,,52.9,,
06.10.2020 03:00,C3A4N-50,6,0,,,,100,0,,0,,0,,,,,51.7,,
06.10.2020 04:00,C3A4N-50,6,0.6,49,77,63.4,100,22,44.9,2,4.1,25,51,,,642.2,89.4,75.99,83.99
06.10.2020 05:00,C3A4N-50,6,0.5,33.5,65,53.1,51.7,16,47.8,1,3,16.5,49.3,,,1398.2,81.3,109.87,75.22
06.10.2020 06:00,C3A4N-50,6,0,,,,0,0,,0,,0,,3.9,4400,,64.2,,
06.10.2020 07:00,C3A4N-50,6,0,,,,0,0,,0,,0,,,,,61,,
06.10.2020 08:00,C3A4N-50,6,0,,,,0,0,,0,,0,,,,,57.4,,
06.10.2020 09:00,C3A4N-50,6,0,,,,0,0,,0,,0,,,,,54.1,,
06.10.2020 10:00,C3A4N-50,6,0,,,,0,0,,0,,0,,,,,50.9,,
06.10.2020 11:00,C3A4N-50,6,0,,,,0,0,,0,,0,,,,,49.1,,
06.10.2020 12:00,C3A4N-50,6,0,20,,,0,20,100,0,0,0,0,,,0.8,49.1,5.09,5.57
06.10.2020 13:00,C3A4N-50,6,0,22,,,0,10,45.5,0,0,12,54.5,,,,49.2,0,4.26
06.10.2020 14:00,C3A4N-50,6,0,6,,,0,0,0,0,0,6,100,,,,55.2,0,18.35
06.10.2020 15:00,C3A4N-50,6,0,,,,0,0,,0,,0,,,,,48.6,,
06.10.2020 16:00,C3A4N-50,6,0,,,,0,0,,0,,0,,,,,39.8,,
06.10.2020 17:00,,,,,,,0,,,,,,,,,,,,
06.10.2020 17:00,C3A4N-50,6,0,,,,0,0,,0,,0,,,,,38.4,,
06.10.2020 17:00,,,,,,,0,,,,,,,,,,,,
06.10.2020 17:19,,,,,,,0,,,,,,,,,,,,
06.10.2020 17:47,C3A4N-60,8,0,0.5,,,0,0,0,0,0,0.5,100,,,0.8,39.4,7332.19,596
06.10.2020 18:00,C3A4N-60,8,1,56.5,59,48.7,95,20,35.4,2,3.5,34.5,61.1,,,0.8,85.2,65.42,79.62
06.10.2020 19:00,C3A4N-60,8,1,61.5,62,50.4,100,22,35.8,2.5,4.1,37,60.2,,,132.6,95.9,59.86,72.78
06.10.2020 20:00,C3A4N-60,8,1,65,65,53.3,100,24,36.9,2.5,3.8,38.5,59.2,,,19.4,95.6,56.51,69.33
06.10.2020 21:00,C3A4N-60,8,1,62,62,50.8,100,22,35.5,2,3.2,38,61.3,,,-0.8,97.3,59.27,72.71
06.10.2020 22:00,C3A4N-60,8,1,63,63,51.6,100,22,34.9,2.5,4,38.5,61.1,2.3,4690,163.5,96.5,58.22,71.07
06.10.2020 23:00,C3A4N-60,8,1,65,65,53.3,100,24,36.9,2.5,3.8,38.5,59.2,,,172.3,94.3,56.4,68.84
07.10.2020 00:00,C3A4N-60,8,1,63,63,51.6,100,22,34.9,2.5,4,38.5,61.1,2.2,4720,172.3,93.7,58.2,71.45
07.10.2020 01:00,C3A4N-60,8,1,63,63,51.6,100,22,34.9,3,4.8,38,60.3,,,9.3,95.6,58.27,70.94
07.10.2020 02:00,C3A4N-60,8,1,62.5,63,51.2,100,22,35.2,2.5,4,38,60.8,2.3,4400,-2.3,97.9,58.74,72.18
07.10.2020 03:00,C3A4N-60,8,1,63.5,64,52,100,22,34.6,3,4.7,38.5,60.6,,,3.6,99.2,57.83,70.29
07.10.2020 04:00,C3A4N-60,8,1,64.5,65,52.9,100,24,37.2,2.5,3.9,38,58.9,,,1.6,100.4,56.79,69.08
07.10.2020 05:00,C3A4N-60,8,1,63,63,51.6,100,22,34.9,3,4.8,38,60.3,,,1.6,101.1,58.3,71.51
07.10.2020 06:00,C3A4N-60,8,1,63,63,51.6,100,22,34.9,3,4.8,38,60.3,1.7,4810,1.6,101.9,58.13,71.13
07.10.2020 07:00,C3A4N-60,8,1,63.5,64,52,100,22,34.6,3,4.7,38.5,60.6,,,1.6,100,57.73,70.12
07.10.2020 08:00,C3A4N-60,8,1,62,62,50.8,100,22,35.5,2.5,4,37.5,60.5,,,1.6,100,58.89,72.54
07.10.2020 09:00,C3A4N-60,8,1,65,65,53.3,100,24,36.9,3,4.6,38,58.5,1.6,4690,1.6,100.9,56.03,69.14
07.10.2020 10:00,C3A4N-60,8,1,63,63,51.6,100,22,34.9,3,4.8,38,60.3,,,1.6,102.1,57.8,70.21
07.10.2020 11:00,C3A4N-60,8,1,63.5,64,52,100,22,34.6,3,4.7,38.5,60.6,,,1.6,102.5,57.2,70.47
07.10.2020 12:00,C3A4N-60,8,1,66,66,54.1,100,24,36.4,3,4.5,39,59.1,,,1.6,101.9,55,67.11
07.10.2020 13:00,C3A4N-60,8,1,64.5,65,52.9,100,22,34.1,3,4.7,39.5,61.2,,,1.6,100.7,55.98,69.2
07.10.2020 14:00,C3A4N-60,8,1,66,66,54.1,100,24,36.4,2.5,3.8,39.5,59.8,1.8,4510,1.6,100.4,54.71,67.63
07.10.2020 15:00,C3A4N-60,8,1,64.5,65,52.9,100,22,34.1,3,4.7,39.5,61.2,,,1.6,98.4,55.93,68.56
07.10.2020 16:00,C3A4N-60,8,1,60.5,61,49.6,100,22,36.4,2.5,4.1,36,59.5,,,1.6,98.2,59.75,73.96
07.10.2020 17:00,C3A4N-60,8,1,67,67,54.9,100,24,35.8,3,4.5,40,59.7,,,1.6,101.6,54.25,66.21
07.10.2020 18:00,C3A4N-60,8,1,64,64,52.5,100,22,34.4,2.5,3.9,39.5,61.7,1.9,4530,1.6,101.5,56.72,69.86
07.10.2020 19:00,C3A4N-60,8,1,67,67,54.9,100,24,35.8,3,4.5,40,59.7,,,1.6,98.6,54.19,66.13
07.10.2020 20:00,C3A4N-60,8,1,66,66,54.1,100,24,36.4,2.5,3.8,39.5,59.8,,,1.6,98.3,55.1,67.93
07.10.2020 21:00,C3A4N-60,8,1,64.5,65,52.9,100,22,34.1,2.5,3.9,40,62,,,1.6,99.5,56.35,69.55
07.10.2020 22:00,C3A4N-60,8,1,66.5,67,54.5,100,24,36.1,2.5,3.8,40,60.2,1.5,4610,1.6,99.6,54.55,67.1
07.10.2020 23:00,C3A4N-60,8,1,66,66,54.1,100,24,36.4,2.5,3.8,39.5,59.8,,,1.6,98.9,55.14,68.4
08.10.2020 00:00,C3A4N-60,8,1,65,65,53.3,100,22,33.8,3,4.6,40,61.5,1.6,4700,1.6,99,55.78,17.93
08.10.2020 01:00,C3A4N-60,8,1,66.5,67,54.5,100,24,36.1,2.5,3.8,40,60.2,,,1.6,97.4,54.59,0
08.10.2020 02:00,C3A4N-60,8,1,66,66,54.1,100,24,36.4,2.5,3.8,39.5,59.8,1.5,4490,1.6,97.3,55.04,0
08.10.2020 03:00,C3A4N-60,8,1,66.5,67,54.5,100,24,36.1,2.5,3.8,40,60.2,,,1.6,100.3,54.43,0
08.10.2020 04:00,C3A4N-60,8,1,64.5,65,52.9,100,22,34.1,2.5,3.9,40,62,,,1.6,99.7,56.23,0
08.10.2020 05:00,C3A4N-60,8,1,66.5,67,54.5,100,24,36.1,2.5,3.8,40,60.2,,,1.6,98.7,54.37,0
08.10.2020 06:00,C3A4N-60,8,1,66,66,54.1,100,24,36.4,2.5,3.8,39.5,59.8,1.4,4720,1.6,100,54.95,0
08.10.2020 07:00,C3A4N-60,8,1,66.5,67,54.5,100,24,36.1,2.5,3.8,40,60.2,,,1.6,100.4,54.42,0
08.10.2020 08:00,C3A4N-60,8,1,56.5,57,46.3,100,20,35.4,2,3.5,34.5,61.1,1.6,4580,1.6,100.8,64.06,0
08.10.2020 09:00,C3A4N-60,8,1,64,64,52.5,100,22,34.4,2.5,3.9,39.5,61.7,,,1.6,107.5,56.86,0
08.10.2020 10:00,C3A4N-60,8,1,67,67,54.9,100,24,35.8,3,4.5,40,59.7,2,4620,1.6,105.3,54.17,0
08.10.2020 11:00,C3A4N-60,8,1,66.5,67,54.5,100,24,36.1,2.5,3.8,40,60.2,,,1.6,105.3,54.34,0
08.10.2020 12:00,C3A4N-60,8,1,66.5,67,54.5,100,24,36.1,2.5,3.8,40,60.2,1.5,4410,1.6,107.7,54.33,0
08.10.2020 13:00,C3A4N-60,8,1,64.5,65,52.9,100,22,34.1,2.5,3.9,40,62,,,1.6,111.3,55.7,0
08.10.2020 14:00,C3A4N-60,8,1,67,67,54.9,100,24,35.8,3,4.5,40,59.7,1.2,4450,1.6,107,53.54,0
08.10.2020 15:00,C3A4N-60,8,1,56,56,45.9,100,20,35.7,2.5,4.5,33.5,59.8,,,1.6,112.2,64.43,0
08.10.2020 16:00,C3A4N-60,8,1,55.5,56,45.5,100,20,36,2,3.6,33.5,60.4,1.3,4440,1.6,114.1,65.45,0
08.10.2020 17:00,C3A4N-60,8,1,56,56,45.9,100,20,35.7,2.5,4.5,33.5,59.8,,,1.6,117,65.04,0
08.10.2020 18:00,C3A4N-60,8,1,56,56,45.9,100,20,35.7,2.5,4.5,33.5,59.8,1.8,4890,296.9,116.2,64.81,0
08.10.2020 19:00,C3A4N-60,8,1,64.5,65,52.9,100,22,34.1,3,4.7,39.5,61.2,,,2074.9,96.8,55.87,0
08.10.2020 20:00,C3A4N-60,8,1,68,68,55.7,100,24,35.3,3,4.4,41,60.3,1.5,4850,81.2,93.5,52.54,0
08.10.2020 21:00,C3A4N-60,8,1,66,66,54.1,100,24,36.4,2.5,3.8,39.5,59.8,,,297.4,94,53.77,0
08.10.2020 22:00,C3A4N-60,8,1,67,67,54.9,100,24,35.8,3,4.5,40,59.7,2.2,4410,775.2,95.9,52.89,0
08.10.2020 23:00,C3A4N-60,8,1,65,65,53.3,100,22,33.8,3,4.6,40,61.5,,,181.7,94.1,54.71,0
09.10.2020 00:00,C3A4N-60,8,1,67,67,54.9,100,24,35.8,2.5,3.7,40.5,60.4,1.7,4300,273.6,95.9,53.29,0
09.10.2020 01:00,C3A4N-60,8,1,66.5,67,54.5,100,24,36.1,2.5,3.8,40,60.2,,,136.9,91.8,53.71,0
09.10.2020 02:00,C3A4N-60,8,1,64,64,52.5,100,22,34.4,3,4.7,39,60.9,1.6,4290,169.4,94.2,55.56,0
09.10.2020 03:00,C3A4N-60,8,1,37,37,30.3,100,14,37.8,1.5,4.1,21.5,58.1,,,1287.8,95.7,97.18,0
09.10.2020 04:00,C3A4N-60,8,1,63.5,64,52,100,22,34.6,2.5,3.9,39,61.4,1.8,4370,1070.4,94.3,56.54,0
09.10.2020 05:00,C3A4N-60,8,1,59.5,60,48.8,100,22,37,2,3.4,35.5,59.7,,,494.7,94.3,59.59,0
09.10.2020 06:00,C3A4N-60,8,1,51,51,41.8,100,18,35.3,2,3.9,31,60.8,1.2,5150,937.5,95.5,70.09,0
09.10.2020 07:00,C3A4N-60,8,1,52.5,53,43,100,18,34.3,2,3.8,32.5,61.9,,,1045,95.5,68.55,0
09.10.2020 08:00,C3A4N-60,8,1,55.5,56,45.5,100,20,36,2,3.6,33.5,60.4,1.4,4730,1972.6,94.5,64.53,0
09.10.2020 09:00,C3A4N-60,8,1,56,56,45.9,100,20,35.7,2,3.6,34,60.7,,,1506.9,95.3,64.06,0
09.10.2020 10:00,C3A4N-60,8,1,57.5,58,47.1,100,20,34.8,2.5,4.3,35,60.9,1,4680,910,94,62.53,0
09.10.2020 11:00,C3A4N-60,8,1,61.5,62,50.4,100,22,35.8,2.5,4.1,37,60.2,,,1025.2,95.9,58.56,0
09.10.2020 12:00,C3A4N-60,8,1,61,61,50,100,22,36.1,2,3.3,37,60.7,1.6,4760,1145.2,94.4,59.02,0
09.10.2020 13:00,C3A4N-60,8,1,59.5,60,48.8,100,20,33.6,2.5,4.2,37,62.2,,,874.3,96.9,60.39,0
09.10.2020 14:00,C3A4N-60,8,1,61,61,50,100,22,36.1,2.5,4.1,36.5,59.8,1.8,4590,878.1,97,58.94,0
09.10.2020 15:00,C3A4N-60,8,1,61,61,50,100,22,36.1,2.5,4.1,36.5,59.8,,,1009.6,97,58.83,0
09.10.2020 16:00,C3A4N-60,8,1,61.5,62,50.4,100,22,35.8,2.5,4.1,37,60.2,1,4700,1074.7,96,58.18,0
09.10.2020 17:00,C3A4N-60,8,1,61.5,62,50.4,100,22,35.8,2.5,4.1,37,60.2,,,1056.5,95.8,58.06,0
09.10.2020 18:00,C3A4N-60,8,0.5,22.5,50,41,100,8,35.6,1,4.4,13.5,60,1.6,4780,140.1,94.4,159.24,0
09.10.2020 19:00,C3A4N-60,8,0,4.5,,,100,0,0,4.5,100,0,0,,,,81,0,0
09.10.2020 20:00,C3A4N-60,8,0,6,,,100,0,0,6,100,0,0,,,,71.4,0,0
09.10.2020 21:00,C3A4N-60,8,0,3,,,100,0,0,3,100,0,0,,,,64.8,0,0
09.10.2020 22:00,C3A4N-60,8,0,,,,100,0,,0,,0,,,,,59.5,,
09.10.2020 23:00,,,,,,,40,,,,,,,,,,,,
09.10.2020 23:00,C3A4N-60,8,0,,,,100,0,,0,,0,,,,,56.8,,
09.10.2020 23:07,C3A4N-50,8,0.6,34.5,58,,100,16,46.4,1.5,4.3,17,49.3,,,163.4,83.5,106.18,0
10.10.2020 00:00,C3A4N-50,6,1,66.5,67,54.5,100,30,45.1,2.5,3.8,34,51.1,,,643.3,95.7,54.57,0
10.10.2020 01:00,C3A4N-50,6,1,67,67,54.9,100,30,44.8,3,4.5,34,50.7,,,162.5,94.9,53.3,0
10.10.2020 02:00,C3A4N-50,6,1,65.5,66,53.7,100,30,45.8,2.5,3.8,33,50.4,1.1,4680,106.1,95.4,54.42,0
10.10.2020 03:00,C3A4N-50,6,1,66,66,54.1,100,30,45.5,2.5,3.8,33.5,50.8,,,397.8,93.7,53.86,0
10.10.2020 04:00,C3A4N-50,6,1,64,64,52.5,100,28,43.8,3,4.7,33,51.6,1.3,4450,815.4,96.1,55.59,0
10.10.2020 05:00,C3A4N-50,6,1,65.5,66,53.7,100,30,45.8,3,4.6,32.5,49.6,,,945.8,98.2,54.31,0
10.10.2020 06:00,C3A4N-50,6,1,66,66,54.1,100,30,45.5,3,4.5,33,50,1.9,4420,653.5,97,53.96,0
10.10.2020 07:00,C3A4N-50,6,1,66.5,67,54.5,100,30,45.1,3,4.5,33.5,50.4,,,904.2,96,53.6,0
10.10.2020 08:00,C3A4N-50,6,1,65.5,66,53.7,100,30,45.8,3,4.6,32.5,49.6,2.2,4430,1054.9,97.3,54.26,0
10.10.2020 09:00,C3A4N-50,6,1,63.5,64,52,100,28,44.1,2.5,3.9,33,52,,,1062.2,97.1,55.99,0
10.10.2020 10:00,C3A4N-50,6,1,66,66,54.1,100,30,45.5,3,4.5,33,50,1.9,4470,1070.3,97.5,53.77,0
