Repository: SamerHany/CHES210-Data-Science-In-Chemical-Engineering

# CASE STUDY 2: QUALITY CONTROL

### Objectives

*   Link all the steps of a typical data science project
*   Predict product properties to ensure consistent quality and reduce defects

File: 12 - Case Study - Quality Control/cement_data.csv (part 7 of 27)
Date/Time,Cement Type,Cement silo,"RHR, h","Production, t","Prod.rate, t/h","PRI, %","NAI, %","Clinker (wet), t","Clinker (wet), %","Gypsum (wet), t","Gypsum (wet), %","Limestone (wet), t","Limestone (wet), %","R45, %",Fineness blaine,"Water injection, l/h","Cement temp, C","Main Drive SEEC, kWh/t cem","SEEC, kWh/t cem"
10.10.2020 11:00,C3A4N-50,6,1,65.5,66,53.7,100,30,45.8,2.5,3.8,33,50.4,,,1163.3,95.9,54.2,0
10.10.2020 12:00,C3A4N-50,6,1,66,66,54.1,100,30,45.5,3,4.5,33,50,2,4440,993.9,95.4,53.89,0
10.10.2020 13:00,C3A4N-50,6,1,63.5,64,52,100,28,44.1,3,4.7,32.5,51.2,,,1239.8,94.6,55.9,0
10.10.2020 14:00,C3A4N-50,6,1,57,57,46.7,100,26,45.6,2.5,4.4,28.5,50,2,4360,2533.1,98,62.68,0
10.10.2020 15:00,C3A4N-50,6,1,56.5,57,46.3,100,26,46,2.5,4.4,28,49.6,,,1095.5,93,63.91,0
10.10.2020 16:00,C3A4N-50,6,1,57.5,58,47.1,100,26,45.2,3,5.2,28.5,49.6,1.8,4570,805,98,62.99,0
10.10.2020 17:00,C3A4N-50,6,1,57,57,46.7,100,26,45.6,3,5.3,28,49.1,,,886.2,98.1,63.73,0
10.10.2020 18:00,C3A4N-50,6,1,58,58,47.5,100,26,44.8,3,5.2,29,50,1,4890,1402.4,99,62.67,0
10.10.2020 19:00,C3A4N-50,6,1,57,57,46.7,100,26,45.6,2.5,4.4,28.5,50,,,1169.3,97.1,63.77,0
10.10.2020 20:00,C3A4N-50,6,1,57,57,46.7,100,26,45.6,2.5,4.4,28.5,50,1.7,4780,1128.1,97.7,63.95,0
10.10.2020 21:00,C3A4N-50,6,1,58.5,59,48,100,26,44.4,3,5.1,29.5,50.4,,,809.7,97.7,62.13,0
10.10.2020 22:00,C3A4N-50,6,1,62,62,50.8,100,28,45.2,3,4.8,31,50,1.1,4800,620.5,97.9,58.57,0
10.10.2020 23:00,C3A4N-50,6,1,64.5,65,52.9,100,30,46.5,3,4.7,31.5,48.8,,,655.5,98,56.02,0
11.10.2020 00:00,C3A4N-50,6,1,59.5,60,48.8,100,26,43.7,3,5,30.5,51.3,1.1,4740,1783.3,98,60.47,0
11.10.2020 01:00,C3A4N-50,6,1,64.5,65,52.9,100,30,46.5,3,4.7,31.5,48.8,,,652.8,95.9,55.9,0
11.10.2020 01:00,,,,,,,0,,,,,,,,,,,,
11.10.2020 01:48,,,,,,,0,,,,,,,,,,,,
11.10.2020 02:00,C3A4N-50,6,1,63.5,64,52,100,28,44.1,3,4.7,32.5,51.2,1.4,4610,740.2,96.6,56.6,0
11.10.2020 03:00,C3A4N-50,6,1,59,59,48.4,100,28,47.5,2.5,4.2,28.5,48.3,,,907,97.5,61.24,0
11.10.2020 04:00,C3A4N-50,6,1,58.5,59,48,100,26,44.4,3,5.1,29.5,50.4,1.1,4620,882.5,97.6,62.26,0
11.10.2020 05:00,C3A4N-50,6,1,66.5,67,54.5,100,30,45.1,3,4.5,33.5,50.4,,,1177.5,96.7,54.73,0
11.10.2020 06:00,C3A4N-50,6,1,66,66,54.1,100,30,45.5,2.5,3.8,33.5,50.8,1.4,4570,424.4,97.2,54.93,0
11.10.2020 07:00,C3A4N-50,6,1,61,61,50,100,28,45.9,2.5,4.1,30.5,50,,,1095.9,97.5,59.69,0
11.10.2020 08:00,C3A4N-50,6,1,66,66,54.1,100,30,45.5,2.5,3.8,33.5,50.8,1.1,4550,1158.2,97.5,54.79,0
11.10.2020 09:00,C3A4N-50,6,1,67,67,54.9,100,30,44.8,3,4.5,34,50.7,,,1129,97,53.78,0
11.10.2020 10:00,C3A4N-50,6,1,66.5,67,54.5,100,30,45.1,2.5,3.8,34,51.1,1.4,4720,1249.1,97.2,54.11,0
11.10.2020 11:00,C3A4N-50,6,1,67,67,54.9,100,30,44.8,3,4.5,34,50.7,,,1179.8,97.2,53.43,0
11.10.2020 11:00,,,,,,,0,,,,,,,,,,,,
11.10.2020 11:06,,,,,,,0,,,,,,,,,,,,
11.10.2020 12:00,C3A4N-50,6,1,66.5,67,54.5,100,30,45.1,2.5,3.8,34,51.1,1.3,4660,1065.1,99.6,53.68,0
11.10.2020 13:00,C3A4N-50,6,1,66,66,54.1,100,30,45.5,2.5,3.8,33.5,50.8,,,1161.2,97.3,54.12,0
11.10.2020 14:00,C3A4N-50,6,1,63.5,64,52,100,28,44.1,3,4.7,32.5,51.2,1.5,4440,1236,97.5,56.65,0
11.10.2020 15:00,C3A4N-50,6,1,65,65,53.3,100,30,46.2,2.5,3.8,32.5,50,,,2171.7,100.7,55.27,0
11.10.2020 16:00,C3A4N-50,6,1,65.5,66,53.7,100,30,45.8,3,4.6,32.5,49.6,,,1362,96.1,54.79,0
11.10.2020 17:00,C3A4N-50,6,1,63.5,64,52,100,28,44.1,3,4.7,32.5,51.2,,,2459,98.5,56.52,0
11.10.2020 18:00,C3A4N-50,6,1,65.5,66,53.7,100,30,45.8,3,4.6,32.5,49.6,1.5,4700,893.9,94.1,54.95,0
11.10.2020 19:00,C3A4N-50,6,1,63,63,51.6,100,28,44.4,2.5,4,32.5,51.6,,,-2.3,95.1,57.03,0
11.10.2020 20:00,C3A4N-50,6,1,65,65,53.3,100,30,46.2,3,4.6,32,49.2,1.6,4650,-2.3,96.5,55.33,0
11.10.2020 21:00,C3A4N-50,6,1,63,63,51.6,100,28,44.4,3,4.8,32,50.8,,,-2.3,93.8,56.97,0
11.10.2020 22:00,C3A4N-50,6,1,61.5,62,50.4,100,28,45.5,3,4.9,30.5,49.6,1.4,4700,-2.3,94.4,58.68,0
11.10.2020 23:00,C3A4N-50,6,1,62.5,63,51.2,100,28,44.8,2.5,4,32,51.2,,,-2.3,94.4,57.55,0
12.10.2020 00:00,C3A4N-50,6,1,64.5,65,52.9,100,30,46.5,3,4.7,31.5,48.8,,,-2.3,95.3,55.68,0
12.10.2020 01:00,C3A4N-50,6,1,63,63,51.6,100,28,44.4,3,4.8,32,50.8,,,-2.3,94.6,57.1,0
12.10.2020 02:00,C3A4N-50,6,1,57,57,46.7,100,26,45.6,2.5,4.4,28.5,50,2,4430,263.8,96.9,63.64,0
12.10.2020 03:00,C3A4N-50,6,1,66.5,67,54.5,100,30,45.1,3,4.5,33.5,50.4,,,-2.3,94.8,54.59,0
12.10.2020 04:00,C3A4N-50,6,1,66,66,54.1,100,30,45.5,3,4.5,33,50,,,-2.3,96,54.77,0
12.10.2020 05:00,C3A4N-50,6,1,66,66,54.1,100,30,45.5,3,4.5,33,50,,,-2.3,94.8,54.45,0
12.10.2020 06:00,C3A4N-50,6,0.5,26,50,41.2,51.7,12,46.2,1.5,5.8,12.5,48.1,1.2,4390,-2.3,85,138.29,0
12.10.2020 07:00,C3A4N-50,6,0,,,,0,0,,0,,0,,,,,52.2,,
12.10.2020 08:00,C3A4N-50,6,0,,,,0,0,,0,,0,,,,,42.7,,
12.10.2020 09:00,C3A4N-50,6,0,,,,0,0,,0,,0,,,,,39.3,,
12.10.2020 10:00,C3A4N-50,6,0,,,,0,0,,0,,0,,,,,40.2,,
12.10.2020 11:00,C3A4N-50,6,0,,,,0,0,,0,,0,,,,,38,,
12.10.2020 12:00,C3A4N-50,6,,,,,0,,,,,,,,,,,,
12.10.2020 13:00,C3A4N-50,,,,,,0,,,,,,,,,,,,
12.10.2020 14:00,C3A4N-50,,,,,,0,,,,,,,,,,,,
12.10.2020 15:00,C3A4N-50,,,,,,0,,,,,,,,,,,,
12.10.2020 16:00,C3A4N-50,,,,,,0,,,,,,,,,,,,
12.10.2020 17:00,C3A4N-50,,,,,,0,,,,,,,,,,,,
12.10.2020 18:00,C3A4N-50,,,,,,0,,,,,,,1.3,4460,,,,
12.10.2020 19:00,C3A4N-50,,,,,,0,,,,,,,,,,,,
12.10.2020 20:00,C3A4N-50,,,,,,0,,,,,,,,,,,,
12.10.2020 21:00,C3A4N-50,,,,,,0,,,,,,,,,,,,
12.10.2020 22:00,C3A4N-50,,,,,,0,,,,,,,1.1,4410,,,,
12.10.2020 23:00,C3A4N-50,,,,,,0,,,,,,,,,,,,
13.10.2020 00:00,C3A4N-50,,,,,,0,,,,,,,,,,,,
13.10.2020 01:00,C3A4N-50,,,,,,0,,,,,,,,,,,,
13.10.2020 02:00,C3A4N-50,,,,,,0,,,,,,,1.5,4310,,,,
13.10.2020 03:00,C3A4N-50,,,,,,0,,,,,,,,,,,,
13.10.2020 04:00,C3A4N-50,,,,,,0,,,,,,,,,,,,
13.10.2020 05:00,C3A4N-50,,,,,,0,,,,,,,,,,,,
13.10.2020 06:00,C3A4N-50,,,,,,0,,,,,,,1.7,4470,,,,
13.10.2020 07:00,C3A4N-50,,,,,,0,,,,,,,,,,,,
13.10.2020 08:00,C3A4N-50,,,,,,0,,,,,,,,,,,,
13.10.2020 09:00,C3A4N-50,,,,,,0,,,,,,,,,,,,
13.10.2020 10:00,C3A4N-50,,,,,,0,,,,,,,1.6,4590,,,,
13.10.2020 11:00,C3A4N-50,6,,,,,0,,,,,,,,,,,,
13.10.2020 12:00,C3A4N-50,6,1,62.5,63,51.2,100,28,44.8,3,4.8,31.5,50.4,,,-1.6,95.1,57.69,0
13.10.2020 13:00,C3A4N-50,6,1,63,63,51.6,100,28,44.4,3,4.8,32,50.8,,,-1.6,94.6,57.14,0
13.10.2020 14:00,C3A4N-50,6,1,62.5,63,51.2,100,28,44.8,3,4.8,31.5,50.4,1.5,4490,-1.6,94.8,57.63,0
13.10.2020 15:00,C3A4N-50,6,1,65,65,53.3,100,30,46.2,3,4.6,32,49.2,,,-1.6,97,55.48,0
13.10.2020 16:00,C3A4N-50,6,1,62.5,63,51.2,100,28,44.8,3,4.8,31.5,50.4,,,1508,99.6,57.56,0
13.10.2020 17:00,C3A4N-50,6,1,62.5,63,51.2,100,28,44.8,3,4.8,31.5,50.4,,,1158.3,99.6,57.66,0
13.10.2020 18:00,C3A4N-50,6,1,62.5,63,51.2,100,28,44.8,3.5,5.6,31,49.6,1.6,4670,58.6,97.2,57.71,0
13.10.2020 18:00,,,,,,,0,,,,,,,,,,,,
13.10.2020 18:19,,,,,,,0,,,,,,,,,,,,
13.10.2020 19:00,,,,,,,55,,,,,,,,,,,,
13.10.2020 19:00,C3A4N-50,6,0.5,18.5,41,,100,10,54.1,1,5.4,7.5,40.5,,,739.4,99.3,195.51,0
13.10.2020 19:33,C14N,4,0,,,,100,0,,0,,0,,,,,71.8,,
13.10.2020 20:00,C14N,4,0,,,,100,0,,0,,0,,,,,73.4,,
13.10.2020 21:00,C14N,4,0,,,,100,0,,0,,0,,,,,69.1,,
13.10.2020 22:00,C14N,4,0,,,,100,0,,0,,0,,,,,64,,
13.10.2020 23:00,C14N,4,0.5,76,143,116.8,100,72,94.7,4,5.3,0,0,,,-1.6,71.3,49.55,0
14.10.2020 00:00,C14N,4,1,130,130,106.6,100,120,92.3,6.5,5,3.5,2.7,,,-1.6,90.7,27.33,0
14.10.2020 01:00,C14N,4,1,137,137,112.3,100,122,89.1,7.5,5.5,7.5,5.5,,,-1.6,94.4,24.87,0
14.10.2020 02:00,C14N,4,1,131.5,132,107.8,100,118,89.7,6.5,4.9,7,5.3,14.6,2960,263,98.3,25.61,0
14.10.2020 03:00,C14N,4,1,109.5,110,89.8,100,98,89.5,5.5,5,6,5.5,,,2074.3,100.4,31.41,0
14.10.2020 04:00,C14N,4,1,73.5,74,60.2,100,66,89.8,3.5,4.8,4,5.4,,,445.5,96.6,49.55,0
14.10.2020 05:00,C14N,4,1,121,121,99.2,100,108,89.3,6.5,5.4,6.5,5.4,,,209.4,95.3,30.01,0
14.10.2020 06:00,C14N,4,1,120,120,98.4,100,108,90,5.5,4.6,6.5,5.4,17.7,3190,536.4,95.5,30.1,0
14.10.2020 07:00,C14N,4,1,122.5,123,100.4,100,110,89.8,6,4.9,6.5,5.3,,,312.5,93.6,29.47,0
14.10.2020 08:00,C14N,4,1,121,121,99.2,100,108,89.3,6,5,7,5.8,,,-2.3,100.7,29.53,0
14.10.2020 09:00,C14N,4,1,120,120,98.4,100,108,90,5.5,4.6,6.5,5.4,,,-2.3,106.4,29.55,0
14.10.2020 10:00,C14N,4,1,120.5,121,98.8,100,108,89.6,6,5,6.5,5.4,15.6,2950,-2.3,106.3,28.97,0
14.10.2020 11:00,C14N,4,1,120,120,98.4,100,108,90,5.5,4.6,6.5,5.4,,,1332.7,107.3,28.82,0
14.10.2020 12:00,C14N,4,1,120.5,121,98.8,100,108,89.6,6,5,6.5,5.4,18.2,2920,1912.6,101.1,28.57,0
14.10.2020 13:00,C14N,4,1,120.5,123,100.4,98.3,108,89.6,6,5,6.5,5.4,16.6,2910,1924.1,100.6,28.43,283901.88
14.10.2020 14:00,C14N,4,1,109,113,92.4,96.7,98,89.9,5,4.6,6,5.5,,,1248.8,99.2,32.07,43.86
14.10.2020 15:00,C14N,4,1,118.5,119,97.1,100,106,89.5,6,5.1,6.5,5.5,,,2097,101.6,30.44,37.61
14.10.2020 16:00,C14N,4,1,129,129,105.7,100,116,89.9,6,4.7,7,5.4,19.5,3000,2117,96.5,27.82,35.17
14.10.2020 17:00,C14N,4,1,120.5,121,98.8,100,108,89.6,6,5,6.5,5.4,,,531.9,100,29.06,29.76
14.10.2020 18:00,C14N,4,1,112,112,91.8,100,100,89.3,5.5,4.9,6.5,5.8,21.5,2730,2125.2,102,31.99,305657.41
14.10.2020 19:00,C14N,4,1,122,122,100,100,110,90.2,5.5,4.5,6.5,5.3,21.8,2880,1237.6,98,28.98,35.92
14.10.2020 20:00,C14N,4,1,100.5,101,82.4,100,90,89.6,5,5,5.5,5.5,,,1612.2,103.2,34.64,43.2
14.10.2020 21:00,C14N,4,1,100.5,101,82.4,100,90,89.6,5,5,5.5,5.5,,,1175.8,96.6,35.17,44
14.10.2020 22:00,C14N,4,1,105,105,86.1,100,94,89.5,5.5,5.2,5.5,5.2,18.5,2950,-2.3,96.7,33.44,41.64
14.10.2020 23:00,C14N,4,1,101,101,82.8,100,90,89.1,5,5,6,5.9,17.4,2980,125.3,96.5,34.59,42.58
15.10.2020 00:00,C14N,4,1,100.5,101,82.4,100,90,89.6,5,5,5.5,5.5,,,1096.2,97.9,35.38,44.34
15.10.2020 01:00,C14N,4,1,111.5,112,91.4,100,100,89.7,5.5,4.9,6,5.4,,,,92.9,32.54,40.11
15.10.2020 02:00,C14N,4,1,116.5,117,95.5,100,104,89.3,6,5.2,6.5,5.6,16.6,3030,,91.1,31.11,38.44
15.10.2020 03:00,C14N,4,1,118,118,96.7,100,106,89.8,6,5.1,6,5.1,17,3050,,89.2,30.66,38.45
15.10.2020 04:00,C14N,4,1,118.5,119,97.1,100,106,89.5,6,5.1,6.5,5.5,,,,92.9,30.61,38.04
15.10.2020 05:00,C14N,4,1,118.5,119,97.1,100,106,89.5,6,5.1,6.5,5.5,,,,91.7,30.68,38.15
15.10.2020 06:00,C14N,4,1,124.5,125,102,100,112,90,5.5,4.4,7,5.6,16,3000,,91.9,29.02,35.96
15.10.2020 07:00,C14N,4,1,124.5,125,102,100,112,90,5.5,4.4,7,5.6,,,,91.2,28.77,36.04
15.10.2020 08:00,C14N,4,1,126.5,127,103.7,100,114,90.1,6,4.7,6.5,5.1,17.1,3040,,92.9,28.2,35.22
15.10.2020 09:00,C14N,4,1,126.5,127,103.7,100,114,90.1,5.5,4.3,7,5.5,,,,96.3,28.23,35.3
15.10.2020 10:00,C14N,4,1,125,125,102.5,100,112,89.6,6,4.8,7,5.6,18.6,2840,128.4,95.5,28.84,35.97
15.10.2020 11:00,C14N,4,1,124,124,101.6,100,112,90.3,5.5,4.4,6.5,5.2,18.4,2880,-2.3,94.8,29.26,36.52
15.10.2020 12:00,C14N,4,1,129.5,130,106.1,100,116,89.6,6.5,5,7,5.4,,,5.8,95.7,28.02,35.01
15.10.2020 13:00,C14N,4,1,133.5,134,109.4,100,120,89.9,6,4.5,7.5,5.6,,,,90.5,27.06,33.76
15.10.2020 14:00,C14N,4,1,129.5,130,106.1,100,116,89.6,6.5,5,7,5.4,17.6,2900,,84.6,27.86,34.93
15.10.2020 15:00,C14N,4,1,127.5,128,104.5,100,114,89.4,6.5,5.1,7,5.5,,,921.6,92.1,28.35,35.53
15.10.2020 16:00,C14N,4,1,134,134,109.8,100,120,89.6,7,5.2,7,5.2,19,2850,2129.9,117.7,27.05,33.77
15.10.2020 17:00,C14N,4,1,127,127,104.1,100,114,89.8,6,4.7,7,5.5,,,2129.9,110.3,28.26,35.47
15.10.2020 18:00,C14N,4,1,134.5,135,110.2,100,120,89.2,7,5.2,7.5,5.6,15,3020,2129.9,105.2,26.91,34.05
15.10.2020 19:00,C14N,4,1,136,136,111.5,100,122,89.7,6.5,4.8,7.5,5.5,18,2890,2129.9,102.2,26.34,33.55
15.10.2020 20:00,C14N,4,1,134,134,109.8,100,120,89.6,7,5.2,7,5.2,,,2129.9,103,27.16,34.33
15.10.2020 21:00,C14N,4,1,138.5,139,113.5,100,124,89.5,7,5.1,7.5,5.4,,,2129.9,110.9,26.32,33.53
15.10.2020 22:00,C14N,4,1,143,143,117.2,100,128,89.5,7,4.9,8,5.6,18.3,2900,2129,112.6,25.06,31.98
15.10.2020 23:00,C14N,4,1,138,138,113.1,100,124,89.9,6.5,4.7,7.5,5.4,18.6,2800,2126.6,110.7,25.81,32.39
16.10.2020 00:00,C14N,4,1,131.5,132,107.8,100,118,89.7,6.5,4.9,7,5.3,,,2128.3,111.7,27.25,34.67
16.10.2020 01:00,C14N,4,1,138,138,113.1,100,124,89.9,6.5,4.7,7.5,5.4,,,2117.4,112.7,26.22,33.26
16.10.2020 02:00,C14N,4,1,138,138,113.1,100,124,89.9,6.5,4.7,7.5,5.4,17.5,2900,2103.1,109.2,26.11,32.91
16.10.2020 03:00,C14N,4,1,140.5,141,115.2,100,126,89.7,7,5,7.5,5.3,,,2103.1,115.3,25.76,32.48
16.10.2020 04:00,C14N,4,1,140,140,114.8,100,126,90,6.5,4.6,7.5,5.4,18,2820,2103.1,116.4,25.4,32.07
16.10.2020 05:00,C14N,4,1,130,130,106.6,100,116,89.2,6.5,5,7.5,5.8,,,2103.1,115.3,27.35,34.81
16.10.2020 06:00,C14N,4,1,129.5,130,106.1,100,116,89.6,6.5,5,7,5.4,17.8,2910,2119.9,119.6,28.41,35.38
16.10.2020 07:00,C14N,4,1,134,134,109.8,100,120,89.6,7,5.2,7,5.2,,,2928.8,114.4,27.19,34.81
16.10.2020 08:00,C14N,4,1,134,134,109.8,100,120,89.6,6.5,4.9,7.5,5.6,17,2940,4149,97.8,26.95,34.76
16.10.2020 09:00,C14N,4,1,138.5,139,113.5,100,124,89.5,7,5.1,7.5,5.4,,,2504.7,96.7,26.54,33.72
16.10.2020 10:00,C14N,4,1,140.5,141,115.2,100,126,89.7,7,5,7.5,5.3,20,2730,2846.1,100.1,25.8,32.94
16.10.2020 11:00,C14N,4,1,134.5,135,110.2,100,120,89.2,7,5.2,7.5,5.6,18,2770,3604.9,96.6,26.81,34.55
16.10.2020 12:00,C14N,4,1,129,129,105.7,100,116,89.9,6,4.7,7,5.4,,,2506.3,98.6,27.97,35.77
16.10.2020 13:00,C14N,4,1,129.5,130,106.1,100,116,89.6,6.5,5,7,5.4,,,4024.5,99.2,28.15,35.1
16.10.2020 14:00,C14N,4,1,133.5,134,109.4,100,120,89.9,6.5,4.9,7,5.2,18.4,2830,2660.5,95.7,26.96,34.41
16.10.2020 15:00,C14N,4,1,132.5,133,108.6,100,118,89.1,7,5.3,7.5,5.7,17.7,2880,2897.9,100,27.14,34.28
16.10.2020 16:00,C14N,4,1,87.5,88,71.7,100,78,89.1,4.5,5.1,5,5.7,,,3100.5,99.9,42.97,52.71
16.10.2020 17:00,C14N,4,1,92,92,75.4,100,82,89.1,5,5.4,5,5.4,,,3710.2,99.4,41.11,50.03
16.10.2020 18:00,C14N,4,0.5,58.5,121,99.2,100,52,88.9,3,5.1,3.5,6,18.5,3090,4395.7,83.3,62.91,45.29
16.10.2020 19:00,C14N,4,0,,,,100,0,,0,,0,,,,,48.1,,
16.10.2020 20:00,C14N,4,0,,,,100,0,,0,,0,,,,,50.5,,
16.10.2020 21:00,C14N,4,0,,,,100,0,,0,,0,,,,,49.9,,
16.10.2020 22:00,C14N,4,0,,,,100,0,,0,,0,,,,,48,,
16.10.2020 23:00,C14N,4,0.6,67,115,94.1,100,60,89.6,3.5,5.2,3.5,5.2,,,1981.1,78.3,56.85,50.61
17.10.2020 00:00,C14N,4,1,123.5,124,101.2,100,110,89.1,6.5,5.3,7,5.7,,,2979.4,98.2,30.59,38.16
17.10.2020 01:00,C14N,4,0.5,62.5,117,96.1,53.3,56,89.6,3.5,5.6,3,4.8,,,4459.2,81.1,58.76,44.34
17.10.2020 02:00,C14N,4,0,,,,0,0,,0,,0,,17.8,3030,,56.8,,
17.10.2020 03:00,C14N,4,0,,,,0,0,,0,,0,,,,,54.8,,
17.10.2020 04:00,C14N,4,0,,,,0,0,,0,,0,,,,,51,,
17.10.2020 05:00,C14N,4,0.4,49.5,141,115.9,35,44,88.9,2.5,5.1,3,6.1,,,1728.3,69.8,77.24,51.73
17.10.2020 06:00,C14N,4,1,119,119,97.5,100,106,89.1,6.5,5.5,6.5,5.5,,,2507.8,94.3,31.91,39.65
17.10.2020 07:00,C14N,4,1,138.5,139,113.5,100,124,89.5,7,5.1,7.5,5.4,,,3635.2,97.6,26.68,33.43
17.10.2020 08:00,C14N,4,1,132,132,108.2,100,118,89.4,7,5.3,7,5.3,16,3300,2830.9,92.2,27.96,35.01
17.10.2020 09:00,C14N,4,1,141,141,115.6,100,126,89.4,7.5,5.3,7.5,5.3,,,2505.5,96.1,25.97,32.97
17.10.2020 10:00,C14N,4,1,141.5,142,116,100,126,89,7.5,5.3,8,5.7,16.8,3000,4010.5,97.6,25.64,32.6
17.10.2020 11:00,C14N,4,1,134.5,135,110.2,100,120,89.2,7.5,5.6,7,5.2,,,2858.1,92.5,27.31,34.39
17.10.2020 12:00,C14N,4,1,140.5,141,115.2,100,126,89.7,7.5,5.3,7,5,,,2693.1,97,26.22,32.52
17.10.2020 13:00,C14N,4,1,139,139,113.9,100,124,89.2,7.5,5.4,7.5,5.4,,,3898.5,93.9,26.25,33.51
17.10.2020 14:00,C14N,4,1,139,139,113.9,100,124,89.2,7.5,5.4,7.5,5.4,17.1,3100,2502.3,94,26.4,33.08
17.10.2020 15:00,C14N,4,1,138.5,139,113.5,100,124,89.5,7,5.1,7.5,5.4,,,3060.2,97.3,26.27,33.31
17.10.2020 16:00,C14N,4,1,81,81,66.4,100,72,88.9,4.5,5.6,4.5,5.6,,,2711.7,93.9,45.89,56.43
17.10.2020 17:00,C14N,4,0.3,7,28,23,100,6,85.7,0.5,7.1,0.5,7.1,,,667.7,72.5,528.73,218.88
17.10.2020 18:00,C14N,4,0,,,,100,0,,0,,0,,,,,67,,
17.10.2020 18:00,,,,,,,100,,,,,,,,,,,,
17.10.2020 18:11,,,,,,,100,,,,,,,,,,,,
17.10.2020 19:00,C14N,4,0,,,,100,0,,0,,0,,,,,64.4,,
17.10.2020 20:00,C14N,4,0,,,,100,0,,0,,0,,,,,61,,
17.10.2020 21:00,C14N,4,0,,,,100,0,,0,,0,,,,,58,,
17.10.2020 22:00,C14N,4,0,,,,100,0,,0,,0,,,,,55.4,,
17.10.2020 23:00,C14N,4,0.7,67,98,80.4,100,60,89.6,3.5,5.2,3.5,5.2,,,1759.8,86.6,56.88,56.07
18.10.2020 00:00,C14N,4,1,95,95,77.9,100,86,90.5,5,5.3,4,4.2,,,3197.2,94.9,39.79,48.86
18.10.2020 01:00,C14N,4,1,112,112,91.8,100,100,89.3,6,5.4,6,5.4,,,2043.4,97.8,34,41.31
18.10.2020 02:00,C14N,4,1,132.5,133,108.6,100,118,89.1,7,5.3,7.5,5.7,17,3000,2502.3,96.9,28.21,34.89
18.10.2020 03:00,C14N,4,1,134.5,135,110.2,100,120,89.2,7.5,5.6,7,5.2,,,2502.3,92.1,27.6,34.71
18.10.2020 04:00,C14N,4,1,137,137,112.3,100,122,89.1,7.5,5.5,7.5,5.5,,,2043.5,92.6,27.11,33.8
18.10.2020 05:00,C14N,4,1,135,135,110.7,100,120,88.9,7.5,5.6,7.5,5.6,,,1960.2,92.6,27.57,34.56
18.10.2020 06:00,C14N,4,1,137,137,112.3,100,122,89.1,7.5,5.5,7.5,5.5,17.6,2980,2210.3,93.5,27.32,34.01
18.10.2020 07:00,C14N,4,1,70,70,57.4,100,62,88.6,4,5.7,4,5.7,,,2666,99.4,53.93,65.02
18.10.2020 08:00,C14N,4,1,91.5,92,75,100,82,89.6,5,5.5,4.5,4.9,,,3759.3,99.6,41.05,49.96
18.10.2020 09:00,C14N,4,1,128,128,104.9,100,114,89.1,7,5.5,7,5.5,,,3338.9,100.2,29.26,36.42
18.10.2020 10:00,C14N,4,1,132.5,133,108.6,100,118,89.1,7,5.3,7.5,5.7,17.1,3080,4023,95.6,27.36,34.63
18.10.2020 11:00,C14N,4,1,130.5,131,107,100,116,88.9,7.5,5.7,7,5.4,,,2501.6,96.5,27.97,35.3
18.10.2020 12:00,C14N,4,1,121,121,99.2,100,108,89.3,6.5,5.4,6.5,5.4,,,3656.7,99,30.74,38.67
18.10.2020 13:00,C14N,4,1,130.5,131,107,100,116,88.9,7.5,5.7,7,5.4,,,2761.1,93.4,28.4,35.86
18.10.2020 14:00,C14N,4,1,98.5,99,80.7,100,88,89.3,5,5.1,5.5,5.6,18.7,2950,2502.3,96.6,38.16,47.7
18.10.2020 15:00,C14N,4,1,131,131,107.4,100,118,90.1,6.5,5,6.5,5,,,3833.5,100.4,28.26,35.47
18.10.2020 16:00,C14N,4,1,141.5,142,116,100,128,90.5,7.5,5.3,6,4.2,,,2865.6,95.2,25.96,33.21
18.10.2020 17:00,C14N,4,1,140,140,114.8,100,126,90,7,5,7,5,,,3771.6,102,25.66,32.12
18.10.2020 18:00,C14N,4,1,134,134,109.8,100,120,89.6,6.5,4.9,7.5,5.6,16.8,2970,4505.3,104.8,26.65,33.82
18.10.2020 19:00,C14N,4,1,138.5,139,113.5,100,124,89.5,7,5.1,7.5,5.4,,,4466.4,98.6,26.18,33.05
18.10.2020 20:00,C14N,4,1,140.5,141,115.2,100,126,89.7,7,5,7.5,5.3,,,3955.9,97.7,25.91,32.38
18.10.2020 21:00,C14N,4,1,133,133,109,100,120,90.2,7,5.3,6,4.5,,,3395,96.2,27.29,34.28
18.10.2020 22:00,C14N,4,1,102.5,103,84,100,92,89.8,5,4.9,5.5,5.4,20.5,2980,4389.4,101.5,36.28,44.51
18.10.2020 23:00,C14N,4,1,127.5,128,104.5,100,114,89.4,6.5,5.1,7,5.5,,,4503.2,97.8,28.47,35.71
19.10.2020 00:00,C14N,4,1,125,125,102.5,100,112,89.6,6,4.8,7,5.6,,,4206,98,29.14,37.02
19.10.2020 01:00,C14N,4,1,127.5,128,104.5,100,114,89.4,6.5,5.1,7,5.5,,,3782.6,95.6,28.17,35.57
19.10.2020 02:00,C14N,4,1,127.5,128,104.5,100,114,89.4,6.5,5.1,7,5.5,20.8,2780,2960.3,98.9,28.13,35.56
19.10.2020 03:00,C14N,4,1,113.5,114,93,100,102,89.9,5.5,4.8,6,5.3,,,4423.8,97.4,31.67,39.42
19.10.2020 04:00,C14N,4,1,123.5,124,101.2,100,110,89.1,6.5,5.3,7,5.7,,,3019,97.8,29.4,36.89
19.10.2020 05:00,C14N,4,1,116,116,95.1,100,104,89.7,6,5.2,6,5.2,,,4502.9,99,30.95,38.53
19.10.2020 06:00,C14N,4,1,109.5,110,89.8,100,98,89.5,5.5,5,6,5.5,17.3,2920,3739.1,97.7,34.05,42.01
19.10.2020 07:00,C14N,4,1,134,134,109.8,100,120,89.6,6.5,4.9,7.5,5.6,,,4508.8,103.3,26.6,33.55
19.10.2020 08:00,C14N,4,1,122.5,123,100.4,100,110,89.8,6,4.9,6.5,5.3,,,4486.5,100,29.35,36.63
19.10.2020 09:00,C14N,4,1,127.5,128,104.5,100,114,89.4,6.5,5.1,7,5.5,,,4486.5,97.4,27.92,35.43
19.10.2020 10:00,C14N,4,1,105,105,86.1,100,94,89.5,5.5,5.2,5.5,5.2,19.3,2830,4486.5,97.1,34.8,43.23
19.10.2020 11:00,C14N,4,1,128,128,104.9,100,114,89.1,7,5.5,7,5.5,,,4273.9,96.5,28,35.29
19.10.2020 12:00,C14N,4,1,127.5,128,104.5,100,114,89.4,6.5,5.1,7,5.5,,,3348.4,98.4,28.19,35.54
19.10.2020 13:00,C14N,4,1,119,119,97.5,100,106,89.1,6.5,5.5,6.5,5.5,,,4293.7,96.7,30.41,38.29
19.10.2020 14:00,C14N,4,1,130.5,131,107,100,116,88.9,7.5,5.7,7,5.4,19.6,2850,3464.6,98.1,27.61,34.91
19.10.2020 15:00,C14N,4,1,117,117,95.9,100,104,88.9,6.5,5.6,6.5,5.6,,,3684,95.9,30.96,38.83
19.10.2020 16:00,C14N,4,1,126,126,103.3,100,112,88.9,7,5.6,7,5.6,,,3819.9,100.4,28.81,36.07
19.10.2020 17:00,C14N,4,1,133,133,109,100,118,88.7,8,6,7,5.3,,,4421.2,96.9,27,34.36
19.10.2020 18:00,C14N,4,1,137,137,112.3,100,122,89.1,7.5,5.5,7.5,5.5,16.3,2970,2692.5,96.9,26.49,33.69
19.10.2020 19:00,C14N,4,1,137.5,138,112.7,100,122,88.7,8,5.8,7.5,5.5,,,4118.2,97.6,26.3,32.96
19.10.2020 20:00,C14N,4,1,114.5,115,93.9,100,102,89.1,6.5,5.7,6,5.2,,,3264.5,98.3,32.06,40.33
19.10.2020 21:00,C14N,4,1,119.5,120,98,100,106,88.7,7,5.9,6.5,5.4,,,3765.8,97.4,31.45,39.03
19.10.2020 22:00,C14N,4,1,132.5,133,108.6,100,118,89.1,7.5,5.7,7,5.3,15.4,3100,3589.7,95.4,27.92,34.96
19.10.2020 23:00,C14N,4,1,128.5,129,105.3,100,114,88.7,7.5,5.8,7,5.4,,,3716.4,101.5,28.62,35.79
20.10.2020 00:00,C14N,4,1,131,131,107.4,100,116,88.5,7.5,5.7,7.5,5.7,,,4032.5,96.6,27.91,34.91
20.10.2020 01:00,C14N,4,1,132.5,133,108.6,100,118,89.1,7.5,5.7,7,5.3,,,3766.6,102.4,27.64,34.88
20.10.2020 02:00,C14N,4,1,128.5,129,105.3,100,114,88.7,7.5,5.8,7,5.4,17.5,3000,4496.7,101.8,28.38,35.37
20.10.2020 03:00,C14N,4,1,130,130,106.6,100,116,89.2,7,5.4,7,5.4,,,4496.7,99.5,28,35.24
20.10.2020 04:00,C14N,4,1,133,133,109,100,118,88.7,8,6,7,5.3,,,4496.7,100.9,27.4,34.5
20.10.2020 05:00,C14N,4,1,128,128,104.9,100,114,89.1,7,5.5,7,5.5,,,4376.2,97.5,28.2,35.73
20.10.2020 06:00,C14N,4,1,135.5,136,111.1,100,120,88.6,8,5.9,7.5,5.5,18.6,2920,4463.1,102,26.57,33.3
20.10.2020 07:00,C14N,4,1,132.5,133,108.6,100,118,89.1,7.5,5.7,7,5.3,,,4495.1,101.1,27.07,34.33
20.10.2020 08:00,C14N,4,1,135,135,110.7,100,120,88.9,7.5,5.6,7.5,5.6,,,4495.1,98.5,26.5,33.38
20.10.2020 09:00,C14N,4,1,126.5,127,103.7,100,112,88.5,7.5,5.9,7,5.5,,,3848.5,95.5,28.58,36.23
20.10.2020 10:00,C14N,4,1,119.5,120,98,100,106,88.7,7,5.9,6.5,5.4,16.2,2870,2502.3,95.6,30.59,38.12
20.10.2020 11:00,C14N,4,1,110.5,111,90.6,100,98,88.7,6.5,5.9,6,5.4,,,2502.3,96.9,33.87,41.63
20.10.2020 12:00,C14N,4,1,137,137,112.3,100,122,89.1,7.5,5.5,7.5,5.5,16,2880,4033.9,103.3,27.05,34.06
20.10.2020 13:00,C14N,4,1,139.5,140,114.3,100,124,88.9,8,5.7,7.5,5.4,,,3673.1,95.7,26.22,33.08
20.10.2020 14:00,C14N,4,1,135.5,136,111.1,100,120,88.6,8,5.9,7.5,5.5,19,2890,2908.9,99.2,27.34,33.96
20.10.2020 15:00,C14N,4,1,139.5,140,114.3,100,124,88.9,8,5.7,7.5,5.4,,,4497.5,99,26.38,33.18
20.10.2020 16:00,C14N,4,1,142,142,116.4,100,126,88.7,8,5.6,8,5.6,18.7,2870,3187.3,97.3,25.88,32.71
20.10.2020 17:00,C14N,4,1,121.5,122,99.6,100,108,88.9,7,5.8,6.5,5.3,,,4468.3,99.1,30.07,37.92
20.10.2020 18:00,C14N,4,1,105.5,106,86.5,100,94,89.1,6,5.7,5.5,5.2,17,2800,2897.3,97.4,36.06,43.94
20.10.2020 19:00,C14N,4,0.9,116.5,127,104.2,100,104,89.3,6,5.2,6.5,5.6,,,4528,101.4,31.71,37.46
20.10.2020 20:00,C14N,4,0,,,,100,0,,0,,0,,16.8,2880,,54.6,,
20.10.2020 21:00,C14N,4,0,,,,100,0,,0,,0,,,,,41.3,,
20.10.2020 22:00,C14N,4,0,,,,100,0,,0,,0,,,,,39.4,,
20.10.2020 23:00,C14N,4,0,,,,100,0,,0,,0,,,,,44.9,,
21.10.2020 00:00,C14N,4,0,,,,100,0,,0,,0,,,,,44.9,,
21.10.2020 01:00,C14N,3,0.8,86,110,90,100,76,88.4,5,5.8,5,5.8,,,1927,86.2,44.56,48.38
21.10.2020 02:00,C14N,3,1,121,121,99.2,100,108,89.3,6.5,5.4,6.5,5.4,,,2950.5,100.5,31.75,39.24
21.10.2020 03:00,C14N,3,1,130.5,131,107,100,116,88.9,7.5,5.7,7,5.4,17,3140,4126.4,97.7,28.38,35.64
21.10.2020 04:00,C14N,3,1,132,132,108.2,100,118,89.4,7,5.3,7,5.3,,,2507.8,94.5,28.44,36.05
21.10.2020 05:00,C14N,3,1,133,133,109,100,118,88.7,7.5,5.6,7.5,5.6,17,3290,2953.7,100.4,27.87,35
21.10.2020 06:00,C14N,3,1,130,130,106.6,100,116,89.2,7,5.4,7,5.4,,,4506.8,99.2,28.18,35.77
21.10.2020 07:00,C14N,3,1,132.5,133,108.6,100,118,89.1,7.5,5.7,7,5.3,18.8,2850,4487.6,97.7,27.68,34.85
21.10.2020 08:00,C14N,3,1,123.5,124,101.2,100,110,89.1,6.5,5.3,7,5.7,,,4465.7,102.1,29.77,37.33
21.10.2020 09:00,C14N,3,1,134,134,109.8,100,120,89.6,7,5.2,7,5.2,,,4454.5,107.7,26.62,33.83
21.10.2020 10:00,C14N,3,1,115,115,94.3,100,102,88.7,6.5,5.7,6.5,5.7,18,2880,4454.5,105.4,31.36,39.26
21.10.2020 11:00,C14N,3,1,125.5,126,102.9,100,112,89.2,6.5,5.2,7,5.6,,,4454.5,106.2,28.86,36.53
21.10.2020 12:00,C14N,3,1,125.5,126,102.9,100,112,89.2,7,5.6,6.5,5.2,17.6,2720,4481.2,105.7,28.33,35.72
21.10.2020 13:00,C14N,3,1,123.5,124,101.2,100,110,89.1,6.5,5.3,7,5.7,,,4486.5,104.9,29.37,37.25
21.10.2020 14:00,C14N,3,1,123,123,100.8,100,110,89.4,6.5,5.3,6.5,5.3,21,2800,4486.5,102,29.23,36.73
21.10.2020 15:00,C14N,3,1,128,128,104.9,100,114,89.1,7,5.5,7,5.5,,,4486.5,101.6,28.08,35.63
21.10.2020 16:00,C14N,3,1,130,130,106.6,100,116,89.2,7,5.4,7,5.4,18.5,2940,4486.5,101,27.3,34.41
21.10.2020 17:00,C14N,3,1,115,115,94.3,100,102,88.7,6.5,5.7,6.5,5.7,,,4486.5,101.9,31.16,39.1
21.10.2020 18:00,C14N,3,1,130,130,106.6,100,116,89.2,7,5.4,7,5.4,15.9,2970,4486.5,105,27.94,35.17
21.10.2020 19:00,C14N,3,1,130.5,131,107,100,116,88.9,7.5,5.7,7,5.4,,,4486.5,107.1,27.43,34.55
21.10.2020 20:00,C14N,3,1,134,134,109.8,100,120,89.6,7,5.2,7,5.2,16.7,2910,4486.5,109,26.7,33.53
21.10.2020 21:00,C14N,3,1,128.5,129,105.3,100,114,88.7,7.5,5.8,7,5.4,,,4486.5,104.9,27.88,36.24
21.10.2020 22:00,C14N,3,0.6,60.5,101,82.7,100,54,89.3,3,5,3.5,5.8,19.3,2740,4486.5,91.3,60.4,48.37
21.10.2020 23:00,C14N,4,0.4,54,141,115.5,100,48,88.9,3,5.6,3,5.6,,,2637.5,83.6,69.06,41.14
22.10.2020 00:00,C14N,4,1,139.5,140,114.3,100,124,88.9,8,5.7,7.5,5.4,,,4512.3,109.6,25.77,32.37
22.10.2020 01:00,C14N,4,1,110,110,90.2,100,98,89.1,6,5.5,6,5.5,21.4,2750,4491.1,107,32.7,40.79
22.10.2020 02:00,C14N,4,1,128,128,104.9,100,114,89.1,7,5.5,7,5.5,,,4486.3,103.8,28.2,35.01
22.10.2020 03:00,C14N,4,1,114.5,115,93.9,100,102,89.1,6.5,5.7,6,5.2,18.8,2800,518.8,116.9,31.12,38.97
22.10.2020 04:00,C14N,4,1,117,117,95.9,100,104,88.9,6.5,5.6,6.5,5.6,,,,131.4,30.42,37.68
22.10.2020 05:00,C14N,4,1,117,117,95.9,100,104,88.9,6.5,5.6,6.5,5.6,,,3542.8,124.7,30.44,38.17
22.10.2020 06:00,C14N,4,1,123,123,100.8,100,110,89.4,6.5,5.3,6.5,5.3,18.5,2840,4456.1,107.6,29.13,36.27
22.10.2020 07:00,C14N,4,1,128,128,104.9,100,114,89.1,7,5.5,7,5.5,18,2830,4456.1,99.6,28.14,35.54
22.10.2020 08:00,C14N,4,1,135,135,110.7,100,120,88.9,7.5,5.6,7.5,5.6,,,4456.1,94.8,26.61,33.63
22.10.2020 09:00,C14N,4,1,134.5,135,110.2,100,120,89.2,7.5,5.6,7,5.2,,,4456.1,95.5,26.57,33.43
22.10.2020 10:00,C14N,4,1,136.5,137,111.9,100,120,87.9,9,6.6,7.5,5.5,16,2900,3817,101.3,26.49,33.3
22.10.2020 11:00,C14N,4,1,138,138,113.1,100,122,88.4,8.5,6.2,7.5,5.4,,,4462.1,103.8,25.6,32.13
22.10.2020 12:00,C14N,4,1,109.5,110,89.8,100,96,87.7,7.5,6.8,6,5.5,19,2910,4462.1,105.2,32.6,40.96
22.10.2020 13:00,C14N,4,1,129.5,130,106.1,100,114,88,8.5,6.6,7,5.4,,,4462.1,103.3,28.1,34.81
22.10.2020 14:00,C14N,4,1,133.5,134,109.4,100,118,88.4,8,6,7.5,5.6,17.6,2940,3707.1,96.1,27.12,34.34
22.10.2020 15:00,C14N,4,1,142,142,116.4,100,126,88.7,8.5,6,7.5,5.3,,,2502.3,98.4,25.67,32.1
22.10.2020 16:00,C14N,4,1,141.5,142,116,100,126,89,8,5.7,7.5,5.3,16.3,2880,4206.2,103.1,25.86,32.73
22.10.2020 17:00,C14N,4,1,116.5,117,95.5,100,96,82.4,6.5,5.6,14,12,,,4461.4,97.8,31.82,39.52
22.10.2020 18:00,C14N,4,1,69.5,70,57,100,32,46,3.5,5,34,48.9,18,2930,1003,94.6,54.27,65.88
22.10.2020 19:00,C14N,4,0.1,,0,,100,0,,0,,0,,,,10.9,61.9,,
22.10.2020 19:00,,,,,,,78.6,,,,,,,,,,,,
22.10.2020 19:14,,,,,,,100,,,,,,,,,,,,
22.10.2020 20:00,C14N,4,0,,,,100,0,,0,,0,,,,,62.1,,
22.10.2020 21:00,C14N,4,0,,,,100,0,,0,,0,,,,,59.4,,
22.10.2020 22:00,,,,,,,100,,,,,,,,,,,,
22.10.2020 22:00,C14N,4,0,,0,,100,0,,0,,0,,,,,58.1,,
22.10.2020 22:11,C3A4N-50,6,0,,,,100,0,,0,,0,,,,,57,,
22.10.2020 23:00,C3A4N-50,6,0.9,54,62,51.1,100,24,44.4,3,5.6,27,50,,,1774,91.6,68.08,79.58
23.10.2020 00:00,C3A4N-50,6,1,61.5,62,50.4,100,28,45.5,2.5,4.1,31,50.4,1.8,4960,1261.7,94.2,59.2,72.32
23.10.2020 01:00,C3A4N-50,6,1,65.5,66,53.7,100,30,45.8,3,4.6,32.5,49.6,,,1420,94.2,55.21,67.4
23.10.2020 02:00,C3A4N-50,6,1,64,64,52.5,100,28,43.8,3,4.7,33,51.6,1,4520,1345,93.9,56.33,69.16
23.10.2020 03:00,C3A4N-50,6,1,69,69,56.6,100,32,46.4,3,4.3,34,49.3,0.9,4390,1210.2,94.2,52.09,63.59
23.10.2020 04:00,C3A4N-50,6,1,67,67,54.9,100,30,44.8,3,4.5,34,50.7,,,1210.9,94.1,53.27,66.01
23.10.2020 05:00,C3A4N-50,6,1,67,67,54.9,100,30,44.8,3,4.5,34,50.7,1.8,4260,1210.5,94.1,53.2,65.56
23.10.2020 06:00,C3A4N-50,6,1,66.5,67,54.5,100,30,45.1,3,4.5,33.5,50.4,,,1252.1,94.1,53.65,66.61
23.10.2020 07:00,C3A4N-50,6,1,57,57,46.7,100,28,49.1,2.5,4.4,26.5,46.5,,,1878.2,93.9,63.45,77.75
23.10.2020 08:00,C3A4N-50,6,1,49,49,40.2,100,22,44.9,2.5,5.1,24.5,50,1.5,4080,2003.3,92.6,74.39,89.8
23.10.2020 09:00,C3A4N-50,6,1,26.5,27,21.7,100,16,60.4,1.5,5.7,9,34,,,2045.2,93.5,138.5,164.53
23.10.2020 10:00,C3A4N-50,6,1,61.5,62,50.4,100,28,45.5,2.5,4.1,31,50.4,1,5240,2503.9,95.4,58.57,70.59
23.10.2020 11:00,C3A4N-50,6,1,62,62,50.8,100,28,45.2,3,4.8,31,50,,,1920.3,93.1,58.24,71.28
23.10.2020 12:00,C3A4N-50,6,1,67,67,54.9,100,30,44.8,3,4.5,34,50.7,,,1464,93.8,53.26,65.2
23.10.2020 13:00,C3A4N-50,6,1,67,67,54.9,100,30,44.8,3.5,5.2,33.5,50,,,1295.7,94.1,52.99,65.65
23.10.2020 14:00,C3A4N-50,6,0.3,12.5,47,38.4,26.7,6,48,0.5,4,6,48,1.1,4260,1409,75.5,287.34,114.47
23.10.2020 15:00,C3A4N-50,6,0,,,,0,0,,0,,0,,,,,67.1,,
23.10.2020 16:00,C3A4N-50,6,0,,,,0,0,,0,,0,,,,,63.3,,
23.10.2020 17:00,C3A4N-50,6,0,,,,0,0,,0,,0,,,,3.1,60,,
23.10.2020 18:00,C3A4N-50,6,0.9,63,68,55.3,93.3,28,44.4,3,4.8,32,50.8,,,1588.5,93.6,57.89,70.23
23.10.2020 19:00,C3A4N-50,6,1,65.5,66,53.7,100,30,45.8,3,4.6,32.5,49.6,,,1598.8,93.7,55.19,67.16
23.10.2020 20:00,C3A4N-50,6,1,66,66,54.1,100,30,45.5,3,4.5,33,50,,,1461.9,93.7,54.73,67.44
23.10.2020 21:00,C3A4N-50,6,1,61,61,50,100,28,45.9,3,4.9,30,49.2,,,1169.2,94.2,58.82,72.1
23.10.2020 22:00,C3A4N-50,6,1,66,66,54.1,100,30,45.5,3,4.5,33,50,1.5,4310,1838.1,93.5,54.87,67.09
23.10.2020 23:00,C3A4N-50,6,1,71.5,72,58.6,100,32,44.8,3.5,4.9,36,50.3,,,1127.2,94.6,50.04,62.04
24.10.2020 00:00,C3A4N-50,6,1,67,67,54.9,100,30,44.8,3,4.5,34,50.7,,,963.3,94.5,52.91,65.42
24.10.2020 01:00,C3A4N-50,6,1,69,69,56.6,100,32,46.4,3.5,5.1,33.5,48.6,,,1487,93.9,51.51,64.12
24.10.2020 02:00,C3A4N-50,6,1,58.5,59,48,100,26,44.4,2.5,4.3,30,51.3,1.6,4140,1586.2,93.8,61.47,75.24
24.10.2020 03:00,C3A4N-50,6,1,71,71,58.2,100,32,45.1,3,4.2,36,50.7,,,1252.4,93.9,50.28,62.45
24.10.2020 04:00,C3A4N-50,6,1,33.5,35,28.4,96.7,16,47.8,1.5,4.5,16,47.8,,,1727.6,94,108.02,128.08
24.10.2020 05:00,C3A4N-50,6,0,,,,0,0,,0,,0,,,,,57.2,,
24.10.2020 06:00,C3A4N-50,6,0.6,44,73,60.1,60,20,45.5,2,4.5,22,50,,,1711.6,78.4,83.07,73.17
24.10.2020 07:00,C3A4N-50,6,1,66.5,67,54.5,100,30,45.1,2.5,3.8,34,51.1,,,1422,93.4,54.4,66.86
24.10.2020 08:00,C3A4N-50,6,1,51,51,41.8,100,24,47.1,2.5,4.9,24.5,48,,,1419.5,93.9,70.57,85.58
24.10.2020 09:00,C3A4N-50,6,1,58,58,47.5,100,26,44.8,2.5,4.3,29.5,50.9,1.7,4080,2128.6,93,62.67,75.45
24.10.2020 10:00,C3A4N-50,6,0.2,9,42,34,21.7,4,44.4,0,0,5,55.6,,,2311.4,65.7,399.62,157.5
24.10.2020 11:00,C3A4N-50,6,0,,,,0,0,,0,,0,,,,,45.3,,
24.10.2020 12:00,C3A4N-50,6,0,,,,0,0,,0,,0,,,,,41.9,,
24.10.2020 13:00,C3A4N-50,6,0.8,53,68,55.5,78.3,24,45.3,2.5,4.7,26.5,50,,,1108.8,84.1,68.72,73.93
24.10.2020 14:00,C3A4N-50,6,1,62.5,63,51.2,100,28,44.8,2.5,4,32,51.2,,,1184.2,94.1,57.97,70.94
24.10.2020 15:00,C3A4N-50,6,1,68.5,69,56.1,100,32,46.7,3,4.4,33.5,48.9,,,1294.6,94.2,52.58,64.18
24.10.2020 16:00,C3A4N-50,6,1,67.5,68,55.3,100,30,44.4,3,4.4,34.5,51.1,,,1504.1,93.7,52.88,64.89
24.10.2020 17:00,C3A4N-50,6,1,66.5,67,54.5,100,30,45.1,2.5,3.8,34,51.1,,,1587.1,93.9,53.56,66.16
24.10.2020 18:00,C3A4N-50,6,1,66,66,54.1,100,30,45.5,3,4.5,33,50,1.7,4110,1392.6,94.1,53.95,66.08
24.10.2020 19:00,C3A4N-50,6,1,66,66,54.1,100,30,45.5,3,4.5,33,50,,,1295.3,93.9,53.96,66.26
24.10.2020 20:00,C3A4N-50,6,1,66,66,54.1,100,30,45.5,2.5,3.8,33.5,50.8,,,1336.1,93.9,53.99,66.9
24.10.2020 21:00,C3A4N-50,6,1,50,50,41,100,22,44,2.5,5,25.5,51,,,1627.8,93.5,71.69,87.69
24.10.2020 22:00,C3A4N-50,6,1,70.5,71,57.8,100,32,45.4,3,4.3,35.5,50.4,1.5,4290,1672,94,51.22,62.86
24.10.2020 23:00,C3A4N-50,6,1,70.5,71,57.8,100,32,45.4,3,4.3,35.5,50.4,,,1087.5,94.2,50.62,61.97
25.10.2020 00:00,C3A4N-50,6,1,59,59,48.4,100,28,47.5,2,3.4,29,49.2,,,1754.2,93.5,60.58,74.87
25.10.2020 01:00,C3A4N-50,6,1,50.5,51,41.4,100,26,51.5,3,5.9,21.5,42.6,,,1962.8,93.1,71.54,87.21
25.10.2020 02:00,C3A4N-50,6,1,64.5,65,52.9,100,30,46.5,2.5,3.9,32,49.6,,,2212,94.6,56.47,68.62
25.10.2020 03:00,C3A4N-50,6,1,71,71,58.2,100,32,45.1,3,4.2,36,50.7,,,1587.1,93.1,50.38,61.73
25.10.2020 04:00,C3A4N-50,6,1,66.5,67,54.5,100,30,45.1,3,4.5,33.5,50.4,,,1336.1,94.3,53.48,66.61
25.10.2020 05:00,C3A4N-50,6,1,65,65,53.3,100,30,46.2,2.5,3.8,32.5,50,1.6,4160,1462.2,93.6,55.12,67.42
25.10.2020 06:00,C3A4N-50,6,1,66.5,67,54.5,100,30,45.1,3,4.5,33.5,50.4,,,1419.1,94,53.79,66.7
25.10.2020 07:00,C3A4N-50,6,1,66.5,67,54.5,100,30,45.1,3,4.5,33.5,50.4,,,1377.8,94,53.63,65.89
25.10.2020 08:00,C3A4N-50,6,1,65.5,66,53.7,100,30,45.8,2.5,3.8,33,50.4,,,1627.9,93.5,54.37,66.91
25.10.2020 09:00,C3A4N-50,6,1,62.5,63,51.2,100,28,44.8,3,4.8,31.5,50.4,,,1628,93.9,57.1,69.97
25.10.2020 10:00,C3A4N-50,6,1,60,60,49.2,100,28,46.7,2.5,4.2,29.5,49.2,1.4,4250,1919.8,92.6,60.02,73.13
25.10.2020 10:00,,,,,,,0,,,,,,,,,,,,
25.10.2020 10:11,,,,,,,0,,,,,,,,,,,,
25.10.2020 11:00,C3A4N-50,6,1,68.5,69,56.1,100,30,43.8,3,4.4,35.5,51.8,,,1393.7,93.7,52.25,64.59
25.10.2020 12:00,C3A4N-50,6,1,69,69,56.6,100,32,46.4,3,4.3,34,49.3,1.6,4160,1214.5,94.5,51.41,63.27
25.10.2020 13:00,C3A4N-50,6,1,63.5,64,52,100,28,44.1,3,4.7,32.5,51.2,,,1586.4,93.2,55.87,68.72
25.10.2020 14:00,C3A4N-50,6,1,57,57,46.7,100,26,45.6,2.5,4.4,28.5,50,2,3820,1592.5,94,62.77,77.37
25.10.2020 15:00,C3A4N-50,6,1,56,56,45.9,100,26,46.4,2.5,4.5,27.5,49.1,,,1948.7,93,64.5,77.89
25.10.2020 16:00,C3A4N-50,6,1,54.5,55,44.7,100,24,44,2.5,4.6,28,51.4,,,1795.7,93.9,66.58,80.81
25.10.2020 17:00,C3A4N-50,6,1,60.5,61,49.6,100,28,46.3,3,5,29.5,48.8,,,1672.3,93.7,59.84,72.86
25.10.2020 18:00,C3A4N-50,6,1,59,59,48.4,100,26,44.1,3,5.1,30,50.8,1.1,4600,1586.5,93.6,61.36,74.64
25.10.2020 19:00,C3A4N-50,6,1,61,61,50,100,28,45.9,3,4.9,30,49.2,,,1562.5,93.7,59.07,71.5
25.10.2020 20:00,C3A4N-50,6,1,61.5,62,50.4,100,28,45.5,3.5,5.7,30,48.8,,,1627.9,93.7,58.74,71.51
25.10.2020 21:00,C3A4N-50,6,1,48.5,49,39.8,100,22,45.4,2.5,5.2,24,49.5,,,1670.7,93.8,74.48,90.85
25.10.2020 22:00,C3A4N-50,6,1,60.5,61,49.6,100,28,46.3,3,5,29.5,48.8,1,4350,1962.3,93.4,60.01,72.94
25.10.2020 23:00,C3A4N-50,6,1,57,57,46.7,100,26,45.6,2.5,4.4,28.5,50,,,1659.8,93.8,63.22,76.27
26.10.2020 00:00,C3A4N-50,6,1,53.5,54,43.9,100,24,44.9,3,5.6,26.5,49.5,,,1879,93.1,67.79,82.29
26.10.2020 01:00,C3A4N-50,6,1,61,61,50,100,28,45.9,3,4.9,30,49.2,,,1586.7,93.8,59.13,72.13
26.10.2020 02:00,C3A4N-50,6,1,59,59,48.4,100,26,44.1,3,5.1,30,50.8,0.8,4770,1184,94.1,61.35,74.01
26.10.2020 03:00,C3A4N-50,6,1,54,54,44.3,100,26,48.1,2.5,4.6,25.5,47.2,,,1670.2,93.7,67.2,81.7
26.10.2020 04:00,C3A4N-50,6,1,68.5,69,56.1,100,30,43.8,3.5,5.1,35,51.1,,,2086.8,93.1,52.7,63.23
26.10.2020 05:00,C3A4N-50,6,1,71,71,58.2,100,32,45.1,4,5.6,35,49.3,,,1174.4,94.4,50.07,61.84
26.10.2020 06:00,C3A4N-50,6,1,64,64,52.5,100,30,46.9,3,4.7,31,48.4,1.6,4230,1419,93.9,55.19,68.25
26.10.2020 07:00,C3A4N-50,6,1,71,71,58.2,100,32,45.1,3.5,4.9,35.5,50,,,1836.5,93.1,49.9,61.15
26.10.2020 08:00,C3A4N-50,6,1,63,63,51.6,100,28,44.4,3.5,5.6,31.5,50,,,1961.8,92.4,56.12,69.5
26.10.2020 09:00,C3A4N-50,6,1,66,66,54.1,100,30,45.5,3,4.5,33,50,,,1294.1,94.2,53.51,66.07
26.10.2020 10:00,C3A4N-50,6,1,61,61,50,100,28,45.9,3,4.9,30,49.2,2,4230,1920,93.2,58.29,71.38
26.10.2020 11:00,C3A4N-50,6,1,51.5,52,42.2,100,24,46.6,3,5.8,24.5,47.6,,,1544.9,94.1,69.87,85.11
26.10.2020 12:00,C3A4N-50,6,1,69.5,70,57,100,32,46,3.5,5,34,48.9,1.5,4250,1377.9,93.7,51.53,62.58
26.10.2020 13:00,C3A4N-50,6,1,66.5,67,54.5,100,30,45.1,3.5,5.3,33,49.6,,,880.3,95.2,53.21,64.44
26.10.2020 14:00,C3A4N-50,6,1,61.5,62,50.4,100,28,45.5,3,4.9,30.5,49.6,1.3,4570,1379.2,93.6,57.36,71.63
26.10.2020 15:00,C3A4N-50,6,1,60.5,61,49.6,100,28,46.3,3,5,29.5,48.8,,,1670.1,93.5,58.84,72.03
26.10.2020 16:00,C3A4N-50,6,1,58,58,47.5,100,26,44.8,1.5,2.6,30.5,52.6,1.8,4420,1628.6,93.4,61.67,75.42
26.10.2020 17:00,C3A4N-50,6,1,65.5,66,53.7,100,30,45.8,3.5,5.3,32,48.9,,,1796.5,93.6,54.32,66.75
26.10.2020 18:00,C3A4N-50,6,1,65.5,66,53.7,100,30,45.8,3.5,5.3,32,48.9,1.5,4380,1378.4,93.8,54.11,66.29
26.10.2020 19:00,C3A4N-50,6,1,62,62,50.8,100,28,45.2,3,4.8,31,50,,,1596.3,94,57.1,70.36
26.10.2020 20:00,C3A4N-50,6,1,62,62,50.8,100,28,45.2,3,4.8,31,50,1.6,4410,1346.7,93.6,57.24,70.51
26.10.2020 21:00,C3A4N-50,6,1,61.5,62,50.4,100,28,45.5,3,4.9,30.5,49.6,,,1294.5,94,57.61,70.45
26.10.2020 22:00,C3A4N-50,6,1,62.5,63,51.2,100,28,44.8,3,4.8,31.5,50.4,2,4480,1712.1,93.9,56.93,69.56
26.10.2020 23:00,C3A4N-50,6,1,62,62,50.8,100,28,45.2,3,4.8,31,50,,,1588.3,93.4,57.49,70.76
27.10.2020 00:00,C3A4N-50,6,1,61.5,62,50.4,100,28,45.5,2.5,4.1,31,50.4,1.8,4450,1846.6,93.4,58.03,71.46
27.10.2020 01:00,C3A4N-50,6,1,62.5,63,51.2,100,28,44.8,3,4.8,31.5,50.4,,,1335.8,94,57.04,69.54
27.10.2020 02:00,C3A4N-50,6,1,62,62,50.8,100,28,45.2,2.5,4,31.5,50.8,1.4,4500,1170.9,94.2,57.37,70.96
27.10.2020 03:00,C3A4N-50,6,1,62,62,50.8,100,28,45.2,3,4.8,31,50,,,1295.9,94.2,57.48,70.02
27.10.2020 04:00,C3A4N-50,6,1,61.5,62,50.4,100,28,45.5,2.5,4.1,31,50.4,1.5,4500,1214.1,94.2,58.06,71.52
27.10.2020 05:00,C3A4N-50,6,1,62,62,50.8,100,28,45.2,3,4.8,31,50,,,1213,94.3,57.39,70.09
27.10.2020 06:00,C3A4N-50,6,1,61.5,62,50.4,100,28,45.5,2.5,4.1,31,50.4,1.7,4500,1255.2,94.2,57.73,71.33
27.10.2020 07:00,C3A4N-50,6,1,62.5,63,51.2,100,28,44.8,3,4.8,31.5,50.4,,,1218.6,94.3,56.79,69.53
27.10.2020 08:00,C3A4N-50,6,1,61.5,62,50.4,100,28,45.5,2.5,4.1,31,50.4,1.8,4410,1294.9,94.2,57.77,71.31
27.10.2020 09:00,C3A4N-50,6,1,57.5,58,47.1,100,26,45.2,2,3.5,29.5,51.3,,,1335.8,94,62.13,75.96
27.10.2020 10:00,C3A4N-50,6,1,66,66,54.1,100,30,45.5,2.5,3.8,33.5,50.8,1.6,4430,1336.8,94.1,53.94,65.87
27.10.2020 11:00,C3A4N-50,6,1,51.5,52,42.2,100,26,50.5,3,5.8,22.5,43.7,,,1544.4,93.7,69.3,85.27
27.10.2020 12:00,C3A4N-50,6,1,65.5,66,53.7,100,30,45.8,3,4.6,32.5,49.6,1.7,4390,1628.1,93.8,54.52,66.29
27.10.2020 13:00,C3A4N-50,6,1,63.5,64,52,100,28,44.1,3,4.7,32.5,51.2,,,961.9,94.4,55.68,68.98
27.10.2020 14:00,C3A4N-50,6,1,61,61,50,100,28,45.9,3,4.9,30,49.2,1.4,4460,1296.2,94.1,57.93,71.57
27.10.2020 15:00,C3A4N-50,6,1,47,47,38.5,100,24,51.1,2.5,5.3,20.5,43.6,,,1795,94.1,76.29,92.31
27.10.2020 16:00,C3A4N-50,6,1,53.5,54,43.9,100,24,44.9,2.5,4.7,27,50.5,1.8,4300,1963.2,92.3,67.63,81.58
27.10.2020 17:00,C3A4N-50,6,1,67,67,54.9,100,30,44.8,3.5,5.2,33.5,50,,,1461.5,94,53.38,65.53
27.10.2020 18:00,C3A4N-50,,,,,,53.3,,,,,,,1.5,4440,,,,
27.10.2020 18:00,C3A4N-50,6,0.5,17,36,,100,8,47.1,1,5.9,8,47.1,,,1344.3,92.9,210.26,132.94
27.10.2020 18:34,C3A4N-60,8,0,,0,,100,0,,0,,0,,,,,67.5,,
27.10.2020 19:00,C3A4N-60,8,0,,,,100,0,,0,,0,,,,,62.7,,
27.10.2020 20:00,C3A4N-60,8,0,,,,100,0,,0,,0,,,,,59.2,,
27.10.2020 21:00,C3A4N-60,8,0,,,,100,0,,0,,0,,,,,55,,
27.10.2020 22:00,C3A4N-60,8,0.2,15,69,56.7,100,6,40,0.5,3.3,8.5,56.7,,,247.7,62.6,242.8,113.63
27.10.2020 23:00,C3A4N-60,8,1,57.5,58,47.1,100,20,34.8,3,5.2,34.5,60,,,1629.2,93.7,63.08,78.17
28.10.2020 00:00,C3A4N-60,8,1,62,62,50.8,100,22,35.5,3,4.8,37,59.7,1.5,4680,921.5,94.6,58.1,71.48
28.10.2020 01:00,C3A4N-60,8,1,62.5,63,51.2,100,22,35.2,3,4.8,37.5,60,,,919.4,94.9,57.12,70.34
28.10.2020 02:00,C3A4N-60,8,1,66,66,54.1,100,24,36.4,3,4.5,39,59.1,1.2,4780,718.9,94.8,53.74,66.76
28.10.2020 03:00,C3A4N-60,8,1,56,56,45.9,100,20,35.7,2.5,4.5,33.5,59.8,,,960.2,95.1,63.36,78.13
28.10.2020 04:00,C3A4N-60,8,1,69,69,56.6,100,24,34.8,3,4.3,42,60.9,1.5,4760,797.6,94.6,51.33,64.15
28.10.2020 05:00,C3A4N-60,8,0,3.5,210,172.1,1.7,2,57.1,0,0,1.5,42.9,,,10.2,76.3,1004.6,87.03
28.10.2020 06:00,C3A4N-60,8,0,,,,0,0,,0,,0,,1,4510,,63.4,,
28.10.2020 07:00,C3A4N-60,8,0,,,,0,0,,0,,0,,,,,56.2,,
28.10.2020 08:00,C3A4N-60,8,0,,,,0,0,,0,,0,,,,,42,,
28.10.2020 09:00,C3A4N-60,8,0,,,,0,0,,0,,0,,,,,38.6,,
28.10.2020 10:00,C3A4N-60,8,0,,,,0,0,,0,,0,,,,,40.7,,
28.10.2020 11:00,C3A4N-60,8,0,,,,0,0,,0,,0,,,,,43.8,,
28.10.2020 12:00,C3A4N-60,8,0,,,,0,0,,0,,0,,,,,42.5,,
28.10.2020 13:00,C3A4N-60,8,0,,,,0,0,,0,,0,,,,,38.9,,
28.10.2020 14:00,C3A4N-60,8,0,,,,0,0,,0,,0,,,,,39,,
28.10.2020 15:00,C3A4N-60,8,0,,,,0,0,,0,,0,,,,,41.9,,
28.10.2020 16:00,C3A4N-60,8,0,,,,0,0,,0,,0,,,,,42.4,,
28.10.2020 17:00,C3A4N-60,8,0,,,,0,0,,0,,0,,,,,42.5,,
28.10.2020 18:00,C3A4N-60,8,0,,,,0,0,,0,,0,,,,,42.3,,
28.10.2020 18:00,,,,,,,0,,,,,,,,,,,,
28.10.2020 18:12,,,,,,,0,,,,,,,,,,,,
28.10.2020 19:00,C3A4N-60,8,0,,,,0,0,,0,,0,,,,,41.4,,
28.10.2020 20:00,C3A4N-60,8,0,,,,0,0,,0,,0,,,,,40.8,,
28.10.2020 21:00,C3A4N-60,8,0,,,,0,0,,0,,0,,,,,40.1,,
28.10.2020 22:00,C3A4N-60,8,0,,,,0,0,,0,,0,,,,,38.7,,
28.10.2020 23:00,C3A4N-60,8,0.7,47,72,59.3,65,16,34,2,4.3,29,61.7,,,10.2,75.2,77.13,83.29
29.10.2020 00:00,C3A4N-60,8,1,66,66,54.1,100,24,36.4,3,4.5,39,59.1,,,93.3,94.7,54.38,66.78
29.10.2020 01:00,C3A4N-60,8,1,64.5,65,52.9,100,22,34.1,2.5,3.9,40,62,,,712.7,94.7,55.55,68.61
29.10.2020 02:00,C3A4N-60,8,1,67,67,54.9,100,24,35.8,3,4.5,40,59.7,1.8,4400,872.8,94.7,53.27,66.03
29.10.2020 03:00,C3A4N-60,8,1,67,67,54.9,100,24,35.8,3,4.5,40,59.7,,,1006.6,94.5,52.97,65.59
