Repository: SamerHany/CHES210-Data-Science-In-Chemical-Engineering

# CASE STUDY 2: QUALITY CONTROL

### Objectives

*   Link all the steps of a typical data science project
*   Predict product properties to ensure consistent quality and reduce defects

File: 12 - Case Study - Quality Control/cement_data.csv (part 8 of 27)
Date/Time,Cement Type,Cement silo,"RHR, h","Production, t","Prod.rate, t/h","PRI, %","NAI, %","Clinker (wet), t","Clinker (wet), %","Gypsum (wet), t","Gypsum (wet), %","Limestone (wet), t","Limestone (wet), %","R45, %",Fineness blaine,"Water injection, l/h","Cement temp, C","Main Drive SEEC, kWh/t cem","SEEC, kWh/t cem"
29.10.2020 04:00,C3A4N-60,8,1,64.5,65,52.9,100,22,34.1,2.5,3.9,40,62,1.5,4390,737.1,94.9,54.62,67.25
29.10.2020 05:00,C3A4N-60,8,1,65.5,66,53.7,100,24,36.6,3,4.6,38.5,58.8,,,1214.2,94.7,53.87,66.98
29.10.2020 06:00,C3A4N-60,8,1,63.5,64,52,100,22,34.6,3,4.7,38.5,60.6,2.2,4370,1055.5,94,55.61,69.33
29.10.2020 07:00,C3A4N-60,8,1,65.5,66,53.7,100,24,36.6,3,4.6,38.5,58.8,,,1294,94.5,53.98,67.01
29.10.2020 08:00,C3A4N-60,8,1,63.5,64,52,100,22,34.6,3,4.7,38.5,60.6,2,4600,883.2,94.2,55.34,69.51
29.10.2020 09:00,C3A4N-60,8,1,63.5,64,52,100,22,34.6,3,4.7,38.5,60.6,,,711.9,95,55.32,68.56
29.10.2020 10:00,C3A4N-60,8,0.2,5,33,27.3,15,2,40,0,0,3,60,1.9,4510,1113.7,68.2,704.68,223.52
29.10.2020 11:00,C3A4N-60,8,0,,,,0,0,,0,,0,,,,0.6,59.2,,
29.10.2020 12:00,C3A4N-60,8,0,9,540,442.6,1.7,4,44.4,0.5,5.6,4.5,50,,,0.6,59.2,391.22,142.03
29.10.2020 13:00,C3A4N-60,8,1,52.5,53,43,100,18,34.3,2.5,4.8,32,61,,,1213.5,94.1,68.81,84.63
29.10.2020 14:00,C3A4N-60,8,1,68.5,69,56.1,100,24,35,3.5,5.1,41,59.9,1.5,4640,502.4,95.2,52.3,64.28
29.10.2020 15:00,C3A4N-60,8,1,64,64,52.5,100,24,37.5,3,4.7,37,57.8,,,377.1,95.9,55.28,68.97
29.10.2020 16:00,C3A4N-60,8,1,65,65,53.3,100,22,33.8,3.5,5.4,39.5,60.8,,,294,96.1,54.45,66.41
29.10.2020 17:00,C3A4N-60,8,1,60,60,49.2,100,22,36.7,3,5,35,58.3,,,1629,93.9,59.75,74.9
29.10.2020 18:00,C3A4N-60,8,0.3,3,12,9.8,100,2,66.7,0,0,1,33.3,1.5,4570,1337.6,67.4,1202.6,504.08
29.10.2020 19:00,C3A4N-60,8,0,,,,100,0,,0,,0,,,,,56.6,,
29.10.2020 20:00,C3A4N-60,8,0,,,,100,0,,0,,0,,,,,54.9,,
29.10.2020 21:00,C3A4N-60,8,0,,,,100,0,,0,,0,,,,,57.1,,
29.10.2020 22:00,,,,,,,66.7,,,,,,,,,,,,
29.10.2020 22:00,C3A4N-60,8,0,,,,100,0,,0,,0,,,,,58.1,,
29.10.2020 22:25,C14N,4,0.3,35,105,,100,32,91.4,2,5.7,1,2.9,,,675.3,76,104.96,56.11
29.10.2020 23:00,C14N,4,1,130.5,131,107,100,116,88.9,7.5,5.7,7,5.4,,,2503.9,96.9,27.98,34.71
30.10.2020 00:00,C14N,4,1,117,117,95.9,100,104,88.9,6.5,5.6,6.5,5.6,,,2503.9,96.7,30.65,38.64
30.10.2020 01:00,C14N,4,1,121,121,99.2,100,108,89.3,6.5,5.4,6.5,5.4,,,3170.1,100.2,29.61,36.75
30.10.2020 02:00,C14N,4,1,119,119,97.5,100,106,89.1,6.5,5.5,6.5,5.5,19,3060,4178.3,97.4,29.84,37.39
30.10.2020 03:00,C14N,4,1,119.5,120,98,100,106,88.7,7,5.9,6.5,5.4,,,2783.2,95.3,29.89,37.4
30.10.2020 04:00,C14N,4,1,112,112,91.8,100,100,89.3,6,5.4,6,5.4,,,2799.3,98,32.01,39.92
30.10.2020 05:00,C14N,4,1,130,130,106.6,100,116,89.2,7,5.4,7,5.4,,,2943,95.6,27.42,34.59
30.10.2020 06:00,C14N,4,1,115.5,116,94.7,100,102,88.3,7,6.1,6.5,5.6,25.5,2750,2694.5,98.2,30.88,38.72
30.10.2020 07:00,C14N,4,1,106,106,86.9,100,94,88.7,6,5.7,6,5.7,,,4167.3,97.1,34.24,42.47
30.10.2020 08:00,C14N,4,1,128,128,104.9,100,114,89.1,7.5,5.9,6.5,5.1,,,2658.2,94.2,27.91,35.45
30.10.2020 09:00,C14N,4,1,124.5,125,102,100,110,88.4,7.5,6,7,5.6,,,2501.6,96.4,27.92,35.56
30.10.2020 10:00,C14N,4,1,128,128,104.9,100,114,89.1,7,5.5,7,5.5,18.2,2940,2953.1,100.1,26.65,34
30.10.2020 10:00,,,,,,,0,,,,,,,,,,,,
30.10.2020 10:57,,,,,,,0,,,,,,,,,,,,
30.10.2020 11:00,C14N,4,1,124,124,101.6,100,110,88.7,7.5,6,6.5,5.2,,,4260.9,100.1,27.41,34.59
30.10.2020 12:00,C14N,4,1,117,117,95.9,100,104,88.9,6.5,5.6,6.5,5.6,,,4247.7,96.3,29.23,37.15
30.10.2020 13:00,C14N,4,1,126.5,127,103.7,100,112,88.5,7.5,5.9,7,5.5,,,2581.3,95.1,26.98,34.05
30.10.2020 14:00,C14N,4,1,124,124,101.6,100,110,88.7,7.5,6,6.5,5.2,18.5,2940,3683,103.4,27.31,34.48
30.10.2020 15:00,C14N,4,0.4,31.5,90,73.8,35,28,88.9,1.5,4.8,2,6.3,,,4271.9,76.3,108.28,61.91
30.10.2020 16:00,C14N,4,0,,,,0,0,,0,,0,,,,,56.9,,
30.10.2020 17:00,C14N,4,0,,,,0,0,,0,,0,,,,,52.3,,
30.10.2020 18:00,C14N,4,0,,,,50,0,,0,,0,,,,,47.6,,
30.10.2020 19:00,C14N,4,0,,,,100,0,,0,,0,,,,,47.5,,
30.10.2020 20:00,C14N,4,0,,,,100,0,,0,,0,,,,,46.9,,
30.10.2020 21:00,C14N,4,0,,,,100,0,,0,,0,,,,,50,,
30.10.2020 22:00,C14N,4,0.2,18.5,85,70,100,16,86.5,1.5,8.1,1,5.4,,,501.3,58.1,196.68,84.85
30.10.2020 23:00,C14N,4,1,123.5,124,101.2,100,110,89.1,7,5.7,6.5,5.3,,,3443.9,99.3,29.63,37.07
31.10.2020 00:00,C14N,4,1,124,124,101.6,100,110,88.7,7,5.6,7,5.6,,,4264.6,102.6,28.66,35.62
31.10.2020 01:00,C14N,4,1,126,126,103.3,100,112,88.9,7.5,6,6.5,5.2,,,4264.6,104.1,28.06,35.27
31.10.2020 02:00,C14N,4,1,124.5,125,102,100,110,88.4,7.5,6,7,5.6,18.8,3320,4264.6,105.1,28.63,35.91
31.10.2020 03:00,C14N,4,1,126.5,127,103.7,100,112,88.5,7.5,5.9,7,5.5,,,4321.8,109.5,28.45,35.44
31.10.2020 04:00,C14N,4,1,125.5,126,102.9,100,112,89.2,7,5.6,6.5,5.2,,,4396.5,116.6,28.51,35.87
31.10.2020 05:00,C14N,4,1,126.5,127,103.7,100,112,88.5,7.5,5.9,7,5.5,,,4396.5,116.1,28.09,35.01
31.10.2020 06:00,C14N,4,1,125,125,102.5,100,110,88,8,6.4,7,5.6,18,3050,4371.6,120.2,28.11,35.12
31.10.2020 07:00,C14N,4,1,126.5,127,103.7,100,112,88.5,8,6.3,6.5,5.1,,,4370.7,111.6,27.52,34.92
31.10.2020 08:00,C14N,4,1,124.5,125,102,100,110,88.4,7.5,6,7,5.6,,,4370.7,100.7,27.75,34.71
31.10.2020 09:00,C14N,4,1,127,127,104.1,100,112,88.2,8,6.3,7,5.5,,,3019.2,95.6,26.79,33.82
31.10.2020 10:00,C14N,4,0.8,72.5,89,72.8,81.7,64,88.3,4.5,6.2,4,5.5,19.7,2960,2501.6,96.5,47.02,50.33
31.10.2020 11:00,C14N,4,0,,,,0,0,,0,,0,,,,,75.9,,
31.10.2020 12:00,C14N,4,0,,,,0,0,,0,,0,,,,,63.2,,
31.10.2020 13:00,C14N,4,0,,,,0,0,,0,,0,,,,,52.4,,
31.10.2020 14:00,C14N,4,0,,,,0,0,,0,,0,,,,,48.1,,
31.10.2020 15:00,C14N,4,0,,,,0,0,,0,,0,,,,,46.2,,
31.10.2020 16:00,C14N,4,0,,,,0,0,,0,,0,,,,,45.2,,
31.10.2020 17:00,C14N,4,0,,,,0,0,,0,,0,,,,,43.8,,
31.10.2020 18:00,C14N,4,0.9,84,93,76.5,90,74,88.1,5.5,6.5,4.5,5.4,,,2074.9,96.5,44.58,54.01
31.10.2020 19:00,C14N,4,1,117.5,118,96.3,100,104,88.5,7,6,6.5,5.5,,,3477.7,101.9,31.46,38.77
31.10.2020 20:00,C14N,4,1,122,122,100,100,108,88.5,7.5,6.1,6.5,5.3,,,3837.9,96.7,29.61,36.77
31.10.2020 21:00,C14N,4,1,120,120,98.4,100,106,88.3,7.5,6.3,6.5,5.4,,,2870.5,98.9,29.95,37.44
31.10.2020 22:00,C14N,4,1,120.5,121,98.8,100,108,89.6,7,5.8,5.5,4.6,18.5,3220,4213.5,99.7,29.38,36.55
31.10.2020 23:00,C14N,4,1,117.5,118,96.3,100,106,90.2,6.5,5.5,5,4.3,,,4215.1,100,30.32,38.24
01.11.2020 00:00,C14N,4,1,126.5,127,103.7,100,114,90.1,7.5,5.9,5,4,,,4214.4,107.3,28.26,35.7
01.11.2020 01:00,C14N,4,1,124,124,101.6,100,112,90.3,7,5.6,5,4,,,4218.6,109.1,29.36,37.3
01.11.2020 02:00,C14N,4,1,125,125,102.5,100,112,89.6,7.5,6,5.5,4.4,26,2720,4225.1,102.9,29.25,36.37
01.11.2020 03:00,C14N,4,1,126.5,127,103.7,100,114,90.1,7.5,5.9,5,4,,,4236.2,105.1,29.02,36.42
01.11.2020 04:00,C14N,4,1,124.5,125,102,100,112,90,7,5.6,5.5,4.4,,,4230.1,103.1,29.18,36.26
01.11.2020 05:00,C14N,4,1,118,118,96.7,100,106,89.8,7,5.9,5,4.2,,,4219.6,100.4,30.24,38.16
01.11.2020 06:00,C14N,4,1,120,120,98.4,100,108,90,7,5.8,5,4.2,19.6,2880,4215.8,98.2,29.86,36.79
01.11.2020 07:00,C14N,4,1,122,122,100,100,110,90.2,7,5.7,5,4.1,,,4215.7,98.7,29.22,37.25
01.11.2020 08:00,C14N,4,1,116,116,95.1,100,104,89.7,7,6,5,4.3,,,4214.6,99.9,30.63,38.26
01.11.2020 09:00,C14N,4,1,113,113,92.6,100,102,90.3,6.5,5.8,4.5,4,,,3336.6,95.9,31.61,40.43
01.11.2020 10:00,C14N,4,1,122.5,123,100.4,100,112,91.4,6.5,5.3,4,3.3,18,2860,3476,100.3,29.37,37.13
01.11.2020 11:00,C14N,4,1,126,126,103.3,100,114,90.5,7,5.6,5,4,,,4243.9,99.8,28.18,35.89
01.11.2020 12:00,C14N,4,1,108.5,109,88.9,100,98,90.3,5.5,5.1,5,4.6,18.3,2850,3870.4,96.4,32.88,41.73
01.11.2020 13:00,C14N,4,1,118,118,96.7,100,106,89.8,6.5,5.5,5.5,4.7,,,2748.4,98.6,30.27,38.55
01.11.2020 14:00,C14N,4,1,122,122,100,100,110,90.2,6.5,5.3,5.5,4.5,18,2900,4154.8,98.4,29.16,37.08
01.11.2020 15:00,C14N,4,1,126.5,127,103.7,100,114,90.1,6.5,5.1,6,4.7,,,2549.6,95.7,28.45,36.05
01.11.2020 16:00,C14N,4,1,125,125,102.5,100,112,89.6,7,5.6,6,4.8,17,2860,2550.2,98.2,29,36.18
01.11.2020 17:00,C14N,4,1,126.5,127,103.7,100,114,90.1,6.5,5.1,6,4.7,,,3238.8,100.4,28.7,36.14
01.11.2020 18:00,C14N,4,1,124,124,101.6,100,112,90.3,6.5,5.2,5.5,4.4,17.2,2880,3987,97,29.28,36.4
01.11.2020 19:00,C14N,4,1,126.5,127,103.7,100,114,90.1,6.5,5.1,6,4.7,,,2503.7,97.2,28.84,36.3
01.11.2020 20:00,C14N,4,1,126.5,127,103.7,100,114,90.1,6.5,5.1,6,4.7,,,3698.9,100.2,28.79,35.81
01.11.2020 21:00,C14N,4,0.4,56,129,105.9,100,50,89.3,3.5,6.3,2.5,4.5,,,4247.6,74.1,64.91,40.85
01.11.2020 22:00,C14N,4,0,,,,100,0,,0,,0,,,,,52.6,,
01.11.2020 23:00,C14N,4,0.9,102.5,118,96.9,100,92,89.8,5.5,5.4,5,4.9,,,2172.5,90.9,36.51,44.31
02.11.2020 00:00,C14N,4,1,125,125,102.5,100,112,89.6,7,5.6,6,4.8,16.1,3160,2573.6,94.3,29.87,37.43
02.11.2020 01:00,C14N,4,1,125.5,126,102.9,100,112,89.2,7,5.6,6.5,5.2,,,2573.6,94,29.7,37.28
02.11.2020 02:00,C14N,4,1,116,116,95.1,100,104,89.7,6,5.2,6,5.2,15.4,3060,2573.6,92.6,32.34,40.34
02.11.2020 03:00,C14N,4,1,137.5,138,112.7,100,124,90.2,6,4.4,7.5,5.5,,,2573.6,94.1,26.91,33.6
02.11.2020 04:00,C14N,4,1,140,140,114.8,100,126,90,6,4.3,8,5.7,16,3130,2874.3,99.3,26.31,33.07
02.11.2020 05:00,C14N,4,1,130.5,131,107,100,118,90.4,5.5,4.2,7,5.4,,,4265,100.4,27.92,34.79
02.11.2020 06:00,C14N,4,1,137.5,138,112.7,100,124,90.2,6,4.4,7.5,5.5,21.2,2750,4270.1,102.3,26.14,33.07
02.11.2020 07:00,C14N,4,1,122.5,123,100.4,100,110,89.8,6,4.9,6.5,5.3,,,4227.2,98.1,29.34,36.77
02.11.2020 08:00,C14N,4,1,134.5,135,110.2,100,120,89.2,7,5.2,7.5,5.6,19.7,2600,2511.6,94.4,27.32,34.19
02.11.2020 09:00,C14N,4,1,139,139,113.9,100,124,89.2,7.5,5.4,7.5,5.4,,,3446.8,100.4,26.15,32.77
02.11.2020 10:00,C14N,4,1,71.5,72,58.6,100,64,89.5,3.5,4.9,4,5.6,19.5,2870,2942.8,95.3,52,64.09
02.11.2020 11:00,C14N,4,1,98,98,80.3,100,88,89.8,4.5,4.6,5.5,5.6,,,3339.5,101.1,38.64,46.46
02.11.2020 12:00,C14N,4,1,138,138,113.1,100,124,89.9,6.5,4.7,7.5,5.4,21,3400,4286.3,100.8,26.31,33.08
02.11.2020 13:00,C14N,4,1,120.5,121,98.8,100,108,89.6,6,5,6.5,5.4,,,3654.6,95.8,30,37.57
02.11.2020 14:00,C14N,4,1,133,133,109,100,120,90.2,6,4.5,7,5.3,18,2910,2495.9,94.2,27.61,34.73
02.11.2020 15:00,C14N,4,1,138.5,139,113.5,100,124,89.5,6.5,4.7,8,5.8,,,2495.9,96.5,26.23,32.79
02.11.2020 16:00,C14N,4,1,71,71,58.2,100,64,90.1,3.5,4.9,3.5,4.9,18.5,2740,2308.9,95.9,52.38,64
02.11.2020 17:00,C14N,4,1,109.5,110,89.8,100,98,89.5,5.5,5,6,5.5,,,3613.8,103.7,34.4,41.77
02.11.2020 18:00,C14N,4,0.5,50.5,112,92,45,46,91.1,1.5,3,3,5.9,18,4510,2443,81.9,75.16,58.25
02.11.2020 19:00,C14N,4,1,129.5,130,106.1,100,116,89.6,6.5,5,7,5.4,,,4047,98.8,28.32,35.02
02.11.2020 20:00,C14N,4,1,127.5,128,104.5,100,116,91,4.5,3.5,7,5.5,18.6,2870,4291,96.7,28.07,35.15
02.11.2020 21:00,C14N,4,1,130.5,131,107,100,118,90.4,5.5,4.2,7,5.4,,,4291,97.3,27.37,34.74
02.11.2020 22:00,C14N,4,1,124,124,101.6,100,112,90.3,5,4,7,5.6,20.9,3040,4291,94.9,29.58,36.75
02.11.2020 23:00,C14N,4,1,128,128,104.9,100,116,90.6,5,3.9,7,5.5,,,4291,95,27.92,35.13
03.11.2020 00:00,C14N,4,1,116.5,117,95.5,100,106,91,4.5,3.9,6,5.2,19.5,2800,3104.7,93.4,31.44,39.51
03.11.2020 01:00,C14N,4,0.1,,0,,6.7,0,,0,,0,,,,2556.4,54.2,,
03.11.2020 02:00,C14N,4,0,,,,0,0,,0,,0,,19.5,2840,,36.9,,
03.11.2020 03:00,C14N,4,0.6,78,138,112.8,56.7,70,89.7,3.5,4.5,4.5,5.8,,,1532.5,71.8,48.95,43.12
03.11.2020 04:00,C14N,4,1,131.5,132,107.8,100,118,89.7,6.5,4.9,7,5.3,,,3166.7,102.5,28.18,34.75
03.11.2020 05:00,C14N,4,1,80,80,65.6,100,72,90,3.5,4.4,4.5,5.6,,,3725.9,99.8,47.05,58
03.11.2020 06:00,C14N,4,1,120.5,121,98.8,100,108,89.6,6,5,6.5,5.4,16,3300,4302.7,101.2,30.84,37.98
03.11.2020 07:00,C14N,4,1,131,131,107.4,100,118,90.1,6,4.6,7,5.3,,,4302.7,99.5,27.53,34.41
03.11.2020 08:00,C14N,4,1,116,116,95.1,100,104,89.7,5.5,4.7,6.5,5.6,18,3130,3003.2,96,31.76,39.61
03.11.2020 09:00,C14N,4,1,136,136,111.5,100,122,89.7,6.5,4.8,7.5,5.5,,,3918.2,102.4,26.74,33.44
03.11.2020 10:00,C14N,4,1,120.5,121,98.8,100,108,89.6,6,5,6.5,5.4,17,2890,4290.5,100,30.51,37.96
03.11.2020 11:00,C14N,4,1,137.5,138,112.7,100,124,90.2,6,4.4,7.5,5.5,,,4291.1,100.5,26.31,32.84
03.11.2020 12:00,C14N,4,1,128.5,129,105.3,100,116,90.3,5.5,4.3,7,5.4,18,3130,4299.6,98.7,27.6,34.94
03.11.2020 13:00,C14N,4,1,128.5,129,105.3,100,116,90.3,5.5,4.3,7,5.4,,,3049,97.6,28.19,35.14
03.11.2020 14:00,C14N,4,1,134.5,135,110.2,100,122,90.7,5.5,4.1,7,5.2,18,2770,3672.7,96.9,26.64,33.77
03.11.2020 15:00,C14N,4,1,135.5,136,111.1,100,122,90,6,4.4,7.5,5.5,,,3762,101.1,26.3,33.19
03.11.2020 16:00,C14N,4,1,131,131,107.4,100,118,90.1,6,4.6,7,5.3,18.3,2810,4291.8,103,27.15,34.04
03.11.2020 17:00,C14N,4,1,131.5,132,107.8,100,118,89.7,6,4.6,7.5,5.7,,,4291.8,102.5,27.19,34.36
03.11.2020 18:00,C14N,4,1,133.5,134,109.4,100,120,89.9,6.5,4.9,7,5.2,18.7,2730,4029.5,96.9,26.64,33.44
03.11.2020 19:00,C14N,4,1,134.5,135,110.2,100,120,89.2,7,5.2,7.5,5.6,,,2795.1,98.1,26.55,33.6
03.11.2020 20:00,C14N,4,1,138.5,139,113.5,100,124,89.5,7,5.1,7.5,5.4,17.9,2720,3456.4,97,25.83,32.7
03.11.2020 21:00,C14N,4,1,78.5,79,64.3,100,70,89.2,4,5.1,4.5,5.7,,,2679.2,100.4,47.74,58.14
03.11.2020 22:00,C14N,4,1,121.5,122,99.6,100,110,90.5,5,4.1,6.5,5.3,18,2760,4294.1,108.9,30.62,37.57
03.11.2020 23:00,C14N,4,1,135,135,110.7,100,122,90.4,5.5,4.1,7.5,5.6,,,4291.1,106.1,26.89,33.85
04.11.2020 00:00,C14N,4,1,138.5,139,113.5,100,126,91,5,3.6,7.5,5.4,17,3040,4289,104.4,25.72,32.39
04.11.2020 01:00,C14N,4,1,132,132,108.2,100,120,90.9,5,3.8,7,5.3,,,4297.5,104.8,27.01,34.06
04.11.2020 02:00,C14N,4,1,126,126,103.3,100,114,90.5,5,4,7,5.6,20.3,2640,4295.9,105,28.51,35.66
04.11.2020 03:00,C14N,4,1,127.5,128,104.5,100,116,91,4.5,3.5,7,5.5,,,4295.3,108.1,27.95,35.48
04.11.2020 04:00,C14N,4,1,126,126,103.3,100,114,90.5,5.5,4.4,6.5,5.2,18.5,2710,4295.3,110,28.34,35.64
04.11.2020 05:00,C14N,4,1,130,130,106.6,100,118,90.8,5,3.8,7,5.4,,,4295.3,108.4,27.5,34.45
04.11.2020 06:00,C14N,4,1,126,126,103.3,100,114,90.5,5,4,7,5.6,20.5,2700,4295.3,109.7,28.27,35.79
04.11.2020 07:00,C14N,4,1,124.5,125,102,100,112,90,5.5,4.4,7,5.6,,,4295.3,105.3,28.63,35.87
04.11.2020 08:00,C14N,4,1,123.5,124,101.2,100,112,90.7,5,4,6.5,5.3,19,2790,4292.2,103.3,28.76,36.62
04.11.2020 09:00,C14N,4,1,121,121,99.2,100,110,90.9,4.5,3.7,6.5,5.4,,,4295.9,108.7,29.3,36.6
04.11.2020 10:00,C14N,4,1,121.5,122,99.6,100,110,90.5,5,4.1,6.5,5.3,17.3,2850,4295.9,112,29.31,36.84
04.11.2020 11:00,C14N,4,1,121.5,122,99.6,100,110,90.5,4.5,3.7,7,5.8,,,4295.9,118.2,29.48,36.7
04.11.2020 12:00,C14N,4,1,121.5,122,99.6,100,110,90.5,5,4.1,6.5,5.3,18,2900,4295.9,117.3,29.3,36.95
04.11.2020 13:00,C14N,4,1,119,119,97.5,100,108,90.8,4.5,3.8,6.5,5.5,,,4295.9,119.6,30,37.51
04.11.2020 14:00,C14N,4,1,128.5,129,105.3,100,116,90.3,5.5,4.3,7,5.4,16,2940,4295.9,107.2,27.99,34.96
04.11.2020 15:00,C14N,4,1,130.5,131,107,100,118,90.4,5.5,4.2,7,5.4,,,4295.9,100.2,27.26,34.41
04.11.2020 16:00,C14N,4,1,133,133,109,100,120,90.2,5.5,4.1,7.5,5.6,,,4295.9,96.2,26.61,33.54
04.11.2020 16:00,,,,,,,0,,,,,,,,,,,,
04.11.2020 16:57,,,,,,,0,,,,,,,,,,,,
04.11.2020 17:00,C14N,4,1,117,117,95.9,100,106,90.6,5,4.3,6,5.1,,,4295.4,94.3,30.72,38.76
04.11.2020 18:00,C14N,4,1,126.5,127,103.7,100,114,90.1,5.5,4.3,7,5.5,19.6,2880,4296.7,94.6,28.69,36.14
04.11.2020 19:00,C14N,4,1,130.5,131,107,100,118,90.4,5.5,4.2,7,5.4,,,4296.7,95.4,27.24,34.44
04.11.2020 20:00,C14N,4,1,119.5,120,98,100,108,90.4,5,4.2,6.5,5.4,18.5,2960,4296.7,91.5,29.94,37.69
04.11.2020 21:00,C14N,4,1,128.5,129,105.3,100,116,90.3,5.5,4.3,7,5.4,,,4296.7,91.6,27.82,34.98
04.11.2020 22:00,C14N,4,1,119.5,120,98,100,108,90.4,5,4.2,6.5,5.4,18,2880,4296.7,93,29.7,37.61
04.11.2020 23:00,C14N,4,1,120,120,98.4,100,108,90,5,4.2,7,5.8,,,4296.7,92.8,29.68,37.36
05.11.2020 00:00,C14N,4,1,126,126,103.3,100,114,90.5,5.5,4.4,6.5,5.2,19,2840,4296.7,91,28.31,35.68
05.11.2020 01:00,C14N,4,1,131,131,107.4,100,118,90.1,5.5,4.2,7.5,5.7,,,4296.7,90.6,27.26,34.66
05.11.2020 02:00,C14N,4,1,130.5,131,107,100,118,90.4,5.5,4.2,7,5.4,18.7,2800,2323.9,94.9,27.44,34.59
05.11.2020 03:00,C14N,4,1,126,126,103.3,100,114,90.5,5,4,7,5.6,,,2577.9,98.3,28.57,36.35
05.11.2020 04:00,C14N,4,1,133,133,109,100,120,90.2,6,4.5,7,5.3,,,3630.5,99.7,26.84,33.92
05.11.2020 05:00,C14N,4,1,130.5,131,107,100,118,90.4,5.5,4.2,7,5.4,,,3071.1,95.4,27.46,34.6
05.11.2020 06:00,C14N,4,1,132.5,133,108.6,100,120,90.6,5.5,4.2,7,5.3,18.9,2780,2551.9,98.7,27.13,34.18
05.11.2020 07:00,C14N,4,0.3,38,120,98.4,31.7,34,89.5,1.5,3.9,2.5,6.6,,,2263,79.6,91.89,59.09
05.11.2020 08:00,C14N,4,1,60,60,49.2,100,54,90,3,5,3,5,,,3637.2,97,62.96,76.6
05.11.2020 09:00,C14N,4,1,62,62,50.8,100,56,90.3,2.5,4,3.5,5.6,,,2586.1,94.2,61.3,74.99
05.11.2020 10:00,C14N,4,1,104,104,85.2,100,94,90.4,4.5,4.3,5.5,5.3,19.7,2870,3563.4,102.1,35.88,44.58
05.11.2020 11:00,C14N,4,1,127,127,104.1,100,114,89.8,6,4.7,7,5.5,,,3729.7,96.4,28.72,35.74
05.11.2020 12:00,C14N,4,1,133.5,134,109.4,100,120,89.9,6.5,4.9,7,5.2,17.9,3050,2510.8,92,27.14,34.37
05.11.2020 13:00,C14N,4,1,134,134,109.8,100,120,89.6,6.5,4.9,7.5,5.6,,,2551.6,92.3,26.7,33.43
05.11.2020 14:00,C14N,4,1,100.5,101,82.4,100,90,89.6,5,5,5.5,5.5,18.7,2850,2551.6,94.7,35.99,44.75
05.11.2020 15:00,C14N,4,1,127.5,128,104.5,100,114,89.4,6.5,5.1,7,5.5,,,2922.9,100.3,28.88,35.93
05.11.2020 16:00,C14N,4,1,129.5,130,106.1,100,116,89.6,6.5,5,7,5.4,17.6,2980,3418.5,94.7,27.72,34.73
05.11.2020 17:00,C14N,4,1,120.5,121,98.8,100,108,89.6,6,5,6.5,5.4,,,2513.3,97.7,30.3,37.46
05.11.2020 18:00,C14N,4,1,119,119,97.5,100,106,89.1,6.5,5.5,6.5,5.5,14.3,3020,4071.3,103.8,30.53,38
05.11.2020 19:00,C14N,4,1,121.5,122,99.6,100,108,88.9,6.5,5.3,7,5.8,,,4297.1,100.3,29.81,37.06
05.11.2020 20:00,C14N,4,1,120.5,121,98.8,100,108,89.6,6,5,6.5,5.4,16.1,3100,4297.1,102.3,30.12,37.28
05.11.2020 21:00,C14N,4,1,121,121,99.2,100,108,89.3,6.5,5.4,6.5,5.4,,,4297.1,100.3,29.99,37.46
05.11.2020 22:00,C14N,4,1,120.5,121,98.8,100,108,89.6,6,5,6.5,5.4,15.5,3180,4073.5,96.9,30.11,37.17
05.11.2020 23:00,C14N,4,1,120.5,121,98.8,100,108,89.6,6,5,6.5,5.4,,,3236.3,99.3,30.29,37.51
06.11.2020 00:00,C14N,4,1,121,121,99.2,100,108,89.3,6,5,7,5.8,,,4297.9,100.2,30.08,37.74
06.11.2020 01:00,C14N,4,1,120.5,121,98.8,100,108,89.6,6,5,6.5,5.4,,,4297.9,97.7,30.05,37.94
06.11.2020 02:00,C14N,4,1,123,123,100.8,100,110,89.4,6.5,5.3,6.5,5.3,17,3100,3137,96,29.53,36.53
06.11.2020 03:00,C14N,4,1,118.5,119,97.1,100,106,89.5,6,5.1,6.5,5.5,,,3160.6,99.6,30.68,38.14
06.11.2020 04:00,C14N,4,1,114,114,93.4,100,102,89.5,5.5,4.8,6.5,5.7,,,3573.5,94.7,32.17,39.82
06.11.2020 05:00,C14N,4,1,120.5,121,98.8,100,108,89.6,6,5,6.5,5.4,,,2580.4,94.7,30.45,38.05
06.11.2020 06:00,C14N,4,1,120.5,121,98.8,100,108,89.6,6,5,6.5,5.4,16.9,3100,2581.3,96.7,30.36,37.62
06.11.2020 07:00,C14N,4,1,122,122,100,100,110,90.2,5.5,4.5,6.5,5.3,,,2576.2,98.9,29.91,37.36
06.11.2020 08:00,C14N,4,1,120.5,121,98.8,100,108,89.6,6,5,6.5,5.4,,,3870.4,99.2,30.09,37.43
06.11.2020 09:00,C14N,4,1,120,120,98.4,100,108,90,5.5,4.6,6.5,5.4,,,2683.3,91.9,30.38,37.67
06.11.2020 10:00,C14N,4,1,122,122,100,100,110,90.2,5,4.1,7,5.7,16.6,2850,2539.1,94.7,29.98,37
06.11.2020 11:00,C14N,4,1,119.5,120,98,100,108,90.4,5,4.2,6.5,5.4,,,2539.1,98.2,30.49,38.14
06.11.2020 11:00,,,,,,,0,,,,,,,,,,,,
06.11.2020 11:18,,,,,,,0,,,,,,,,,,,,
06.11.2020 12:00,C14N,4,1,119.5,120,98,100,108,90.4,5,4.2,6.5,5.4,,,3997.4,103.5,30.44,37.47
06.11.2020 13:00,C14N,4,1,121.5,122,99.6,100,110,90.5,5,4.1,6.5,5.3,,,3925.8,96.6,29.8,37.03
06.11.2020 14:00,C14N,4,1,121.5,122,99.6,100,110,90.5,5,4.1,6.5,5.3,17.2,3000,2515.4,97.4,30.02,37.41
06.11.2020 15:00,C14N,4,1,115,115,94.3,100,104,90.4,4.5,3.9,6.5,5.7,,,3666.9,100.1,31.8,39.02
06.11.2020 16:00,C14N,4,1,121.5,122,99.6,100,110,90.5,5,4.1,6.5,5.3,16.8,3120,3343.8,96.1,29.96,37.44
06.11.2020 17:00,C14N,4,1,119,119,97.5,100,108,90.8,4.5,3.8,6.5,5.5,,,3795.8,101.9,30.56,37.54
06.11.2020 18:00,C14N,4,1,121.5,122,99.6,100,110,90.5,5,4.1,6.5,5.3,17.3,3100,4299.4,98.3,29.92,37.24
06.11.2020 19:00,C14N,4,1,122,122,100,100,110,90.2,5,4.1,7,5.7,,,3200.9,96.8,29.88,37.13
06.11.2020 20:00,C14N,4,1,119.5,120,98,100,108,90.4,5,4.2,6.5,5.4,,,4195.5,102.2,30.39,37.63
06.11.2020 21:00,C14N,4,1,121,121,99.2,100,110,90.9,4.5,3.7,6.5,5.4,,,4287.7,98.5,29.86,36.91
06.11.2020 22:00,C14N,4,1,122,122,100,100,110,90.2,5.5,4.5,6.5,5.3,16.9,3080,3856.3,98.4,29.63,37.18
06.11.2020 23:00,C14N,4,1,119.5,120,98,100,108,90.4,5,4.2,6.5,5.4,,,4291,99.9,30.31,37.39
07.11.2020 00:00,C14N,4,1,120.5,121,98.8,100,108,89.6,5.5,4.6,7,5.8,17.4,3100,4291,98.9,30.07,37.59
07.11.2020 01:00,C14N,4,1,121.5,122,99.6,100,110,90.5,5,4.1,6.5,5.3,,,4291,99.6,30.06,36.89
07.11.2020 02:00,C14N,4,1,120,120,98.4,100,108,90,5.5,4.6,6.5,5.4,16,3120,4291,98.1,30.28,37.6
07.11.2020 03:00,C14N,4,1,120,120,98.4,100,108,90,5.5,4.6,6.5,5.4,,,3517.5,96.3,30.47,38.02
07.11.2020 04:00,C14N,4,1,122,122,100,100,110,90.2,5.5,4.5,6.5,5.3,,,3513.8,100.8,29.89,36.8
07.11.2020 05:00,C14N,4,1,117.5,118,96.3,100,106,90.2,5,4.3,6.5,5.5,,,4297.3,98.8,30.74,38.2
07.11.2020 06:00,C14N,4,1,120,120,98.4,100,108,90,5.5,4.6,6.5,5.4,18,3120,3782.9,97.5,30.14,37.77
07.11.2020 07:00,C14N,4,1,122.5,123,100.4,100,110,89.8,5.5,4.5,7,5.7,,,4306.8,100.5,29.36,36.48
07.11.2020 08:00,C14N,4,1,120,120,98.4,100,108,90,5.5,4.6,6.5,5.4,,,4309,98.4,29.71,37.1
07.11.2020 09:00,C14N,4,1,120,120,98.4,100,108,90,5.5,4.6,6.5,5.4,,,3027.6,96.2,29.9,37.04
07.11.2020 10:00,C14N,4,1,110,110,90.2,100,100,90.9,4,3.6,6,5.5,17.5,3050,3875.7,102.3,33.12,40.97
07.11.2020 11:00,C14N,4,1,93,93,76.2,100,84,90.3,4,4.3,5,5.4,,,4297.3,99.2,39.38,48.57
07.11.2020 12:00,C14N,4,0.1,,0,,6.7,0,,0,,0,,16.8,2980,3908.8,58.4,,
07.11.2020 13:00,C14N,4,0.8,88.5,118,96.7,75,80,90.4,4,4.5,4.5,5.1,,,2053.9,89.3,42.62,46.79
07.11.2020 14:00,C14N,4,1,121.5,122,99.6,100,110,90.5,5.5,4.5,6,4.9,,,4298,102.3,30.17,37.65
07.11.2020 15:00,C14N,4,1,129,129,105.7,100,116,89.9,6,4.7,7,5.4,,,4298,101.5,27.53,34.53
07.11.2020 16:00,C14N,4,1,130.5,131,107,100,118,90.4,6,4.6,6.5,5,15.6,3630,4298,102.9,27.43,34.54
07.11.2020 17:00,C14N,4,1,131,131,107.4,100,118,90.1,6,4.6,7,5.3,,,4298,103.4,27.28,34.08
07.11.2020 18:00,C14N,4,1,131,131,107.4,100,118,90.1,6,4.6,7,5.3,20.7,2750,4298,104,27.19,34.67
07.11.2020 19:00,C14N,4,1,131,131,107.4,100,118,90.1,5.5,4.2,7.5,5.7,,,4298,101.1,27.12,35.03
07.11.2020 20:00,C14N,4,1,117.5,118,96.3,100,106,90.2,5.5,4.7,6,5.1,20,2790,4298,100.6,30.22,38.83
07.11.2020 21:00,C14N,4,1,122.5,123,100.4,100,110,89.8,5.5,4.5,7,5.7,,,4298,99,29.06,37.4
07.11.2020 22:00,C14N,4,1,124,124,101.6,100,112,90.3,5.5,4.4,6.5,5.2,16.5,2870,4075.2,99,28.8,36.03
07.11.2020 23:00,C14N,4,1,93.5,94,76.6,100,84,89.8,4.5,4.8,5,5.3,18,2900,4304.6,98.4,39.26,49.03
08.11.2020 00:00,C14N,4,1,129,129,105.7,100,116,89.9,6,4.7,7,5.4,,,3459.4,100.5,28.55,36.11
08.11.2020 01:00,C14N,4,1,76,76,62.3,100,68,89.5,3.5,4.6,4.5,5.9,,,4311.1,105.7,48.58,59.74
08.11.2020 02:00,C14N,4,1,133,133,109,100,120,90.2,6,4.5,7,5.3,17.3,3020,4314.5,113.8,27.37,34.23
08.11.2020 03:00,C14N,4,1,135.5,136,111.1,100,122,90,6,4.4,7.5,5.5,,,4314.5,115.5,26.34,33.37
08.11.2020 04:00,C14N,4,1,131,131,107.4,100,118,90.1,6,4.6,7,5.3,17,2940,4314.5,114,27.24,34.47
08.11.2020 05:00,C14N,4,1,133,133,109,100,120,90.2,6,4.5,7,5.3,,,4314,111.1,26.67,33.71
08.11.2020 06:00,C14N,4,1,127,127,104.1,100,114,89.8,6,4.7,7,5.5,18,2880,4314.5,110.9,27.89,35.2
08.11.2020 07:00,C14N,4,1,125,125,102.5,100,112,89.6,6,4.8,7,5.6,,,4314.5,120.1,28.33,35.69
08.11.2020 08:00,C14N,4,1,124.5,125,102,100,112,90,6,4.8,6.5,5.2,17.4,2920,4301.2,126,28.62,36.01
08.11.2020 09:00,C14N,4,1,136,136,111.5,100,122,89.7,6.5,4.8,7.5,5.5,,,4302.7,115.5,26.4,33.11
08.11.2020 10:00,C14N,4,1,125.5,126,102.9,100,112,89.2,6.5,5.2,7,5.6,20.3,2830,4302.7,103.6,28.91,36.13
08.11.2020 11:00,C14N,4,1,122,122,100,100,110,90.2,5.5,4.5,6.5,5.3,,,4302.7,104.1,28.73,35.92
08.11.2020 12:00,C14N,4,1,116,116,95.1,100,104,89.7,5.5,4.7,6.5,5.6,19.7,3000,4302.7,104.1,30.51,38.71
08.11.2020 13:00,C14N,4,1,120.5,121,98.8,100,108,89.6,6,5,6.5,5.4,,,4302.7,103.3,29.52,36.95
08.11.2020 14:00,C14N,4,1,116,116,95.1,100,104,89.7,5.5,4.7,6.5,5.6,20,2800,4302.7,102.8,30.51,38.44
08.11.2020 15:00,C14N,4,1,109,109,89.3,100,98,89.9,5,4.6,6,5.5,,,4302.7,107.1,33.3,41.41
08.11.2020 16:00,C14N,4,1,131,131,107.4,100,118,90.1,6,4.6,7,5.3,18,2920,4302.7,104.2,27.28,34.21
08.11.2020 17:00,C14N,4,1,115,115,94.3,100,104,90.4,5,4.3,6,5.2,,,4303.2,110.6,30.97,38.74
08.11.2020 18:00,C14N,4,1,119.5,120,98,100,108,90.4,5,4.2,6.5,5.4,15,3040,4328.5,115.3,29.98,37.78
08.11.2020 19:00,C14N,4,1,122.5,123,100.4,100,110,89.8,5.5,4.5,7,5.7,,,4328.5,121.7,29.11,36.54
08.11.2020 20:00,C14N,4,0.7,79,116,94.8,100,72,91.1,3,3.8,4,5.1,15.5,3070,4222.9,104.8,44.67,41.38
08.11.2020 21:00,C14N,3,0,,,,100,0,,0,,0,,,,,64.8,,
08.11.2020 22:00,C14N,3,0,,,,100,0,,0,,0,,,,,65.4,,
08.11.2020 23:00,C14N,3,0,,,,100,0,,0,,0,,,,,54.5,,
09.11.2020 00:00,C14N,3,0,,,,100,0,,0,,0,,,,,48.5,,
09.11.2020 01:00,C14N,3,0.9,102,120,98.4,100,92,90.2,4.5,4.4,5.5,5.4,,,3654.2,99.1,36.61,42.57
09.11.2020 02:00,C14N,3,1,133.5,134,109.4,100,120,89.9,6,4.5,7.5,5.6,,,4334,105.5,27.6,34.71
09.11.2020 03:00,C14N,3,1,130.5,131,107,100,118,90.4,5.5,4.2,7,5.4,,,4334,105.5,28.14,36.01
09.11.2020 04:00,C14N,3,1,115,115,94.3,100,104,90.4,5,4.3,6,5.2,18,2920,4334,97.3,32.08,39.32
09.11.2020 05:00,C14N,3,1,122.5,123,100.4,100,110,89.8,5.5,4.5,7,5.7,,,4140.9,94.4,30.48,38.8
09.11.2020 06:00,C14N,3,1,130.5,131,107,100,118,90.4,5.5,4.2,7,5.4,18,2950,2075.5,94.5,28.16,35.9
09.11.2020 07:00,C14N,3,1,133,133,109,100,120,90.2,6,4.5,7,5.3,,,2431.9,95.2,27.61,34.77
09.11.2020 08:00,C14N,3,1,129,129,105.7,100,116,89.9,5.5,4.3,7.5,5.8,17.6,2960,2711.7,95.6,28.45,35.95
09.11.2020 09:00,C14N,3,1,128,128,104.9,100,116,90.6,5.5,4.3,6.5,5.1,,,4142.3,99.4,28.68,36
09.11.2020 10:00,C14N,3,1,135.5,136,111.1,100,122,90,6,4.4,7.5,5.5,20.5,2810,4331.5,105.3,26.63,33.86
09.11.2020 11:00,C14N,3,1,126.5,127,103.7,100,114,90.1,5.5,4.3,7,5.5,,,4327.7,108.1,28.72,36.5
09.11.2020 12:00,C14N,3,1,129.5,130,106.1,100,118,91.1,6,4.6,5.5,4.2,20,2840,4327.7,106.2,27.84,35.17
09.11.2020 13:00,C14N,3,1,129.5,130,106.1,100,116,89.6,6.5,5,7,5.4,,,4327.7,103.8,27.58,35.27
09.11.2020 14:00,C14N,3,1,125,125,102.5,100,112,89.6,6,4.8,7,5.6,19.8,2850,4327.7,103.2,28.78,36.41
09.11.2020 15:00,C14N,3,1,131.5,132,107.8,100,118,89.7,6.5,4.9,7,5.3,,,4327.7,105.1,27.23,34.67
09.11.2020 16:00,C14N,3,1,123.5,124,101.2,100,110,89.1,6.5,5.3,7,5.7,20,2760,4327.7,108.7,28.75,36.31
09.11.2020 17:00,C14N,3,1,124.5,125,102,100,112,90,6,4.8,6.5,5.2,,,4327.7,112.9,28.42,35.91
09.11.2020 18:00,C14N,3,1,123,123,100.8,100,110,89.4,6,4.9,7,5.7,16,3000,4327.7,118.1,28.85,36.58
09.11.2020 19:00,C14N,3,1,129,129,105.7,100,116,89.9,6.5,5,6.5,5,,,4327.7,122.8,27.63,34.68
09.11.2020 20:00,C14N,3,1,131.5,132,107.8,100,118,89.7,6,4.6,7.5,5.7,16.5,2940,4327.7,109.5,27.43,34.94
09.11.2020 21:00,C14N,3,1,131,131,107.4,100,118,90.1,6,4.6,7,5.3,,,4327.7,108.8,27.3,34.44
09.11.2020 22:00,C14N,3,1,135.5,136,111.1,100,122,90,6,4.4,7.5,5.5,18,2910,4327.7,116.7,26.49,33.63
09.11.2020 23:00,C14N,3,1,131,131,107.4,100,118,90.1,6,4.6,7,5.3,17.4,2960,4327.7,104.9,27.37,34.95
10.11.2020 00:00,C14N,3,1,128.5,129,105.3,100,116,90.3,5.5,4.3,7,5.4,,,4327.7,97.9,28.18,35.52
10.11.2020 01:00,C14N,3,1,104.5,105,85.7,100,94,90,5,4.8,5.5,5.3,,,2912.7,99.4,35.73,44.29
10.11.2020 02:00,C14N,3,1,133.5,134,109.4,100,120,89.9,6,4.5,7.5,5.6,18,2850,3226.4,96.1,27.17,34.49
10.11.2020 03:00,C14N,3,1,71,71,58.2,100,64,90.1,3,4.2,4,5.6,,,2376.7,100,52.93,64.46
10.11.2020 04:00,C14N,3,1,127.5,128,104.5,100,114,89.4,6.5,5.1,7,5.5,18.6,2800,4222,98.6,28.94,36.5
10.11.2020 05:00,C14N,3,1,132,132,108.2,100,118,89.4,7,5.3,7,5.3,,,2404.2,97.2,27.54,34.78
10.11.2020 06:00,C14N,3,1,134,134,109.8,100,120,89.6,7,5.2,7,5.2,19.4,3030,2517.6,97.5,27.19,34.62
10.11.2020 07:00,C14N,3,1,134.5,135,110.2,100,120,89.2,7,5.2,7.5,5.6,,,2585.4,97.8,26.99,34.02
10.11.2020 08:00,C14N,3,1,134.5,135,110.2,100,120,89.2,7,5.2,7.5,5.6,18,3050,3698.1,99,26.92,34.15
10.11.2020 09:00,C14N,3,0.9,93.5,110,90.2,85,84,89.8,4.5,4.8,5,5.3,,,2938.1,92.6,38.71,43.2
10.11.2020 10:00,C14N,3,0,,,,0,0,,0,,0,,20.4,2980,,59,,
10.11.2020 11:00,C14N,3,0.7,83,128,104.7,65,74,89.2,4.5,5.4,4.5,5.4,,,2522.4,89.5,45.09,40.6
10.11.2020 12:00,C14N,3,1,101,101,82.8,100,90,89.1,5.5,5.4,5.5,5.4,,,3835.3,96.3,36.43,44.59
10.11.2020 13:00,C14N,3,1,118.5,119,97.1,100,106,89.5,6,5.1,6.5,5.5,,,2943,99.2,30.93,37.61
10.11.2020 14:00,C14N,3,1,131.5,132,107.8,100,118,89.7,6.5,4.9,7,5.3,15.9,3500,3549.9,95.9,26.7,33.26
10.11.2020 15:00,C14N,3,1,134.5,135,110.2,100,120,89.2,7,5.2,7.5,5.6,,,3731.4,102.3,25.58,31.84
10.11.2020 16:00,C14N,3,1,87.5,88,71.7,100,78,89.1,4.5,5.1,5,5.7,,,4312.1,108.5,41.17,50.41
10.11.2020 17:00,C14N,3,1,49,49,40.2,100,44,89.8,2.5,5.1,2.5,5.1,,,3993.5,104.7,74.81,90.04
10.11.2020 18:00,C14N,3,0,,,,100,0,,0,,0,,,,,64,,
10.11.2020 19:00,C14N,3,0,,,,100,0,,0,,0,,,,,65.9,,
10.11.2020 20:00,C14N,3,0,,,,100,0,,0,,0,,,,,62.7,,
10.11.2020 21:00,C14N,3,0,,,,100,0,,0,,0,,,,,59.9,,
10.11.2020 22:00,C14N,3,0,,,,100,0,,0,,0,,,,,55,,
10.11.2020 23:00,C14N,3,0.1,16,192,157.4,100,14,87.5,1,6.3,1,6.3,,,12.5,59.5,234.16,75.01
11.11.2020 00:00,C14N,4,1,98,98,80.3,100,88,89.8,5,5.1,5,5.1,,,3339.8,109.7,38.03,46.16
11.11.2020 01:00,C14N,4,1,132,132,108.2,100,118,89.4,6.5,4.9,7.5,5.7,,,4037.3,108.3,27.61,34.24
11.11.2020 02:00,C14N,4,1,127,127,104.1,100,114,89.8,6.5,5.1,6.5,5.1,18,3140,4037.3,106.3,28.29,34.78
11.11.2020 03:00,C14N,4,1,125.5,126,102.9,100,112,89.2,6.5,5.2,7,5.6,,,4037.3,102.3,28.8,35.82
11.11.2020 04:00,C14N,4,1,87,87,71.3,100,78,89.7,4.5,5.2,4.5,5.2,,,4037.3,99.9,42.59,51.82
11.11.2020 05:00,C14N,4,1,105.5,106,86.5,100,94,89.1,5.5,5.2,6,5.7,,,4037.3,101.2,35.14,42.64
11.11.2020 06:00,C14N,4,1,125.5,126,102.9,100,112,89.2,6.5,5.2,7,5.6,17,3600,3793.7,95.5,29.04,35.57
11.11.2020 07:00,C14N,4,1,127.5,128,104.5,100,114,89.4,6.5,5.1,7,5.5,,,3007.9,98.3,28.1,34.56
11.11.2020 08:00,C14N,4,1,120.5,121,98.8,100,108,89.6,6,5,6.5,5.4,,,4080.3,99.7,29.36,36.35
11.11.2020 09:00,C14N,4,0.3,27,90,73.8,100,24,88.9,1.5,5.6,1.5,5.6,,,4080.3,68.1,132.14,66.68
11.11.2020 10:00,C14N,4,0,,,,100,0,,0,,0,,,,,44.7,,
11.11.2020 11:00,C14N,4,0,,,,100,0,,0,,0,,,,,47.5,,
11.11.2020 12:00,C14N,4,0,,,,100,0,,0,,0,,,,,46.3,,
11.11.2020 13:00,C14N,4,0,,,,100,0,,0,,0,,,,,44.9,,
11.11.2020 14:00,C14N,4,0,,,,100,0,,0,,0,,,,,43.6,,
11.11.2020 15:00,C14N,4,0,,,,100,0,,0,,0,,,,,42.3,,
11.11.2020 16:00,C14N,4,0,,,,100,0,,0,,0,,,,,44.9,,
11.11.2020 17:00,C14N,4,0,,,,100,0,,0,,0,,,,,42.8,,
11.11.2020 17:00,,,,,,,100,,,,,,,,,,,,
11.11.2020 17:55,,,,,,,100,,,,,,,,,,,,
11.11.2020 18:00,C14N,4,0,,,,100,0,,0,,0,,,,,40.2,,
11.11.2020 19:00,C14N,4,0,,,,100,0,,0,,0,,,,,38.8,,
11.11.2020 20:00,C14N,4,0,,,,100,0,,0,,0,,,,,37.5,,
11.11.2020 21:00,C14N,4,0,,,,100,0,,0,,0,,,,,36.5,,
11.11.2020 22:00,C14N,4,0.7,71,107,87.3,100,64,90.1,3.5,4.9,3.5,4.9,,,538.1,83.8,53.63,53.41
11.11.2020 23:00,C14N,3,1,89.5,90,73.4,100,80,89.4,4.5,5,5,5.6,,,2052.1,107.1,41.22,50.69
12.11.2020 00:00,C14N,3,1,93.5,94,76.6,100,84,89.8,4.5,4.8,5,5.3,,,2052.1,105.8,40.23,49.62
12.11.2020 01:00,C14N,3,1,69.5,70,57,100,62,89.2,3.5,5,4,5.8,,,1492.5,98,54.26,66.01
12.11.2020 02:00,C14N,3,1,83,83,68,100,74,89.2,4.5,5.4,4.5,5.4,17.1,3180,1816.1,109.5,46.57,56.22
12.11.2020 03:00,C14N,3,1,100.5,101,82.4,100,90,89.6,5,5,5.5,5.5,,,2052.1,108.7,35.3,44.17
12.11.2020 04:00,C14N,3,1,72,72,59,100,64,88.9,3.5,4.9,4.5,6.3,,,2057.6,108.7,48.1,58.98
12.11.2020 05:00,C14N,3,1,2.5,3,2.2,95,2,80,0.5,20,0,0,,,106.3,75.3,1403.75,1621.55
12.11.2020 06:00,C14N,3,0,,,,0,0,,0,,0,,17.5,3030,,50.8,,
12.11.2020 07:00,C14N,3,0,,,,0,0,,0,,0,,,,,43.5,,
12.11.2020 08:00,C14N,3,0,,,,0,0,,0,,0,,,,,38.5,,
12.11.2020 09:00,C14N,3,0,,,,0,0,,0,,0,,,,,35.1,,
12.11.2020 10:00,C14N,3,0,,,,0,0,,0,,0,,,,,34.1,,
12.11.2020 11:00,C14N,3,0,,,,0,0,,0,,0,,,,-3.3,48,,
12.11.2020 12:00,C14N,3,0.4,35,95,78.2,36.7,32,91.4,1.5,4.3,1.5,4.3,,,351.4,87.6,105.91,94.26
12.11.2020 13:00,C14N,3,1,125,125,102.5,100,112,89.6,6,4.8,7,5.6,,,2099.5,108.8,28.49,35.33
12.11.2020 14:00,C14N,3,1,116.5,117,95.5,100,104,89.3,6,5.2,6.5,5.6,18.9,3140,1150,96.9,30.09,37.82
12.11.2020 15:00,C14N,3,1,97.5,98,79.9,100,88,90.3,4.5,4.6,5,5.1,,,2539.9,99.7,38.19,46.86
12.11.2020 16:00,C14N,3,1,123,123,100.8,100,110,89.4,6,4.9,7,5.7,,,3374.2,97,30.8,38.24
12.11.2020 16:00,,,,,,,0,,,,,,,,,,,,
12.11.2020 16:24,,,,,,,0,,,,,,,,,,,,
12.11.2020 17:00,C14N,3,1,127,127,104.1,100,114,89.8,6,4.7,7,5.5,,,2240.6,98.2,29.18,36.35
12.11.2020 18:00,C14N,3,1,129,129,105.7,100,116,89.9,6.5,5,6.5,5,17.6,3100,2521.7,97.5,27.87,34.79
12.11.2020 19:00,C14N,3,1,127,127,104.1,100,114,89.8,6,4.7,7,5.5,,,2418.2,98,28.42,35.73
12.11.2020 20:00,C14N,3,1,127,127,104.1,100,114,89.8,6,4.7,7,5.5,,,3481.1,111.7,28.2,35.56
12.11.2020 21:00,C14N,3,1,125,125,102.5,100,112,89.6,6,4.8,7,5.6,,,3582,103.1,28.77,36.27
12.11.2020 22:00,C14N,3,1,131.5,132,107.8,100,118,89.7,6.5,4.9,7,5.3,19.3,2980,1841.5,96.1,27.2,34.67
12.11.2020 23:00,C14N,3,1,129,129,105.7,100,116,89.9,6,4.7,7,5.4,,,2723.8,101.8,26.98,34.1
13.11.2020 00:00,C14N,3,1,82.5,83,67.6,100,74,89.7,4,4.8,4.5,5.5,,,3600.8,108.2,44.05,54.4
13.11.2020 01:00,C14N,3,1,118.5,119,97.1,100,106,89.5,6,5.1,6.5,5.5,,,3600.8,116.7,30.62,38.15
13.11.2020 02:00,C14N,3,1,121,121,99.2,100,108,89.3,6.5,5.4,6.5,5.4,15,3490,3600.8,115.5,29.82,37.61
13.11.2020 03:00,C14N,3,1,125.5,126,102.9,100,112,89.2,6.5,5.2,7,5.6,,,3600.8,110.9,28.62,36
13.11.2020 04:00,C14N,3,1,125,125,102.5,100,112,89.6,6.5,5.2,6.5,5.2,,,3600.8,117.4,28.55,36.21
13.11.2020 05:00,C14N,3,1,118.5,119,97.1,100,106,89.5,6,5.1,6.5,5.5,,,3600.8,117.7,30.32,38.25
13.11.2020 06:00,C14N,3,1,121.5,122,99.6,100,108,88.9,6.5,5.3,7,5.8,16.6,3000,3600.8,114.4,29.42,37.15
13.11.2020 07:00,C14N,3,1,98,98,80.3,100,88,89.8,5,5.1,5,5.1,,,3600.8,125.7,36.61,46.01
13.11.2020 08:00,C14N,3,1,105.5,106,86.5,100,94,89.1,5.5,5.2,6,5.7,,,3600.8,124.4,34.95,42.94
13.11.2020 09:00,C14N,3,1,56,56,45.9,100,50,89.3,3,5.4,3,5.4,,,3600.8,113.6,66.12,80.82
13.11.2020 10:00,C14N,3,1,123.5,124,101.2,100,110,89.1,6.5,5.3,7,5.7,,,3621.8,129.3,28.88,36.28
13.11.2020 11:00,C14N,3,1,114,114,93.4,100,102,89.5,6,5.3,6,5.3,,,3630.4,129.9,31.42,38.8
13.11.2020 12:00,C14N,3,0.3,27,90,73.8,30,24,88.9,1.5,5.6,1.5,5.6,19,3340,3652.3,91,132.71,69.85
13.11.2020 13:00,C14N,3,0,,,,0,0,,0,,0,,,,,62.8,,
13.11.2020 14:00,C14N,3,0,,,,0,0,,0,,0,,,,,49.1,,
13.11.2020 15:00,C14N,3,0,,,,0,0,,0,,0,,,,,47.2,,
13.11.2020 16:00,C14N,3,0,,,,0,0,,0,,0,,,,,43.3,,
13.11.2020 17:00,C14N,3,0.4,42.5,121,99.5,35,38,89.4,2,4.7,2.5,5.9,,,2852.6,67.6,87.17,52.69
13.11.2020 18:00,C14N,3,1,116.5,117,95.5,100,104,89.3,6.5,5.6,6,5.2,,,3678.6,113.8,31.44,39.48
13.11.2020 19:00,C14N,3,1,127.5,128,104.5,100,114,89.4,6.5,5.1,7,5.5,,,3692.4,117.7,28.24,35.41
13.11.2020 20:00,C14N,3,1,129,129,105.7,100,116,89.9,6,4.7,7,5.4,18.3,3190,3692.4,110.1,27.63,35.24
13.11.2020 21:00,C14N,3,1,123,123,100.8,100,110,89.4,6,4.9,7,5.7,,,3692.4,115.4,29.1,36.63
13.11.2020 22:00,C14N,3,1,122,122,100,100,110,90.2,5.5,4.5,6.5,5.3,19.5,2900,3692.4,118.1,29.27,36.96
13.11.2020 23:00,C14N,3,1,118,118,96.7,100,106,89.8,5.5,4.7,6.5,5.5,17,2990,3697.6,119.3,30.46,38.25
14.11.2020 00:00,C14N,3,1,124.5,125,102,100,112,90,6,4.8,6.5,5.2,,,3700.2,108,28.9,36.5
14.11.2020 01:00,C14N,3,1,129,129,105.7,100,116,89.9,6,4.7,7,5.4,17.7,3000,3700.2,104.5,27.73,34.78
14.11.2020 02:00,C14N,3,1,128,128,104.9,100,114,89.1,7,5.5,7,5.5,,,3700.2,109.7,27.77,35.57
14.11.2020 03:00,C14N,3,1,123,123,100.8,100,110,89.4,6,4.9,7,5.7,19.3,2880,3700.2,115.4,29.05,36.6
14.11.2020 04:00,C14N,3,1,123,123,100.8,100,110,89.4,6.5,5.3,6.5,5.3,,,3700.2,116.7,29.15,36.7
14.11.2020 05:00,C14N,3,1,123,123,100.8,100,110,89.4,6.5,5.3,6.5,5.3,15.2,3080,3700.2,118.2,29.2,37.19
14.11.2020 06:00,C14N,3,1,123.5,124,101.2,100,110,89.1,6.5,5.3,7,5.7,,,3700.2,117.1,29.15,36.77
14.11.2020 07:00,C14N,3,1,123,123,100.8,100,110,89.4,6.5,5.3,6.5,5.3,16,3110,3700.2,120.4,29.35,36.78
14.11.2020 08:00,C14N,3,1,123,123,100.8,100,110,89.4,6.5,5.3,6.5,5.3,,,3700.2,125.9,29.1,37.1
14.11.2020 09:00,C14N,3,0.3,42.5,128,104.5,33.3,38,89.4,2,4.7,2.5,5.9,17.3,2940,3700.2,88.6,84.29,46.27
14.11.2020 10:00,C14N,3,0,,,,0,0,,0,,0,,,,,64.2,,
14.11.2020 11:00,C14N,4,0,,,,0,0,,0,,0,,,,,60.4,,
14.11.2020 12:00,C14N,4,0,,,,0,0,,0,,0,,,,,48.9,,
14.11.2020 13:00,C14N,4,0.1,25,188,153.7,13.3,22,88,1.5,6,1.5,6,,,1649.5,56.8,148.35,61.33
14.11.2020 14:00,C14N,4,1,127.5,128,104.5,100,114,89.4,6.5,5.1,7,5.5,,,3621.1,112.1,28.36,36.03
14.11.2020 15:00,C14N,4,1,88.5,89,72.5,100,58,65.5,4.5,5.1,26,29.4,,,3637.7,104.2,40.59,50.76
14.11.2020 16:00,C14N,4,0.5,30,62,50.9,100,14,46.7,1.5,5,14.5,48.3,,,1525.3,77.7,120.97,82.84
14.11.2020 17:00,,,,,,,100,,,,,,,,,,,,
14.11.2020 17:00,C14N,4,0,,0,,100,0,,0,,0,,,,,55.5,,
14.11.2020 17:41,C3A4N-50,6,0,3.5,,,100,2,57.1,0,0,1.5,42.9,,,-2.3,61.8,1039.27,154.29
14.11.2020 18:00,C3A4N-50,6,1,62.5,66,53.9,100,28,44.8,3,4.8,31.5,50.4,,,1707.7,97.4,57.69,70.89
14.11.2020 19:00,C3A4N-50,6,1,66.5,67,54.5,100,30,45.1,3.5,5.3,33,49.6,,,1114.2,97,53.38,65.62
14.11.2020 20:00,C3A4N-50,6,1,66,66,54.1,100,30,45.5,3,4.5,33,50,1.2,4840,1076,97.3,53.48,66.22
14.11.2020 21:00,C3A4N-50,6,1,61,61,50,100,28,45.9,2.5,4.1,30.5,50,,,1409.7,97.5,57.91,72.1
14.11.2020 22:00,C3A4N-50,6,1,60,60,49.2,100,26,43.3,3,5,31,51.7,1.2,4540,1675,97.1,59.12,72.93
14.11.2020 23:00,C3A4N-50,6,1,60.5,61,49.6,100,28,46.3,2.5,4.1,30,49.6,,,1486.4,97.1,58.66,72.34
15.11.2020 00:00,C3A4N-50,6,1,62,62,50.8,100,28,45.2,3,4.8,31,50,1.5,4480,1527.7,97.2,57.29,70.57
15.11.2020 01:00,C3A4N-50,6,1,61.5,62,50.4,100,28,45.5,3,4.9,30.5,49.6,,,1560.8,97.3,57.84,71.06
15.11.2020 02:00,C3A4N-50,6,1,61,61,50,100,28,45.9,2.5,4.1,30.5,50,1,4550,1431.7,97.1,58.23,72.42
15.11.2020 03:00,C3A4N-50,6,1,59.5,60,48.8,100,26,43.7,3,5,30.5,51.3,1.4,4470,1403.1,97.2,59.78,73.58
15.11.2020 04:00,C3A4N-50,6,1,61.5,62,50.4,100,28,45.5,2.5,4.1,31,50.4,,,1459.4,97.3,57.82,70.61
15.11.2020 05:00,C3A4N-50,6,1,61,61,50,100,28,45.9,3,4.9,30,49.2,,,1461.4,97.2,58.23,71.82
15.11.2020 06:00,C3A4N-50,6,1,61,61,50,100,28,45.9,2.5,4.1,30.5,50,2,4470,1569.3,97.3,58.14,72.43
15.11.2020 07:00,C3A4N-50,6,1,61.5,62,50.4,100,28,45.5,2.5,4.1,31,50.4,,,1649.4,97.2,57.65,70.83
15.11.2020 08:00,C3A4N-50,6,1,61,61,50,100,28,45.9,2.5,4.1,30.5,50,1.6,4600,1705.9,97.1,58.18,71.5
15.11.2020 09:00,C3A4N-50,6,1,59,59,48.4,100,26,44.1,2.5,4.2,30.5,51.7,,,1552.9,97.2,60.21,74.75
15.11.2020 10:00,C3A4N-50,6,1,62,62,50.8,100,28,45.2,3,4.8,31,50,1.8,4680,1751.7,97.4,57.1,70.16
15.11.2020 11:00,C3A4N-50,6,1,61,61,50,100,28,45.9,2.5,4.1,30.5,50,,,1835.5,97.1,58.06,71.18
15.11.2020 12:00,C3A4N-50,6,1,61,61,50,100,28,45.9,2.5,4.1,30.5,50,1.7,4560,1651.2,97.2,58.17,72.44
15.11.2020 13:00,C3A4N-50,6,1,61.5,62,50.4,100,28,45.5,2.5,4.1,31,50.4,,,1755.4,97.3,57.54,71.68
15.11.2020 14:00,C3A4N-50,6,1,59,59,48.4,100,26,44.1,2.5,4.2,30.5,51.7,1.8,4480,1840.9,97.2,59.97,72.89
15.11.2020 15:00,C3A4N-50,6,1,61,61,50,100,28,45.9,3,4.9,30,49.2,,,1916,97.2,58.06,70.87
15.11.2020 16:00,C3A4N-50,6,1,67,67,54.9,100,30,44.8,2.5,3.7,34.5,51.5,1.7,4480,1711.6,96.9,52.6,64.87
15.11.2020 17:00,C3A4N-50,6,1,61.5,62,50.4,100,28,45.5,3,4.9,30.5,49.6,,,1508.4,97.4,57.17,70.32
15.11.2020 18:00,C3A4N-50,6,1,58.5,59,48,100,26,44.4,2.5,4.3,30,51.3,1.8,4540,1878.8,97.3,60.54,73.84
15.11.2020 19:00,C3A4N-50,6,1,61,61,50,100,28,45.9,2.5,4.1,30.5,50,1.5,4510,1769.8,97.1,58.17,71.83
15.11.2020 20:00,C3A4N-50,6,1,58.5,59,48,100,26,44.4,2.5,4.3,30,51.3,,,1542.3,97.1,60.85,74.06
15.11.2020 21:00,C3A4N-50,6,1,60.5,61,49.6,100,28,46.3,2.5,4.1,30,49.6,,,1481.8,97.2,58.91,72.28
15.11.2020 22:00,C3A4N-50,6,1,58.5,59,48,100,26,44.4,2.5,4.3,30,51.3,1.7,4510,1454.6,97.2,60.73,74.44
15.11.2020 23:00,C3A4N-50,6,1,61,61,50,100,28,45.9,3,4.9,30,49.2,1.6,4520,1272.1,97.1,58.14,71.11
16.11.2020 00:00,C3A4N-50,6,1,58,58,47.5,100,26,44.8,2.5,4.3,29.5,50.9,,,1271.4,97.2,61.41,75.48
16.11.2020 01:00,C3A4N-50,6,1,61.5,62,50.4,100,28,45.5,3,4.9,30.5,49.6,,,1229.3,97.2,57.87,70.83
16.11.2020 02:00,C3A4N-50,6,1,60.5,61,49.6,100,28,46.3,2.5,4.1,30,49.6,1.1,4430,1075.4,97.1,58.79,71.91
16.11.2020 03:00,C3A4N-50,6,1,59,59,48.4,100,26,44.1,3,5.1,30,50.8,1.5,4600,946.7,97.2,60.4,73.71
16.11.2020 04:00,C3A4N-50,6,1,61,61,50,100,28,45.9,2.5,4.1,30.5,50,,,1073.1,97.3,58.31,71.34
16.11.2020 05:00,C3A4N-50,6,1,59,59,48.4,100,26,44.1,3,5.1,30,50.8,,,1231.7,97.3,60.17,74.22
16.11.2020 06:00,C3A4N-50,6,1,61,61,50,100,28,45.9,2.5,4.1,30.5,50,1.2,4590,1205,97.2,58.17,71.2
16.11.2020 07:00,C3A4N-50,6,1,61.5,62,50.4,100,28,45.5,3,4.9,30.5,49.6,1.5,4480,1174.8,97.3,57.7,70.56
16.11.2020 08:00,C3A4N-50,6,1,61,61,50,100,28,45.9,2.5,4.1,30.5,50,,,1271.7,97.2,58.14,71.2
16.11.2020 09:00,C3A4N-50,6,1,62,62,50.8,100,28,45.2,3,4.8,31,50,,,1354.6,97.2,57.31,69.75
16.11.2020 10:00,C3A4N-50,6,1,61.5,62,50.4,100,28,45.5,2.5,4.1,31,50.4,1.5,4450,1259.7,97.1,57.82,70.87
