Repository: SamerHany/CHES210-Data-Science-In-Chemical-Engineering

# CASE STUDY 2: QUALITY CONTROL

### Objectives

*   Link all the steps of a typical data science project
*   Predict product properties to ensure consistent quality and reduce defects

File: 12 - Case Study - Quality Control/cement_data.csv (part 10 of 27)
Date/Time,Cement Type,Cement silo,"RHR, h","Production, t","Prod.rate, t/h","PRI, %","NAI, %","Clinker (wet), t","Clinker (wet), %","Gypsum (wet), t","Gypsum (wet), %","Limestone (wet), t","Limestone (wet), %","R45, %",Fineness blaine,"Water injection, l/h","Cement temp, C","Main Drive SEEC, kWh/t cem","SEEC, kWh/t cem"
08.12.2020 01:00,C2BL3N,5,1,97.5,98,79.9,100,80,82.1,5.5,5.6,12,12.3,,,3098.4,105,36.39,45.87
08.12.2020 02:00,C2BL3N,5,1,94.5,95,77.5,100,78,82.5,5,5.3,11.5,12.2,4.2,3920,3104.9,101.9,37.79,47.48
08.12.2020 03:00,C2BL3N,5,1,95.5,96,78.3,100,78,81.7,6,6.3,11.5,12,,,3113.4,100.3,37.71,46.8
08.12.2020 04:00,C2BL3N,5,1,95,95,77.9,100,78,82.1,5.5,5.8,11.5,12.1,4,3940,3113.2,99,38.01,47.71
08.12.2020 05:00,C2BL3N,5,1,95.5,96,78.3,100,78,81.7,6,6.3,11.5,12,,,3113.6,98.7,37.58,46.99
08.12.2020 06:00,C2BL3N,5,1,98,98,80.3,100,80,81.6,6,6.1,12,12.2,4.3,3950,3129,97.8,36.59,45.56
08.12.2020 07:00,C2BL3N,5,1,97.5,98,79.9,100,80,82.1,5.5,5.6,12,12.3,,,3124.2,99.2,36.76,46.09
08.12.2020 08:00,C2BL3N,5,1,98.5,99,80.7,100,80,81.2,6.5,6.6,12,12.2,4.9,3900,3134,103.4,36.44,45.7
08.12.2020 09:00,C2BL3N,5,1,95.5,96,78.3,100,78,81.7,6,6.3,11.5,12,,,3030.6,108.6,37.83,47.19
08.12.2020 10:00,C2BL3N,5,1,100.5,101,82.4,100,82,81.6,6.5,6.5,12,11.9,6,4060,2858,105.6,35.85,44.65
08.12.2020 11:00,C2BL3N,5,1,95,95,77.9,100,78,82.1,5.5,5.8,11.5,12.1,,,2114.8,110.8,37.83,46.94
08.12.2020 12:00,C2BL3N,5,1,105.5,106,86.5,100,86,81.5,6.5,6.2,13,12.3,8,3870,3157.7,108,33.68,42.14
08.12.2020 13:00,C2BL3N,5,1,107.5,108,88.1,100,88,81.9,6.5,6,13,12.1,,,3358.2,104,33.04,41.42
08.12.2020 14:00,C2BL3N,5,1,110,110,90.2,100,90,81.8,7,6.4,13,11.8,7,3760,3052.3,103.5,32.55,40.7
08.12.2020 15:00,C2BL3N,5,1,113,113,92.6,100,92,81.4,7,6.2,14,12.4,,,3010,102.2,31.57,39.28
08.12.2020 16:00,C2BL3N,5,1,109,109,89.3,100,90,82.6,6.5,6,12.5,11.5,6.8,3800,3011.9,105.9,32.73,41.18
08.12.2020 17:00,C2BL3N,5,1,107.5,108,88.1,100,88,81.9,6.5,6,13,12.1,,,3013.1,111.3,33.47,41.45
08.12.2020 18:00,C2BL3N,5,1,100,100,82,100,82,82,6,6,12,12,8,3850,3014.7,112.8,36.05,44.99
08.12.2020 19:00,C2BL3N,5,1,115.5,116,94.7,100,94,81.4,6.5,5.6,15,13,,,3030.2,104.5,30.57,38.44
08.12.2020 20:00,C2BL3N,5,1,108,108,88.5,100,88,81.5,6.5,6,13.5,12.5,7.5,3730,3024.4,107.9,32.48,41.04
08.12.2020 21:00,C2BL3N,5,1,111,111,91,100,92,82.9,6.5,5.9,12.5,11.3,,,3022.7,110.8,31.03,38.82
08.12.2020 22:00,C2BL3N,5,1,110,110,90.2,100,90,81.8,6.5,5.9,13.5,12.3,7.8,3640,3041.5,102.6,31.1,39.17
08.12.2020 23:00,C2BL3N,5,1,113,113,92.6,100,92,81.4,6.5,5.8,14.5,12.8,,,2822.4,93.3,30.05,38.74
09.12.2020 00:00,C2BL3N,5,1,104,104,85.2,100,90,86.5,6.5,6.3,7.5,7.2,7.6,3440,1154.2,98.6,33.16,42.29
09.12.2020 01:00,C2BL3N,5,1,113.5,114,93,100,92,81.1,6.5,5.7,15,13.2,,,3286,98.7,30.12,38.55
09.12.2020 02:00,C2BL3N,5,1,74,74,60.7,100,60,81.1,4.5,6.1,9.5,12.8,8.5,3400,1955.8,97.8,47.06,59.37
09.12.2020 03:00,C2BL3N,5,1,105.5,106,86.5,100,86,81.5,5.5,5.2,14,13.3,,,4211.2,105.2,33.76,42.14
09.12.2020 04:00,C2BL3N,5,1,86,86,70.5,100,70,81.4,5,5.8,11,12.8,8.7,4320,3059.8,96.3,40.62,10.69
09.12.2020 05:00,C2BL3N,5,1,101,101,82.8,100,82,81.2,5.5,5.4,13.5,13.4,,,3633.5,102.2,35.4,0
09.12.2020 06:00,C2BL3N,5,1,108,108,88.5,100,88,81.5,6,5.6,14,13,5.3,4070,2461.8,96.4,32.5,0
09.12.2020 07:00,C2BL3N,5,1,108,108,88.5,100,82,75.9,6,5.6,20,18.5,,,3798.6,99.2,31.7,0
09.12.2020 08:00,C2BL3N,5,1,86,86,70.5,100,58,67.4,4.5,5.2,23.5,27.3,5.5,3640,2618.4,99.6,41.45,0
09.12.2020 09:00,C2BL3N,5,1,91,91,74.6,100,62,68.1,4.5,4.9,24.5,26.9,,,4260.6,101.7,39.3,0
09.12.2020 10:00,C2BL3N,5,1,91,91,74.6,100,74,81.3,5,5.5,12,13.2,9.3,3730,3114.2,99.4,39.93,0
09.12.2020 11:00,,,,,,,83.3,,,,,,,,,,,,
09.12.2020 11:00,C2BL3N,5,0.2,6,36,,100,6,100,0,0,0,0,,,4291.6,101.9,614.16,0
09.12.2020 11:21,C14N,4,0,,,,100,0,,0,,0,,,,,79.9,,
09.12.2020 12:00,C14N,4,0.6,79,144,117.7,100,70,88.6,4.5,5.7,4.5,5.7,16,3400,3051.5,94,47.18,0
09.12.2020 13:00,C14N,4,1,118.5,119,97.1,100,106,89.5,6,5.1,6.5,5.5,,,4309.3,102.2,30.86,0
09.12.2020 14:00,C14N,4,1,121.5,122,99.6,100,108,88.9,7,5.8,6.5,5.3,16.2,3080,2659.8,95.4,30.14,0
09.12.2020 15:00,C14N,4,1,124,124,101.6,100,110,88.7,7,5.6,7,5.6,,,3981.8,99.7,29.07,0
09.12.2020 16:00,C14N,4,1,129.5,130,106.1,100,116,89.6,6.5,5,7,5.4,17,2950,3108.2,95.5,27.93,0
09.12.2020 17:00,C14N,4,1,136.5,137,111.9,100,122,89.4,7.5,5.5,7,5.1,,,3456,97.9,26.25,0
09.12.2020 18:00,C14N,4,1,123.5,124,101.2,100,110,89.1,6.5,5.3,7,5.7,18,2710,3743.5,96.3,29.28,0
09.12.2020 19:00,C14N,4,1,132,132,108.2,100,118,89.4,7,5.3,7,5.3,,,4306.3,97.6,27.26,0
09.12.2020 20:00,C14N,4,1,132.5,133,108.6,100,118,89.1,7,5.3,7.5,5.7,15.8,2870,3676.2,99.3,27.1,0
09.12.2020 21:00,C14N,4,1,115,115,94.3,100,102,88.7,7,6.1,6,5.2,,,4509.2,100.9,30.91,0
09.12.2020 22:00,C14N,4,1,122,122,100,100,108,88.5,7.5,6.1,6.5,5.3,17,2860,4509.2,97.2,29.19,0
09.12.2020 23:00,C14N,4,1,108,108,88.5,100,96,88.9,6,5.6,6,5.6,,,4258.9,96.3,33.24,0
10.12.2020 00:00,C14N,4,1,126,126,103.3,100,112,88.9,7,5.6,7,5.6,18.6,3080,3197.7,97.9,29.1,0
10.12.2020 01:00,C14N,4,1,123,123,100.8,100,110,89.4,6.5,5.3,6.5,5.3,,,3456,95.4,29.76,0
10.12.2020 02:00,C14N,4,1,130.5,131,107,100,118,90.4,5.5,4.2,7,5.4,17.4,2960,3981.6,103.3,27.86,0
10.12.2020 03:00,C14N,4,1,116.5,117,95.5,100,104,89.3,6,5.2,6.5,5.6,,,4552.1,101.1,30.68,0
10.12.2020 04:00,C14N,4,1,121.5,122,99.6,100,108,88.9,7,5.8,6.5,5.3,16.3,2950,4552.1,101.3,29.57,0
10.12.2020 05:00,C14N,4,1,110,110,90.2,100,98,89.1,6,5.5,6,5.5,,,4436.2,97.1,32.55,0
10.12.2020 06:00,C14N,4,1,125.5,126,102.9,100,112,89.2,6.5,5.2,7,5.6,21.3,2950,3619.8,98,28.92,0
10.12.2020 07:00,C14N,4,1,128,128,104.9,100,114,89.1,7,5.5,7,5.5,,,3764.3,95.6,28.27,0
10.12.2020 08:00,C14N,4,1,130,130,106.6,100,116,89.2,7,5.4,7,5.4,20,2880,4030.9,100.6,27.73,0
10.12.2020 09:00,C14N,4,1,119,119,97.5,100,106,89.1,6.5,5.5,6.5,5.5,,,3745,96.2,30.15,0
10.12.2020 10:00,C14N,4,1,117.5,118,96.3,100,106,90.2,5,4.3,6.5,5.5,15.5,2860,4506.4,101.4,31.33,0
10.12.2020 11:00,C14N,4,1,125.5,126,102.9,100,112,89.2,7,5.6,6.5,5.2,,,4534.8,99.9,28.65,0
10.12.2020 12:00,C14N,4,1,126,126,103.3,100,112,88.9,7,5.6,7,5.6,,,4162,97.3,28.26,0
10.12.2020 13:00,C14N,4,1,130.5,131,107,100,116,88.9,7.5,5.7,7,5.4,,,3058.9,98.3,27.49,0
10.12.2020 14:00,C14N,4,1,137.5,138,112.7,100,122,88.7,8,5.8,7.5,5.5,19.5,2830,2775.5,95.3,25.87,0
10.12.2020 15:00,C14N,4,1,126,126,103.3,100,112,88.9,7,5.6,7,5.6,,,3213.3,99,28.35,0
10.12.2020 16:00,C14N,4,1,119.5,120,98,100,106,88.7,7,5.9,6.5,5.4,,,3584.2,95.5,30.38,0
10.12.2020 17:00,C14N,4,1,128,128,104.9,100,114,89.1,7,5.5,7,5.5,,,3763.2,99.6,27.95,0
10.12.2020 18:00,C14N,4,1,121.5,122,99.6,100,108,88.9,7,5.8,6.5,5.3,18.5,2860,3346.9,95.9,29.43,0
10.12.2020 19:00,C14N,4,1,122,122,100,100,108,88.5,7,5.7,7,5.7,,,4443.3,99.6,29.12,0
10.12.2020 20:00,C14N,4,1,121.5,122,99.6,100,108,88.9,7,5.8,6.5,5.3,,,3684.5,96.5,29.32,0
10.12.2020 21:00,C14N,4,1,123.5,124,101.2,100,110,89.1,7,5.7,6.5,5.3,,,4562.8,101.8,28.6,0
10.12.2020 22:00,C14N,4,1,110.5,111,90.6,100,98,88.7,6.5,5.9,6,5.4,18.1,2830,4563.9,101.6,31.77,0
10.12.2020 23:00,C14N,4,1,115,115,94.3,100,102,88.7,6.5,5.7,6.5,5.7,,,4580.8,99.6,31.02,0
11.12.2020 00:00,C14N,4,1,112,112,91.8,100,100,89.3,6,5.4,6,5.4,,,4468.2,96.8,31.84,0
11.12.2020 01:00,C14N,4,1,123.5,124,101.2,100,110,89.1,7,5.7,6.5,5.3,,,4443.5,98.7,29.13,0
11.12.2020 02:00,C14N,4,1,124,124,101.6,100,110,88.7,7,5.6,7,5.6,17.2,2940,3983.4,96.2,28.54,0
11.12.2020 03:00,C14N,4,0.3,36.5,122,99.7,30,32,87.7,2.5,6.8,2,5.5,,,4409.2,65.3,96.34,0
11.12.2020 04:00,C14N,4,0.7,81,119,97.2,68.3,72,88.9,4.5,5.6,4.5,5.6,,,2526.6,81.2,44.59,0
11.12.2020 05:00,C14N,4,1,122,122,100,100,108,88.5,7.5,6.1,6.5,5.3,,,4557.4,97.8,29.38,0
11.12.2020 06:00,C14N,4,1,122,122,100,100,108,88.5,7.5,6.1,6.5,5.3,17.8,2970,3793.2,95.7,29.76,0
11.12.2020 07:00,C14N,4,0.3,29.5,93,76.4,31.7,26,88.1,1.5,5.1,2,6.8,,,1637.5,70.2,125.68,0
11.12.2020 08:00,C14N,4,1,124,124,101.6,100,110,88.7,7.5,6,6.5,5.2,,,3978.9,99,28.7,0
11.12.2020 09:00,C14N,4,1,85.5,86,70.1,100,76,88.9,5,5.8,4.5,5.3,,,2688.4,97.7,42.57,0
11.12.2020 10:00,C14N,4,1,75,75,61.5,100,66,88,4.5,6,4.5,6,17,3080,2930.8,101.2,50.01,0
11.12.2020 11:00,C14N,4,1,108.5,109,88.9,100,96,88.5,6.5,6,6,5.5,,,4462.2,101.2,33.5,0
11.12.2020 12:00,C14N,4,1,120,120,98.4,100,106,88.3,7.5,6.3,6.5,5.4,,,2517.7,97.7,29.98,0
11.12.2020 13:00,C14N,4,1,119.5,120,98,100,106,88.7,7,5.9,6.5,5.4,,,3978.6,97.4,29.66,0
11.12.2020 14:00,C14N,4,1,117.5,118,96.3,100,104,88.5,7,6,6.5,5.5,15.7,3480,3099.6,98.9,30.11,0
11.12.2020 15:00,C14N,4,1,60.5,61,49.6,100,54,89.3,3.5,5.8,3,5,,,2675.3,95.9,60.62,0
11.12.2020 16:00,C14N,4,1,106.5,107,87.3,100,94,88.3,6.5,6.1,6,5.6,,,3960.6,106,34.81,0
11.12.2020 17:00,C14N,4,1,122,122,100,100,108,88.5,7.5,6.1,6.5,5.3,,,3111.9,96.2,29.35,0
11.12.2020 18:00,C14N,4,1,122,122,100,100,108,88.5,7,5.7,7,5.7,15.8,3380,3037,98.6,29.02,0
11.12.2020 19:00,C14N,4,1,83.5,84,68.4,100,74,88.6,5,6,4.5,5.4,,,2656.2,96.4,43.69,0
11.12.2020 20:00,C14N,4,0.6,67.5,116,94.8,100,60,88.9,4,5.9,3.5,5.2,16,3210,3552.6,84.3,55.14,0
11.12.2020 20:00,,,,,,,0,,,,,,,,,,,,
11.12.2020 20:30,,,,,,,83.3,,,,,,,,,,,,
11.12.2020 21:00,C14N,4,0.4,36.5,100,81.6,100,32,87.7,2.5,6.8,2,5.5,,,934.9,69.1,101.5,0
11.12.2020 22:00,C14N,4,1,124.5,125,102,100,110,88.4,7.5,6,7,5.6,,,4341.7,104.6,29.37,0
11.12.2020 23:00,C14N,4,1,128.5,129,105.3,100,114,88.7,7.5,5.8,7,5.4,,,4545,105.4,27.77,0
12.12.2020 00:00,C14N,4,1,126,126,103.3,100,112,88.9,7.5,6,6.5,5.2,,,4523,104.5,28.03,0
12.12.2020 01:00,C14N,4,1,126.5,127,103.7,100,112,88.5,7.5,5.9,7,5.5,,,4523,99,28.41,0
12.12.2020 02:00,C14N,4,1,118,118,96.7,100,104,88.1,7.5,6.4,6.5,5.5,19,2930,3978,97,30.4,0
12.12.2020 03:00,C14N,4,1,128.5,129,105.3,100,114,88.7,7.5,5.8,7,5.4,,,4412,107.8,28.06,0
12.12.2020 04:00,C14N,4,1,125.5,126,102.9,100,112,89.2,7,5.6,6.5,5.2,,,3725.9,96.9,28.33,0
12.12.2020 05:00,C14N,4,1,128.5,129,105.3,100,114,88.7,7.5,5.8,7,5.4,,,3838.8,101.7,27.71,0
12.12.2020 06:00,C14N,4,0.9,90,106,86.8,85,80,88.9,5,5.6,5,5.6,19.1,2800,4531.8,97.5,39.43,0
12.12.2020 07:00,C14N,4,0,14,420,344.3,3.3,12,85.7,1,7.1,1,7.1,,,605.5,59.8,262.85,0
12.12.2020 08:00,C14N,4,1,124,124,101.6,100,110,88.7,7,5.6,7,5.6,,,3927.6,103.3,29.54,0
12.12.2020 09:00,C14N,4,0.5,33.5,72,58.8,46.7,30,89.6,2,6,1.5,4.5,,,4551.5,80.5,109.65,0
12.12.2020 10:00,C14N,4,0.4,47.5,130,106.2,36.7,42,88.4,3,6.3,2.5,5.3,18.9,3260,1574.4,79.5,79.35,0
12.12.2020 11:00,C14N,4,1,124,124,101.6,100,110,88.7,7,5.6,7,5.6,,,4544.3,111,29.48,0
12.12.2020 12:00,C14N,4,1,132.5,133,108.6,100,118,89.1,7.5,5.7,7,5.3,,,4531.9,104.8,27.13,0
12.12.2020 13:00,C14N,4,1,128.5,129,105.3,100,114,88.7,7.5,5.8,7,5.4,,,4518.6,103.5,27.62,0
12.12.2020 14:00,C14N,4,1,130,130,106.6,100,116,89.2,7,5.4,7,5.4,18.4,3130,4518.6,105.4,27.06,0
12.12.2020 15:00,C14N,4,1,131,131,107.4,100,116,88.5,7.5,5.7,7.5,5.7,,,4518.6,107.4,26.98,0
12.12.2020 16:00,C14N,4,1,133,133,109,100,118,88.7,8,6,7,5.3,,,4518.6,111.6,26.61,0
12.12.2020 16:00,,,,,,,0,,,,,,,,,,,,
12.12.2020 16:16,,,,,,,0,,,,,,,,,,,,
12.12.2020 17:00,C14N,4,1,130.5,131,107,100,116,88.9,7.5,5.7,7,5.4,,,4518.6,116.6,27.31,2900.43
12.12.2020 18:00,C14N,4,1,133,133,109,100,118,88.7,7.5,5.6,7.5,5.6,16.8,2910,4519.9,114.6,26.87,33.52
12.12.2020 19:00,C14N,4,1,134.5,135,110.2,100,120,89.2,7.5,5.6,7,5.2,,,4527.1,112.5,26.57,33.7
12.12.2020 20:00,C14N,4,1,135.5,136,111.1,100,120,88.6,8,5.9,7.5,5.5,,,4537.7,116.2,26.38,32.91
12.12.2020 21:00,C14N,4,1,136.5,137,111.9,100,122,89.4,7.5,5.5,7,5.1,,,4540.6,118.2,25.98,32.89
12.12.2020 22:00,C14N,4,1,131.5,132,107.8,100,116,88.2,8,6.1,7.5,5.7,18.2,2900,4539.6,112.9,26.85,33.76
12.12.2020 23:00,C14N,4,1,128.5,129,105.3,100,114,88.7,7.5,5.8,7,5.4,,,4539.6,112.3,27.69,34.73
13.12.2020 00:00,C14N,4,1,132.5,133,108.6,100,118,89.1,8,6,6.5,4.9,,,4527.7,115.3,26.78,33.81
13.12.2020 01:00,C14N,4,1,126.5,127,103.7,100,112,88.5,7.5,5.9,7,5.5,,,4513.1,117.2,27.65,34.4
13.12.2020 02:00,C14N,4,1,119,119,97.5,100,106,89.1,7,5.9,6,5,19.1,2840,4513.1,118.5,29.25,37.24
13.12.2020 03:00,C14N,4,1,115.5,116,94.7,100,102,88.3,7,6.1,6.5,5.6,,,4513.1,123.1,30.36,37.81
13.12.2020 04:00,C14N,4,1,124.5,125,102,100,110,88.4,7.5,6,7,5.6,,,4513.1,117.6,28.82,35.62
13.12.2020 05:00,C14N,4,1,130.5,131,107,100,116,88.9,7.5,5.7,7,5.4,18.3,3100,4513.1,108.6,26.99,34.03
13.12.2020 06:00,C14N,4,1,128.5,129,105.3,100,114,88.7,7.5,5.8,7,5.4,,,4513.1,110.2,27.23,34.5
13.12.2020 07:00,C14N,4,1,124,124,101.6,100,110,88.7,7.5,6,6.5,5.2,,,4513.1,111.9,28.69,35.77
13.12.2020 08:00,C14N,4,1,117,117,95.9,100,104,88.9,6.5,5.6,6.5,5.6,,,4514.1,102.9,30.4,37.72
13.12.2020 09:00,C14N,4,1,126.5,127,103.7,100,112,88.5,7.5,5.9,7,5.5,20.8,2880,4185.5,104.4,28.24,34.77
13.12.2020 10:00,C14N,4,1,114.5,115,93.9,100,102,89.1,6.5,5.7,6,5.2,,,4378.8,104.9,31.19,39.23
13.12.2020 11:00,C14N,4,1,126,126,103.3,100,112,88.9,7,5.6,7,5.6,,,4125.3,110.2,28.8,35.83
13.12.2020 12:00,C14N,4,1,121.5,122,99.6,100,108,88.9,7,5.8,6.5,5.3,17.3,2990,4493.6,106.8,29.37,36.61
13.12.2020 13:00,C14N,4,1,122,122,100,100,108,88.5,7,5.7,7,5.7,17.7,2990,4493.6,103.9,29.47,36.57
13.12.2020 14:00,C14N,4,1,123,123,100.8,100,110,89.4,6.5,5.3,6.5,5.3,,,4493.6,103.2,29.02,36.1
13.12.2020 15:00,C14N,4,1,130,130,106.6,100,116,89.2,7,5.4,7,5.4,18.3,3150,4493.6,108.2,27.49,34.59
13.12.2020 16:00,C14N,4,1,132,132,108.2,100,118,89.4,7,5.3,7,5.3,,,4506.9,111.9,26.92,33.51
13.12.2020 17:00,C14N,4,1,127.5,128,104.5,100,114,89.4,6.5,5.1,7,5.5,,,4519.3,112.2,27.95,34.93
13.12.2020 18:00,C14N,4,1,132.5,133,108.6,100,118,89.1,7,5.3,7.5,5.7,17.6,2870,4519.3,107.4,27.17,34.02
13.12.2020 19:00,C14N,4,1,129.5,130,106.1,100,116,89.6,6.5,5,7,5.4,,,4533.6,104.6,27.16,34.06
13.12.2020 20:00,C14N,4,1,128,128,104.9,100,114,89.1,7,5.5,7,5.5,16,3010,4538.1,104.9,27.8,34.72
13.12.2020 21:00,C14N,4,1,129.5,130,106.1,100,116,89.6,6.5,5,7,5.4,,,4538.1,104.8,27.07,34.02
13.12.2020 22:00,C14N,4,1,119,119,97.5,100,106,89.1,6.5,5.5,6.5,5.5,20,2880,4538.1,104.9,29.65,36.99
13.12.2020 23:00,C14N,4,1,112,112,91.8,100,100,89.3,6,5.4,6,5.4,18.4,2940,4538.1,100.9,31.6,39.33
14.12.2020 00:00,C14N,4,1,115,115,94.3,100,102,88.7,6.5,5.7,6.5,5.7,,,4538.1,100.6,31.55,38.93
14.12.2020 01:00,C14N,4,1,138,138,113.1,100,124,89.9,7,5.1,7,5.1,,,3243.6,95.9,25.84,32.81
14.12.2020 02:00,C14N,4,1,130.5,131,107,100,116,88.9,7,5.4,7.5,5.7,19,2910,3856.1,98.6,26.96,34.68
14.12.2020 03:00,C14N,4,1,131.5,132,107.8,100,118,89.7,6.5,4.9,7,5.3,,,3107.3,97,26.83,34.16
14.12.2020 04:00,C14N,4,1,128,128,104.9,100,114,89.1,7,5.5,7,5.5,16.8,3000,4470.5,98,27.62,34.75
14.12.2020 05:00,C14N,4,1,118.5,119,97.1,100,106,89.5,6,5.1,6.5,5.5,,,4528.1,98.6,30.22,37.5
14.12.2020 06:00,C14N,4,1,125,125,102.5,100,112,89.6,6.5,5.2,6.5,5.2,16,2980,4541.2,102,28.91,36.06
14.12.2020 07:00,C14N,4,1,130,130,106.6,100,116,89.2,7,5.4,7,5.4,,,4541.2,103.4,27.62,34.54
14.12.2020 08:00,C14N,4,1,129.5,130,106.1,100,116,89.6,6.5,5,7,5.4,16.4,3000,4541.2,104.1,27.41,34.39
14.12.2020 09:00,C14N,4,1,119,119,97.5,100,106,89.1,6.5,5.5,6.5,5.5,,,4541.2,103.2,29.95,37.47
14.12.2020 10:00,C14N,4,1,114.5,115,93.9,100,102,89.1,6,5.2,6.5,5.7,17,2930,4530.6,103.9,31.76,39.36
14.12.2020 11:00,C14N,4,1,127.5,128,104.5,100,114,89.4,6.5,5.1,7,5.5,,,4524,105.3,28.4,35.35
14.12.2020 12:00,C14N,4,1,130,130,106.6,100,116,89.2,7,5.4,7,5.4,17.5,3060,4524,105.9,26.92,33.7
14.12.2020 12:00,,,,,,,0,,,,,,,,,,,,
14.12.2020 12:38,,,,,,,0,,,,,,,,,,,,
14.12.2020 13:00,C14N,4,1,111.5,112,91.4,100,100,89.7,5.5,4.9,6,5.4,,,4524,104.6,32.06,39.85
14.12.2020 14:00,C14N,4,1,116.5,117,95.5,100,104,89.3,6,5.2,6.5,5.6,18.5,2880,4541.2,104.3,30.38,37.85
14.12.2020 15:00,C14N,4,1,104.5,105,85.7,100,94,90,5,4.8,5.5,5.3,,,4549,102,34.21,42.55
14.12.2020 16:00,C14N,4,1,111.5,112,91.4,100,100,89.7,5.5,4.9,6,5.4,20.5,2860,4549,100.4,32.61,40.38
14.12.2020 17:00,C14N,4,1,129,129,105.7,100,116,89.9,6,4.7,7,5.4,,,4549,100.4,28.43,35.26
14.12.2020 18:00,C14N,4,1,125,125,102.5,100,112,89.6,6,4.8,7,5.6,20.7,3360,4549,101.1,28.75,35.93
14.12.2020 19:00,C14N,4,1,116.5,117,95.5,100,104,89.3,6,5.2,6.5,5.6,19,2930,4549,101.8,30.8,38.27
14.12.2020 20:00,C14N,4,1,122,122,100,100,110,90.2,5.5,4.5,6.5,5.3,,,4551.7,104.8,30.13,37.46
14.12.2020 21:00,C14N,4,1,129.5,130,106.1,100,116,89.6,6.5,5,7,5.4,,,4564.5,102.7,27.78,34.71
14.12.2020 22:00,C14N,4,1,125.5,126,102.9,100,112,89.2,6.5,5.2,7,5.6,17.9,3000,3002.4,95.9,28.8,35.7
14.12.2020 23:00,C14N,4,1,122.5,123,100.4,100,110,89.8,6,4.9,6.5,5.3,18,2890,4197.8,98.7,29.14,36.54
15.12.2020 00:00,C14N,4,1,120.5,121,98.8,100,108,89.6,6,5,6.5,5.4,,,3521.1,99.5,29.8,36.96
15.12.2020 01:00,C14N,4,1,111.5,112,91.4,100,100,89.7,5.5,4.9,6,5.4,,,4545.5,100,32.19,39.92
15.12.2020 02:00,C14N,4,1,111.5,112,91.4,100,100,89.7,5.5,4.9,6,5.4,15.8,2910,4507.8,97.1,32.23,40.21
15.12.2020 03:00,C14N,4,1,125.5,126,102.9,100,112,89.2,6.5,5.2,7,5.6,,,2714.2,96.7,28.81,36.11
15.12.2020 04:00,C14N,4,1,134,134,109.8,100,120,89.6,6.5,4.9,7.5,5.6,18,2880,3808.2,96.6,26.73,33.6
15.12.2020 05:00,C14N,4,1,135.5,136,111.1,100,122,90,6.5,4.8,7,5.2,,,2901.1,100.2,26.3,32.93
15.12.2020 06:00,C14N,4,1,127,127,104.1,100,114,89.8,6,4.7,7,5.5,17.4,2920,4561.5,103.2,28.07,35.32
15.12.2020 06:00,,,,,,,0,,,,,,,,,,,,
15.12.2020 06:24,,,,,,,0,,,,,,,,,,,,
15.12.2020 07:00,C14N,4,1,122.5,123,100.4,100,110,89.8,6,4.9,6.5,5.3,,,4560,102.4,29.57,36.82
15.12.2020 08:00,C14N,4,1,123,123,100.8,100,110,89.4,6,4.9,7,5.7,17,2900,4560,102,29.67,36.89
15.12.2020 09:00,C14N,4,1,122.5,123,100.4,100,110,89.8,6,4.9,6.5,5.3,,,4422.1,97,29.95,37.3
15.12.2020 09:00,,,,,,,0,,,,,,,,,,,,
15.12.2020 09:18,,,,,,,0,,,,,,,,,,,,
15.12.2020 10:00,C14N,4,1,125,125,102.5,100,112,89.6,6,4.8,7,5.6,21,2700,4137.7,101.2,29.43,36.64
15.12.2020 10:00,,,,,,,0,,,,,,,,,,,,
15.12.2020 10:24,,,,,,,0,,,,,,,,,,,,
15.12.2020 11:00,C14N,4,1,120,120,98.4,100,108,90,5.5,4.6,6.5,5.4,,,4569.5,103,30.57,38.25
15.12.2020 12:00,C14N,4,1,122.5,123,100.4,100,110,89.8,6,4.9,6.5,5.3,20.7,2800,4577.8,101.7,29.77,37.78
15.12.2020 13:00,C14N,4,1,124.5,125,102,100,112,90,6,4.8,6.5,5.2,16.3,2960,4573.6,106,29.24,36.74
15.12.2020 13:00,,,,,,,0,,,,,,,,,,,,
15.12.2020 13:12,,,,,,,0,,,,,,,,,,,,
15.12.2020 14:00,C14N,4,1,123,123,100.8,100,110,89.4,6,4.9,7,5.7,,,4572.7,110.4,29.5,37.15
15.12.2020 15:00,C14N,4,1,122.5,123,100.4,100,110,89.8,6,4.9,6.5,5.3,17.7,2940,4580.5,115.1,29.63,37.27
15.12.2020 16:00,C14N,4,1,123.5,124,101.2,100,110,89.1,6.5,5.3,7,5.7,,,4578.1,113.4,29.49,37.69
15.12.2020 17:00,C14N,4,1,122.5,123,100.4,100,110,89.8,6,4.9,6.5,5.3,16.7,3310,4578.1,103.2,29.8,37.85
15.12.2020 18:00,C14N,4,1,123,123,100.8,100,110,89.4,6.5,5.3,6.5,5.3,,,4578.1,104.6,29.85,37.51
15.12.2020 19:00,C14N,4,1,123.5,124,101.2,100,110,89.1,6.5,5.3,7,5.7,,,4578.1,108.2,29.98,37.38
15.12.2020 20:00,C14N,4,1,123,123,100.8,100,110,89.4,6.5,5.3,6.5,5.3,20,2920,4591.1,109,30.08,37.75
15.12.2020 21:00,C14N,4,1,121,121,99.2,100,108,89.3,6.5,5.4,6.5,5.4,,,4594.4,113.7,30.62,38.33
15.12.2020 22:00,C14N,4,1,125.5,126,102.9,100,112,89.2,6.5,5.2,7,5.6,18,2960,4594.5,116.9,29.31,36.99
15.12.2020 23:00,C14N,4,1,121,121,99.2,100,108,89.3,6.5,5.4,6.5,5.4,,,4594.5,112.5,30.36,38.29
16.12.2020 00:00,C14N,4,1,123.5,124,101.2,100,110,89.1,7,5.7,6.5,5.3,17.5,3200,4594.5,100.2,29.73,37.29
16.12.2020 01:00,C14N,4,1,122.5,123,100.4,100,108,88.2,7.5,6.1,7,5.7,,,4376.4,97.5,30.13,37.98
16.12.2020 02:00,C14N,4,1,123.5,124,101.2,100,110,89.1,7,5.7,6.5,5.3,18.3,2820,3560,96,29.81,36.73
16.12.2020 03:00,C14N,4,1,124,124,101.6,100,110,88.7,7.5,6,6.5,5.2,,,4271.5,100.8,29.62,37.96
16.12.2020 04:00,C14N,4,1,121.5,122,99.6,100,108,88.9,7,5.8,6.5,5.3,18,2850,3690.2,95.8,30.31,37.75
16.12.2020 05:00,C14N,4,1,122,122,100,100,108,88.5,7,5.7,7,5.7,,,4124.2,101.1,30.26,37.45
16.12.2020 05:00,,,,,,,0,,,,,,,,,,,,
16.12.2020 05:20,,,,,,,0,,,,,,,,,,,,
16.12.2020 06:00,C14N,4,1,123.5,124,101.2,100,110,89.1,7,5.7,6.5,5.3,17,3020,3585.5,96.1,29.67,36.81
16.12.2020 07:00,C14N,4,1,123.5,124,101.2,100,110,89.1,7,5.7,6.5,5.3,,,4414.2,101.8,29.71,36.59
16.12.2020 08:00,C14N,4,1,122,122,100,100,108,88.5,7,5.7,7,5.7,17.5,3000,4693.8,103.8,30.04,37.34
16.12.2020 09:00,C14N,4,1,121.5,122,99.6,100,108,88.9,7,5.8,6.5,5.3,,,4693.8,108.6,30.29,37.7
16.12.2020 10:00,C14N,4,1,126,126,103.3,100,112,88.9,7,5.6,7,5.6,18.7,3030,4693.8,110.8,29.33,36.02
16.12.2020 11:00,C14N,4,1,121.5,122,99.6,100,108,88.9,7,5.8,6.5,5.3,,,4693.3,108.3,30.34,37.88
16.12.2020 12:00,C14N,4,1,123.5,124,101.2,100,110,89.1,7,5.7,6.5,5.3,,,4709.3,106.1,30.02,37.34
16.12.2020 13:00,C14N,4,1,122,122,100,100,108,88.5,7,5.7,7,5.7,,,4719.7,106.8,30.1,37.54
16.12.2020 14:00,C14N,4,1,123.5,124,101.2,100,110,89.1,7,5.7,6.5,5.3,18.2,3120,4719.7,106.9,29.71,37.26
16.12.2020 15:00,C14N,4,1,121.5,122,99.6,100,108,88.9,7,5.8,6.5,5.3,,,4719.7,107.6,30.23,37.74
16.12.2020 16:00,C14N,4,1,123.5,124,101.2,100,110,89.1,7,5.7,6.5,5.3,,,4719.7,103.6,29.88,37.33
16.12.2020 17:00,C14N,4,1,124,124,101.6,100,110,88.7,7,5.6,7,5.6,,,4719.7,101.4,29.64,37.36
16.12.2020 18:00,C14N,4,1,121.5,122,99.6,100,108,88.9,7,5.8,6.5,5.3,17.1,3060,4719.4,101.8,30.22,37.58
16.12.2020 19:00,C14N,4,1,124.5,125,102,100,110,88.4,7.5,6,7,5.6,,,4720.5,106.7,29.43,36.74
16.12.2020 20:00,C14N,4,1,123.5,124,101.2,100,110,89.1,7,5.7,6.5,5.3,,,4720.5,110.5,29.43,36.63
16.12.2020 21:00,C14N,4,1,121.5,122,99.6,100,108,88.9,7,5.8,6.5,5.3,,,4720.5,107.2,30.16,37.37
16.12.2020 22:00,C14N,4,1,124,124,101.6,100,110,88.7,7,5.6,7,5.6,20,3030,3087.2,96.3,29.33,36.7
16.12.2020 23:00,C14N,4,1,123.5,124,101.2,100,110,89.1,7,5.7,6.5,5.3,,,3773.8,96.8,29.19,36.32
17.12.2020 00:00,C14N,4,1,123.5,124,101.2,100,110,89.1,7,5.7,6.5,5.3,,,3075.4,99,29.5,36.78
17.12.2020 01:00,C14N,4,1,122,122,100,100,108,88.5,7,5.7,7,5.7,,,4308,97.6,29.86,37.31
17.12.2020 02:00,C14N,4,1,121.5,122,99.6,100,108,88.9,7,5.8,6.5,5.3,19,2880,3859,102.2,29.96,37.33
17.12.2020 03:00,C14N,4,1,123.5,124,101.2,100,110,89.1,7,5.7,6.5,5.3,,,4707.8,100.3,29.38,36.66
17.12.2020 04:00,C14N,4,1,123.5,124,101.2,100,110,89.1,7,5.7,6.5,5.3,,,4514.5,97.3,29.45,36.84
17.12.2020 05:00,C14N,4,1,116.5,117,95.5,100,104,89.3,6,5.2,6.5,5.6,,,4282.8,99.9,31.55,39.25
17.12.2020 06:00,C14N,4,1,119.5,120,98,100,106,88.7,7,5.9,6.5,5.4,17.5,3100,4711.1,100,30.83,38.06
17.12.2020 07:00,C14N,4,1,123.5,124,101.2,100,110,89.1,7,5.7,6.5,5.3,,,4711.1,98.1,29.74,37.21
17.12.2020 08:00,C14N,4,1,122,122,100,100,108,88.5,7,5.7,7,5.7,,,4711.1,99.4,29.95,37.23
17.12.2020 09:00,C14N,4,1,123.5,124,101.2,100,110,89.1,7,5.7,6.5,5.3,,,4710.4,101.1,29.53,36.82
17.12.2020 10:00,C14N,4,1,121.5,122,99.6,100,108,88.9,7,5.8,6.5,5.3,16,3150,4712.7,99.8,30.24,37.91
17.12.2020 11:00,C14N,4,1,86,86,70.5,100,76,88.4,5,5.8,5,5.8,,,2807.9,99.9,43.5,53.46
17.12.2020 12:00,C14N,4,1,126.5,127,103.7,100,112,88.5,8,6.3,6.5,5.1,,,4591.9,103.1,28.93,36.45
17.12.2020 13:00,C14N,4,1,128.5,129,105.3,100,114,88.7,7.5,5.8,7,5.4,,,4592.2,100.1,28.45,35.66
17.12.2020 14:00,C14N,4,1,126.5,127,103.7,100,112,88.5,7.5,5.9,7,5.5,19,3100,4133,96.4,28.89,35.9
17.12.2020 15:00,C14N,4,1,128.5,129,105.3,100,114,88.7,7.5,5.8,7,5.4,,,3868,101.1,28.46,35.23
17.12.2020 16:00,C14N,4,1,131,131,107.4,100,116,88.5,8,6.1,7,5.3,,,4613.9,102.2,27.83,34.79
17.12.2020 17:00,C14N,4,1,130.5,131,107,100,116,88.9,7.5,5.7,7,5.4,,,4615,102.7,27.86,34.85
17.12.2020 17:00,,,,,,,0,,,,,,,,,,,,
17.12.2020 17:29,,,,,,,0,,,,,,,,,,,,
17.12.2020 18:00,C14N,4,1,130.5,131,107,100,116,88.9,7.5,5.7,7,5.4,18.7,3040,4601.5,102.9,27.87,34.57
17.12.2020 19:00,C14N,4,1,130.5,131,107,100,116,88.9,7.5,5.7,7,5.4,,,4598.2,101,27.78,34.95
17.12.2020 20:00,C14N,4,1,130.5,131,107,100,116,88.9,7.5,5.7,7,5.4,,,4602.5,103.4,27.72,34.47
17.12.2020 21:00,C14N,4,1,124.5,125,102,100,110,88.4,7.5,6,7,5.6,,,4599.4,107,28.83,35.91
17.12.2020 22:00,C14N,4,1,110.5,111,90.6,100,98,88.7,6.5,5.9,6,5.4,20,2890,4605.8,102.9,32.84,40.9
17.12.2020 23:00,C14N,4,1,110,110,90.2,100,98,89.1,6,5.5,6,5.5,,,4605.7,102.1,33.49,41.72
18.12.2020 00:00,C14N,4,1,110.5,111,90.6,100,98,88.7,6.5,5.9,6,5.4,,,4603,106.1,33.43,41.31
18.12.2020 01:00,C14N,4,1,113,113,92.6,100,100,88.5,7,6.2,6,5.3,,,4603.9,108.8,33.25,41.12
18.12.2020 02:00,C14N,4,1,95,95,77.9,100,84,88.4,5.5,5.8,5.5,5.8,20.2,3110,3022.9,102.1,39.62,48.73
18.12.2020 03:00,C14N,4,1,122,122,100,100,108,88.5,7.5,6.1,6.5,5.3,,,2510.4,112.1,30.47,37.83
18.12.2020 04:00,C14N,4,1,119.5,120,98,100,106,88.7,7,5.9,6.5,5.4,,,2511,114.6,30.99,38.21
18.12.2020 05:00,C14N,4,1,122,122,100,100,108,88.5,7.5,6.1,6.5,5.3,,,2485,115.7,30.42,38.03
18.12.2020 06:00,C14N,4,1,123,123,100.8,100,108,87.8,8,6.5,7,5.7,17,3060,2497.6,116.5,30.15,37.44
18.12.2020 07:00,C14N,4,1,126.5,127,103.7,100,112,88.5,8,6.3,6.5,5.1,,,2488.2,115.9,29.15,36.24
18.12.2020 08:00,C14N,4,1,125,125,102.5,100,110,88,8,6.4,7,5.6,,,2501.9,115.1,29.36,36.44
18.12.2020 09:00,C14N,4,1,111.5,112,91.4,100,98,87.9,7.5,6.7,6,5.4,,,2499,114.9,32.7,40.58
18.12.2020 10:00,C14N,4,1,39,39,32,100,34,87.2,2.5,6.4,2.5,6.4,18.1,3120,2495.8,109.3,95.35,114.33
18.12.2020 11:00,C14N,4,1,117.5,118,96.3,100,104,88.5,7.5,6.4,6,5.1,,,2496.8,121.3,31.29,38.46
18.12.2020 12:00,C14N,4,1,120.5,121,98.8,100,106,88,7.5,6.2,7,5.8,,,2502.9,119,29.92,37.39
18.12.2020 13:00,C14N,4,1,122.5,123,100.4,100,108,88.2,8,6.5,6.5,5.3,,,2499.5,117.1,29.74,37.09
18.12.2020 14:00,C14N,4,1,118,118,96.7,100,104,88.1,7.5,6.4,6.5,5.5,19,3100,2503.6,121,31.14,38.53
18.12.2020 15:00,C14N,4,1,122.5,123,100.4,100,108,88.2,8,6.5,6.5,5.3,,,2495.6,118.6,30.09,37.3
18.12.2020 16:00,C14N,4,1,120,120,98.4,100,106,88.3,7.5,6.3,6.5,5.4,,,2498.7,117.4,30.75,37.86
18.12.2020 17:00,C14N,4,1,120.5,121,98.8,100,106,88,7.5,6.2,7,5.8,,,2500.5,118.8,30.62,38.01
18.12.2020 18:00,C14N,4,1,118.5,119,97.1,100,104,87.8,8,6.8,6.5,5.5,15.8,3180,2504.9,127.2,31.29,38.59
18.12.2020 19:00,C14N,4,1,122,122,100,100,108,88.5,7.5,6.1,6.5,5.3,,,2573.3,126.1,30.4,37.25
18.12.2020 20:00,C14N,4,1,120.5,121,98.8,100,106,88,8,6.6,6.5,5.4,,,3013.5,120.8,30.8,38.18
18.12.2020 21:00,C14N,4,0.8,100,120,98.4,83.3,88,88,6.5,6.5,5.5,5.5,,,3008,116.4,37.17,39.68
18.12.2020 22:00,C14N,4,0.6,68,120,98.4,56.7,60,88.2,4.5,6.6,3.5,5.1,20,3160,3550.5,94.3,55.01,46.88
18.12.2020 23:00,C14N,4,1,126.5,127,103.7,100,112,88.5,8,6.3,6.5,5.1,,,4570.5,103.8,29.47,36.67
19.12.2020 00:00,C14N,4,1,125,125,102.5,100,110,88,8,6.4,7,5.6,,,2834,95.2,29.8,37.03
19.12.2020 01:00,C14N,4,1,127,127,104.1,100,112,88.2,8,6.3,7,5.5,,,3452.9,99.7,29.33,36.26
19.12.2020 02:00,C14N,4,1,129.5,130,106.1,100,114,88,8.5,6.6,7,5.4,20,3060,2673.9,100.3,28.56,35.98
19.12.2020 03:00,C14N,4,1,100,100,82,100,88,88,6.5,6.5,5.5,5.5,,,2453,101.6,37.5,45.86
19.12.2020 04:00,C14N,4,1,124.5,125,102,100,110,88.4,8,6.4,6.5,5.2,,,2440.1,108.9,30.12,37.68
19.12.2020 05:00,C14N,4,0.1,9,90,73.8,10,8,88.9,0.5,5.6,0.5,5.6,,,2128.9,62.6,348.32,88.23
19.12.2020 06:00,C14N,4,0.3,34,136,111.5,25,30,88.2,2,5.9,2,5.9,,,1137,65.3,110.54,57.31
19.12.2020 07:00,C14N,4,1,124.5,125,102,100,110,88.4,8,6.4,6.5,5.2,,,4385.5,102.2,29.57,37.12
19.12.2020 08:00,C14N,4,1,125.5,126,102.9,100,110,87.6,8.5,6.8,7,5.6,,,4504.5,102.8,29.03,36.51
19.12.2020 09:00,C14N,4,1,125,125,102.5,100,110,88,8,6.4,7,5.6,,,4499.8,97.8,28.69,36.32
19.12.2020 10:00,C14N,4,1,128.5,129,105.3,100,114,88.7,7.5,5.8,7,5.4,22,2840,3560.8,95.6,27.61,34.89
19.12.2020 11:00,C14N,4,1,129.5,130,106.1,100,116,89.6,7.5,5.8,6,4.6,19,3040,3559.7,94.1,26.83,34.69
19.12.2020 12:00,C14N,4,1,98,98,80.3,100,88,89.8,6,6.1,4,4.1,,,3044.3,98.4,37.02,46.75
19.12.2020 13:00,C14N,4,1,101.5,102,83.2,100,90,88.7,6,5.9,5.5,5.4,,,4560.3,98.3,37.45,46.02
19.12.2020 14:00,C14N,4,1,101.5,102,83.2,100,90,88.7,6,5.9,5.5,5.4,18.4,3000,2195.4,98,36.77,45.52
19.12.2020 15:00,C14N,4,1,99.5,100,81.6,100,88,88.4,6,6,5.5,5.5,,,4457.1,100.9,37.94,46.71
19.12.2020 16:00,C14N,4,1,101.5,102,83.2,100,90,88.7,6,5.9,5.5,5.4,19,3110,3508,95.9,36.93,45.69
19.12.2020 17:00,C14N,4,1,100,100,82,100,90,90,6,6,4,4,,,3868.1,103.1,37.34,45.86
19.12.2020 18:00,C14N,4,1,67.5,68,55.3,100,60,88.9,4,5.9,3.5,5.2,21,3050,2876.4,100.9,55.93,67.92
19.12.2020 19:00,C14N,4,1,124,124,101.6,100,110,88.7,7.5,6,6.5,5.2,17.4,3300,4424.5,101.5,29.5,37.15
19.12.2020 20:00,C14N,4,1,126.5,127,103.7,100,112,88.5,7.5,5.9,7,5.5,,,2276.6,96.6,28.89,35.93
19.12.2020 21:00,C14N,4,1,119.5,120,98,100,106,88.7,7,5.9,6.5,5.4,,,3601.6,96.6,30.79,38.23
19.12.2020 21:00,,,,,,,0,,,,,,,,,,,,
19.12.2020 21:09,,,,,,,0,,,,,,,,,,,,
19.12.2020 22:00,C14N,4,0.9,117.5,128,105.1,91.7,104,88.5,7,6,6.5,5.5,18.5,2870,2908.5,97.3,31.57,37.19
19.12.2020 23:00,C14N,4,0,,,,0,0,,0,,0,,,,,49.4,,
20.12.2020 00:00,C14N,4,0,,,,0,0,,0,,0,,,,,49.7,,
20.12.2020 01:00,C14N,3,0,,,,0,0,,0,,0,,,,,47,,
20.12.2020 02:00,C14N,3,0,,,,0,0,,0,,0,,,,,38.6,,
20.12.2020 03:00,C14N,3,0.2,31.5,172,140.8,18.3,28,88.9,2,6.3,1.5,4.8,,,508.3,52.2,120.69,61.44
20.12.2020 04:00,C14N,3,1,130.5,131,107,100,116,88.9,7.5,5.7,7,5.4,,,2548.4,99.3,28.49,35.91
20.12.2020 05:00,C14N,3,1,128.5,129,105.3,100,114,88.7,7.5,5.8,7,5.4,,,4493.7,101.4,28.4,35.68
20.12.2020 06:00,C14N,3,1,120,120,98.4,100,106,88.3,7.5,6.3,6.5,5.4,21,2920,3925.1,96.2,30.16,37.9
20.12.2020 07:00,C14N,3,1,117.5,118,96.3,100,104,88.5,7,6,6.5,5.5,21,2830,3414,100.4,31.46,39.1
20.12.2020 08:00,C14N,3,1,130.5,131,107,100,116,88.9,7.5,5.7,7,5.4,,,4194.9,97.2,27.7,34.82
20.12.2020 09:00,C14N,3,0.5,49.5,110,90.2,45,44,88.9,3,6.1,2.5,5.1,,,3864.9,78.9,73.2,50.13
20.12.2020 10:00,C14N,3,0,,,,0,0,,0,,0,,,,,40.9,,
20.12.2020 11:00,C14N,3,0,,,,0,0,,0,,0,,,,,33.3,,
20.12.2020 12:00,C14N,3,0,,,,0,0,,0,,0,,,,,30.5,,
20.12.2020 13:00,C14N,3,0,,,,0,0,,0,,0,,,,,29.2,,
20.12.2020 14:00,C14N,3,0.3,47,141,115.6,33.3,42,89.4,2.5,5.3,2.5,5.3,,,728.2,55.5,79.93,48.34
20.12.2020 15:00,C14N,3,1,122.5,123,100.4,100,108,88.2,7.5,6.1,7,5.7,,,3662.2,107.6,29.76,36.93
20.12.2020 16:00,C14N,3,1,103.5,104,84.8,100,92,88.9,6,5.8,5.5,5.3,19,3180,4157.6,105.6,34.65,43.02
20.12.2020 17:00,C14N,3,1,119.5,120,98,100,106,88.7,7,5.9,6.5,5.4,,,2736.3,95.6,30.22,37.7
20.12.2020 18:00,C14N,3,1,126.5,127,103.7,100,112,88.5,7.5,5.9,7,5.5,20,2870,2814.8,101.3,28.4,35.73
20.12.2020 19:00,C14N,3,1,120,120,98.4,100,106,88.3,7.5,6.3,6.5,5.4,,,4005,97.9,30.04,37.58
20.12.2020 20:00,C14N,3,1,128.5,129,105.3,100,114,88.7,7.5,5.8,7,5.4,16,2860,2056.2,97.8,28.46,35.81
20.12.2020 21:00,C14N,3,1,132.5,133,108.6,100,118,89.1,7.5,5.7,7,5.3,,,4176,102.1,27.24,34.31
20.12.2020 22:00,C14N,3,1,133.5,134,109.4,100,118,88.4,8,6,7.5,5.6,19.2,2830,4211.7,102.5,26.89,33.92
20.12.2020 23:00,C14N,3,1,120,120,98.4,100,106,88.3,7.5,6.3,6.5,5.4,,,4211.7,103,29.84,37.81
21.12.2020 00:00,C14N,3,1,130.5,131,107,100,116,88.9,7.5,5.7,7,5.4,20,2910,4211.7,100.3,27.68,34.85
21.12.2020 01:00,C14N,3,1,121.5,122,99.6,100,108,88.9,7,5.8,6.5,5.3,16.5,3090,4225.9,102.6,29.38,36.99
21.12.2020 02:00,C14N,3,1,122.5,123,100.4,100,108,88.2,7.5,6.1,7,5.7,,,3040.1,95.8,29.57,36.99
21.12.2020 03:00,C14N,3,1,133,133,109,100,118,88.7,8,6,7,5.3,,,2942.5,100.5,27.27,34.68
21.12.2020 04:00,C14N,3,1,121.5,122,99.6,100,108,88.9,7,5.8,6.5,5.3,17.7,3000,2911.8,95.8,29.94,37.83
21.12.2020 05:00,C14N,3,1,131,131,107.4,100,116,88.5,7.5,5.7,7.5,5.7,,,1926,97.8,27.82,34.71
21.12.2020 06:00,C14N,3,1,129,129,105.7,100,114,88.4,8,6.2,7,5.4,19.3,2860,2078.8,97.8,28.07,35.7
21.12.2020 07:00,C14N,3,1,134.5,135,110.2,100,120,89.2,7.5,5.6,7,5.2,19,2770,2477.6,98.3,26.9,33.87
21.12.2020 08:00,C14N,3,1,132.5,133,108.6,100,118,89.1,7.5,5.7,7,5.3,,,4215.1,107.4,27.06,34.18
21.12.2020 09:00,C14N,3,1,122,122,100,100,108,88.5,7,5.7,7,5.7,,,4228,102.9,29.37,36.9
21.12.2020 10:00,C14N,3,1,128.5,129,105.3,100,114,88.7,7.5,5.8,7,5.4,18.5,2800,2861.8,96.5,28.06,35.28
21.12.2020 11:00,C14N,3,1,129,129,105.7,100,114,88.4,8,6.2,7,5.4,,,4136.6,106.2,27.79,35.1
21.12.2020 12:00,C14N,3,1,129,129,105.7,100,114,88.4,8,6.2,7,5.4,19,2750,4243.2,103.5,27.7,35.19
21.12.2020 13:00,C14N,3,1,117.5,118,96.3,100,104,88.5,7,6,6.5,5.5,,,4046.5,97.2,30.69,38.33
21.12.2020 14:00,C14N,3,1,124,124,101.6,100,110,88.7,7.5,6,6.5,5.2,18.5,2850,4042.6,97.6,29.22,36.43
21.12.2020 15:00,C14N,3,1,124.5,125,102,100,110,88.4,7.5,6,7,5.6,,,3171.9,99.2,28.52,36.01
21.12.2020 16:00,C14N,3,1,124,124,101.6,100,110,88.7,7.5,6,6.5,5.2,18,2890,4252.4,99.9,28.7,36.25
21.12.2020 17:00,C14N,3,1,119.5,120,98,100,106,88.7,7,5.9,6.5,5.4,,,3754.9,98.2,30.3,37.97
21.12.2020 18:00,C14N,3,1,108.5,109,88.9,100,96,88.5,6.5,6,6,5.5,22,2800,3404.2,96.6,33.1,41.4
21.12.2020 19:00,C14N,3,1,117.5,118,96.3,100,104,88.5,7,6,6.5,5.5,,,4031,99.3,30.49,37.81
21.12.2020 20:00,C14N,3,1,113,113,92.6,100,100,88.5,7,6.2,6,5.3,19.1,2880,2602.7,97.5,32.12,40.82
21.12.2020 21:00,C14N,3,1,113,113,92.6,100,100,88.5,7,6.2,6,5.3,,,3844,97.8,31.74,39.7
21.12.2020 22:00,C14N,3,1,122,122,100,100,108,88.5,7,5.7,7,5.7,16.2,2900,3969.7,100.9,29.56,36.99
21.12.2020 23:00,C14N,3,1,126.5,127,103.7,100,112,88.5,7.5,5.9,7,5.5,16.2,3000,4283,98.3,28.4,35.21
22.12.2020 00:00,C14N,3,1,115,115,94.3,100,102,88.7,7,6.1,6,5.2,,,3680.7,97,31.42,40.28
22.12.2020 01:00,C14N,3,1,120,120,98.4,100,106,88.3,7.5,6.3,6.5,5.4,,,3992.8,98.3,30.07,37.75
22.12.2020 02:00,C14N,3,1,121.5,122,99.6,100,108,88.9,7,5.8,6.5,5.3,18.6,2920,2951.3,100.1,30.2,37.78
22.12.2020 03:00,C14N,3,1,117.5,118,96.3,100,104,88.5,7,6,6.5,5.5,,,3434.3,97.1,31,38.86
22.12.2020 04:00,C14N,3,1,127,127,104.1,100,112,88.2,8,6.3,7,5.5,17.9,2960,3816.8,107.1,29.12,36.09
22.12.2020 05:00,C14N,3,1,110.5,111,90.6,100,98,88.7,6.5,5.9,6,5.4,,,2791.2,96.6,33.33,41.36
22.12.2020 06:00,C14N,3,1,128.5,129,105.3,100,114,88.7,7.5,5.8,7,5.4,16.5,3090,3164.5,99.5,28.61,35.74
22.12.2020 07:00,C14N,3,1,123.5,124,101.2,100,110,89.1,7,5.7,6.5,5.3,,,2677.9,96.2,29.72,37.46
22.12.2020 08:00,C14N,3,1,124,124,101.6,100,110,88.7,7,5.6,7,5.6,17.5,3000,3990.9,99.7,28.95,36.44
22.12.2020 09:00,C14N,3,1,121,121,99.2,100,108,89.3,6.5,5.4,6.5,5.4,,,2634.2,96.9,29.95,37.68
22.12.2020 10:00,C14N,3,1,115,115,94.3,100,102,88.7,6.5,5.7,6.5,5.7,17.3,3080,4184.7,99.2,31.29,39.34
22.12.2020 10:00,,,,,,,0,,,,,,,,,,,,
22.12.2020 10:10,,,,,,,0,,,,,,,,,,,,
22.12.2020 11:00,C14N,3,1,121.5,122,99.6,100,108,88.9,7,5.8,6.5,5.3,17.9,3000,4002.8,98.5,29.73,37.36
22.12.2020 12:00,C14N,3,1,117.5,118,96.3,100,104,88.5,7,6,6.5,5.5,,,4159.5,97.5,30.59,38.65
22.12.2020 13:00,C14N,3,1,94,94,77,100,86,91.5,3,3.2,5,5.3,,,4298.6,98.7,38.93,48.5
22.12.2020 14:00,C14N,3,1,114.5,115,93.9,100,102,89.1,6.5,5.7,6,5.2,19.3,2990,4181,98.5,32.39,40.05
22.12.2020 15:00,C14N,3,1,115,115,94.3,100,102,88.7,6.5,5.7,6.5,5.7,,,2711.8,97,32.08,39.92
22.12.2020 16:00,C14N,3,1,128.5,129,105.3,100,114,88.7,7.5,5.8,7,5.4,18.9,2890,4299.8,103.4,28.44,35.71
22.12.2020 17:00,C14N,3,1,61.5,62,50.4,100,56,91.1,2,3.3,3.5,5.7,,,2416.5,99.2,61.27,74.31
22.12.2020 18:00,C14N,3,1,99.5,100,81.6,100,88,88.4,6,6,5.5,5.5,17.8,3050,4332.2,109.2,37.68,46.03
22.12.2020 19:00,C14N,3,1,101.5,102,83.2,100,90,88.7,6,5.9,5.5,5.4,,,4332.2,102.5,36.66,45.57
22.12.2020 20:00,C14N,3,1,81,81,66.4,100,74,91.4,3.5,4.3,3.5,4.3,18.5,3000,4332.2,99,46.87,56.99
22.12.2020 21:00,C14N,3,0.5,8.5,18,14.4,100,8,94.1,0.5,5.9,0,0,,,1406.9,77.3,438.28,285.64
22.12.2020 22:00,C14N,3,0,,,,100,0,,0,,0,,,,,64.6,,
22.12.2020 23:00,C14N,7,0,,,,100,0,,0,,0,,,,,60.2,,
23.12.2020 00:00,C14N,7,0,,,,100,0,,0,,0,,,,,55.8,,
23.12.2020 01:00,C14N,7,0,,,,100,0,,0,,0,,,,,52.2,,
23.12.2020 02:00,C14N,7,0,,,,100,0,,0,,0,,,,,42.1,,
23.12.2020 03:00,C14N,7,0,,,,100,0,,0,,0,,,,481.3,35.2,,
23.12.2020 04:00,C14N,7,0.8,54.5,73,59.6,100,26,47.7,2,3.7,26.5,48.6,,,2362.4,101.1,68.75,82.13
23.12.2020 05:00,C14N,7,1,59,59,48.4,100,26,44.1,2,3.4,31,52.5,,,4299.2,103.8,62.35,74.68
23.12.2020 06:00,C14N,7,1,47,47,38.5,100,22,46.8,2,4.3,23,48.9,,,724.6,88.3,76.11,94.14
23.12.2020 06:00,C3A4N-50,,,,,38.5,100,,,,,,,5.7,4790,,,,94.14
23.12.2020 07:00,C14N,7,1,61.5,62,50.4,100,28,45.5,2,3.3,31.5,51.2,,,2464.1,99.3,59.19,71.39
23.12.2020 08:00,C14N,7,1,53,53,43.4,100,24,45.3,2,3.8,27,50.9,,,2047,97.9,68.41,83.19
23.12.2020 09:00,C14N,7,1,41.5,42,34,100,24,57.8,2.5,6,15,36.1,,,3680.8,98.1,87.9,106.84
23.12.2020 10:00,C14N,7,1,48.5,49,39.8,100,22,45.4,2,4.1,24.5,50.5,,,3775.8,98.4,75.55,91.17
23.12.2020 10:00,C3A4N-50,,,,,39.8,100,,,,,,,8.5,4110,,,,91.17
23.12.2020 11:00,C14N,7,1,40,40,32.8,100,24,60,2,5,14,35,,,2480.8,96.5,91.58,109.3
23.12.2020 12:00,C14N,7,1,45.5,46,37.3,100,22,48.4,2.5,5.5,21,46.2,,,2511.8,97.7,79.25,95.14
23.12.2020 13:00,C14N,7,1,48,48,39.3,100,22,45.8,2,4.2,24,50,,,3196.1,100.3,75.47,89.95
23.12.2020 14:00,C14N,7,1,51.5,52,42.2,100,24,46.6,2,3.9,25.5,49.5,,,2473.6,94.4,70.02,84.24
23.12.2020 14:00,C3A4N-50,,,,,42.2,100,,,,,,,4.5,4650,,,,84.24
23.12.2020 15:00,C14N,7,1,51.5,52,42.2,100,24,46.6,2,3.9,25.5,49.5,,,1500.9,98.9,69.92,85.28
23.12.2020 16:00,C14N,7,1,49.5,50,40.6,100,22,44.4,2,4,25.5,51.5,,,2175.7,98.2,73.08,88.49
23.12.2020 16:00,C3A4N-50,,,,,40.6,100,,,,,,,4.4,4330,,,,88.49
23.12.2020 17:00,C14N,7,1,52,52,42.6,100,24,46.2,2,3.8,26,50,,,3971.3,98.4,70.07,84.44
23.12.2020 18:00,C14N,7,1,30.5,31,25,100,14,45.9,1.5,4.9,15,49.2,,,1789.9,97.1,118.14,142.24
23.12.2020 18:00,C3A4N-50,,,,,25,100,,,,,,,4.3,4430,,,,142.24
23.12.2020 19:00,C14N,7,1,46,46,37.7,100,22,47.8,1,2.2,23,50,,,2549.5,98.3,78.66,95.56
23.12.2020 20:00,C14N,7,1,44.5,45,36.5,100,20,44.9,1.5,3.4,23,51.7,,,4392,101.5,82.15,98.81
23.12.2020 20:00,C3A4N-50,,,,,36.5,100,,,,,,,3.2,4680,,,,98.81
23.12.2020 21:00,C14N,7,1,43,43,35.2,100,22,51.2,1.5,3.5,19.5,45.3,,,2869.3,93.3,84.17,101.65
23.12.2020 22:00,C14N,7,1,44.5,45,36.5,100,20,44.9,1.5,3.4,23,51.7,,,1286,98.2,81.28,98.87
23.12.2020 22:00,C3A4N-50,,,,,36.5,100,,,,,,,2.5,4310,,,,98.87
23.12.2020 23:00,C14N,7,1,47,47,38.5,100,22,46.8,1.5,3.2,23.5,50,,,3209.7,99.5,77.15,93.13
24.12.2020 00:00,C14N,7,1,46.5,47,38.1,100,22,47.3,1.5,3.2,23,49.5,,,4199.4,96.9,78.9,94.72
24.12.2020 01:00,,,,,,,56.7,,,,,,,,,,,,
24.12.2020 01:00,C14N,7,0.2,8.5,46,,100,4,47.1,0,0,4.5,52.9,,,499,85,415.52,110.12
24.12.2020 01:16,C3A4N-50,6,0.3,10,40,,100,4,40,0.5,5,5.5,55,,,499,67.9,359.75,187.6
24.12.2020 02:00,C3A4N-50,6,1,46.5,47,38.1,100,22,47.3,1.5,3.2,23,49.5,,,1606.7,98.8,77.98,94.15
24.12.2020 03:00,C3A4N-50,6,1,47,47,38.5,100,22,46.8,1.5,3.2,23.5,50,,,2955.3,99.5,77.11,93.04
24.12.2020 04:00,C3A4N-50,6,1,44,44,36.1,100,20,45.5,1,2.3,23,52.3,,,4412.7,98.7,83.88,99.89
24.12.2020 05:00,C3A4N-50,6,1,46.5,47,38.1,100,22,47.3,1.5,3.2,23,49.5,,,937.6,94.3,77.1,94.19
24.12.2020 06:00,C3A4N-50,6,1,44.5,45,36.5,100,20,44.9,1.5,3.4,23,51.7,3,4690,2177.1,98.4,81.08,97.91
24.12.2020 07:00,C3A4N-50,6,1,47,47,38.5,100,22,46.8,1.5,3.2,23.5,50,,,4280.2,100,77.81,92.95
24.12.2020 08:00,C3A4N-50,6,1,44,44,36.1,100,20,45.5,1.5,3.4,22.5,51.1,,,1954.6,93.4,82.14,99.01
24.12.2020 09:00,C3A4N-50,6,0.7,11.5,17,13.8,100,6,52.2,0.5,4.3,5,43.5,,,1669.9,91.4,312.16,270.5
24.12.2020 10:00,C3A4N-50,6,0,,,,100,0,,0,,0,,,,,62.7,,
24.12.2020 11:00,C3A4N-50,6,0,1.5,,,100,0,0,0,0,1.5,100,,,463.7,62.2,2440.75,325.78
24.12.2020 12:00,,,,,,,1.7,,,,,,,,,,,,
24.12.2020 12:00,C3A4N-50,6,0.6,34.5,54,,72.2,16,46.4,1.5,4.3,17,49.3,,,2600.3,93.7,106.23,89.04
24.12.2020 12:54,C14N,7,0,,,,0,0,,0,,0,,,,,56.1,,
24.12.2020 13:00,C14N,7,0.7,42,63,51.6,66.7,20,47.6,1.5,3.6,20.5,48.8,,,3510.4,91.4,86.88,92.63
24.12.2020 14:00,C14N,7,1,55.5,56,45.5,100,26,46.8,2,3.6,27.5,49.5,,,733.8,95.4,64.71,79.63
24.12.2020 14:00,C3A4N-50,,,,,45.5,100,,,,,,,2,5000,,,,79.63
24.12.2020 15:00,C14N,7,1,49.5,50,40.6,100,24,48.5,2,4,23.5,47.5,,,1990.3,95.7,72.94,88.86
24.12.2020 16:00,C14N,7,1,51.5,52,42.2,100,28,54.4,2,3.9,21.5,41.7,,,2162,97.8,70.11,85.91
24.12.2020 16:00,C3A4N-50,,,,,42.2,100,,,,,,,2.1,4950,,,,85.91
24.12.2020 17:00,C14N,7,1,59,59,48.4,100,26,44.1,2.5,4.2,30.5,51.7,,,2621.8,97.4,60.98,75.11
24.12.2020 18:00,C14N,7,1,61,61,50,100,28,45.9,2,3.3,31,50.8,,,1484.9,97.8,58.76,72.04
24.12.2020 18:00,C3A4N-50,,,,,50,100,,,,,,,1.8,4680,,,,72.04
24.12.2020 19:00,C14N,7,1,61.5,62,50.4,100,28,45.5,2.5,4.1,31,50.4,,,1539,97.7,58.11,71.12
24.12.2020 20:00,C14N,7,1,61,61,50,100,28,45.9,2.5,4.1,30.5,50,,,1576.1,97.8,58.66,71.9
24.12.2020 21:00,C14N,7,1,49,49,40.2,100,22,44.9,2,4.1,25,51,,,1761.3,98,73.2,89.57
24.12.2020 22:00,C14N,7,1,58,58,47.5,100,26,44.8,2.5,4.3,29.5,50.9,,,2252.5,97.8,62.24,75.39
24.12.2020 22:00,C3A4N-50,,,,,47.5,100,,,,,,,1.5,4920,,,,75.39
24.12.2020 23:00,C14N,7,1,61.5,62,50.4,100,28,45.5,3,4.9,30.5,49.6,,,1859,97.6,58.28,71.35
25.12.2020 00:00,C14N,7,1,61,61,50,100,28,45.9,2.5,4.1,30.5,50,,,1545.7,97.6,58.73,71.52
25.12.2020 01:00,C14N,7,1,61.5,62,50.4,100,28,45.5,3,4.9,30.5,49.6,,,1383.8,97.7,58.16,71.25
25.12.2020 02:00,C14N,7,0.3,12,36,29.5,33.3,6,50,0.5,4.2,5.5,45.8,,,1511.7,75.7,300.14,151.19
25.12.2020 02:00,C3A4N-50,,,,,29.5,33.3,,,,,,,1.8,4560,,,,151.19
25.12.2020 03:00,C14N,7,0,,,,0,0,,0,,0,,,,,59.7,,
25.12.2020 04:00,C14N,7,0,,,,0,0,,0,,0,,,,,58.9,,
