Repository: SamerHany/CHES210-Data-Science-In-Chemical-Engineering

# CASE STUDY 2: QUALITY CONTROL

### Objectives

*   Link all the steps of a typical data science project
*   Predict product properties to ensure consistent quality and reduce defects

File: 12 - Case Study - Quality Control/cement_data.csv (part 11 of 27)
Date/Time,Cement Type,Cement silo,"RHR, h","Production, t","Prod.rate, t/h","PRI, %","NAI, %","Clinker (wet), t","Clinker (wet), %","Gypsum (wet), t","Gypsum (wet), %","Limestone (wet), t","Limestone (wet), %","R45, %",Fineness blaine,"Water injection, l/h","Cement temp, C","Main Drive SEEC, kWh/t cem","SEEC, kWh/t cem"
25.12.2020 05:00,C14N,7,0,3.5,,,0,2,57.1,0,0,1.5,42.9,,,494.9,56.2,1041.7,182.55
25.12.2020 06:00,C14N,7,1,58.5,62,50.5,95,26,44.4,3,5.1,29.5,50.4,,,1658.8,101.1,61.58,75.23
25.12.2020 07:00,C14N,7,1,61,61,50,100,28,45.9,2.5,4.1,30.5,50,,,487.5,101.8,58.61,72.42
25.12.2020 08:00,C14N,7,1,61,61,50,100,28,45.9,2.5,4.1,30.5,50,,,487.5,107.6,58.39,72.18
25.12.2020 09:00,C14N,7,1,31,31,25.4,100,22,71,2.5,8.1,6.5,21,,,487.5,116.9,117.01,141.37
25.12.2020 10:00,C14N,7,0.1,,0,,6.7,0,,0,,0,,,,487.5,84.7,,
25.12.2020 10:00,C3A4N-50,,,,,,6.7,,,,,,,1,4740,,,,
25.12.2020 11:00,C14N,7,0,,,,0,0,,0,,0,,,,,76.4,,
25.12.2020 12:00,C14N,7,0.1,12,90,73.8,13.3,6,50,0.5,4.2,5.5,45.8,,,539.6,74.6,309.93,100.3
25.12.2020 13:00,C14N,7,0.6,35.5,65,52.9,55,16,45.1,1.5,4.2,18,50.7,,,510.7,110.9,101.86,74.57
25.12.2020 14:00,C14N,7,0.8,52.5,66,53.8,80,24,45.7,2.5,4.8,26,49.5,,,4142.3,113.7,69.28,83.26
25.12.2020 15:00,C14N,7,1,59,59,48.4,100,26,44.1,2.5,4.2,30.5,51.7,,,874.4,93.6,59.82,74.45
25.12.2020 16:00,C14N,7,1,61.5,62,50.4,100,28,45.5,2.5,4.1,31,50.4,,,1376.8,98.6,57.79,71.17
25.12.2020 16:00,C3A4N-50,,,,,50.4,100,,,,,,,5.2,4900,,,,71.17
25.12.2020 17:00,C14N,7,1,61.5,62,50.4,100,28,45.5,3,4.9,30.5,49.6,,,1223.5,99.4,57.98,71.48
25.12.2020 18:00,C14N,7,1,61,61,50,100,28,45.9,2.5,4.1,30.5,50,,,498,109.3,58.52,72.23
25.12.2020 18:00,C3A4N-50,,,,,50,100,,,,,,,1.2,4390,,,,72.23
25.12.2020 19:00,C14N,7,1,59.5,60,48.8,100,26,43.7,2.5,4.2,31,52.1,,,498,114,60.12,74.01
25.12.2020 19:00,C3A4N-50,,,,,48.8,100,,,,,,,1,4660,,,,74.01
25.12.2020 20:00,C14N,7,1,61,61,50,100,28,45.9,2.5,4.1,30.5,50,,,498,117.2,58.5,72.07
25.12.2020 21:00,C14N,7,1,61,61,50,100,28,45.9,2.5,4.1,30.5,50,,,498,119.2,58.59,71.88
25.12.2020 22:00,C14N,7,1,59.5,60,48.8,100,26,43.7,3,5,30.5,51.3,,,498,119.7,60.03,73.7
25.12.2020 22:00,C3A4N-50,,,,,48.8,100,,,,,,,1.5,4610,,,,73.7
25.12.2020 22:00,,,,,,,0,,,,,,,,,,,,
25.12.2020 22:10,,,,,,,0,,,,,,,,,,,,
25.12.2020 23:00,C14N,7,1,61.5,62,50.4,100,28,45.5,2.5,4.1,31,50.4,,,477.4,120.7,57.97,71.17
26.12.2020 00:00,C14N,7,1,45,45,36.9,100,20,44.4,2,4.4,23,51.1,,,472.3,123.9,79.5,97.33
26.12.2020 00:00,C3A4N-50,,,,,36.9,100,,,,,,,1.6,4670,,,,97.33
26.12.2020 01:00,C14N,7,1,65.5,66,53.7,100,30,45.8,3,4.6,32.5,49.6,,,472.3,133.5,54.81,66.12
26.12.2020 02:00,C14N,7,1,65.5,66,53.7,100,30,45.8,2.5,3.8,33,50.4,,,472.3,125.5,54.03,66.97
26.12.2020 02:00,C3A4N-50,,,,,53.7,100,,,,,,,1.3,4960,,,,66.97
26.12.2020 03:00,C14N,7,1,62.5,63,51.2,100,30,48,2.5,4,30,48,,,472.3,124.4,56.91,70.72
26.12.2020 04:00,C14N,7,1,66,66,54.1,100,30,45.5,2.5,3.8,33.5,50.8,,,476.5,125.4,54.08,66.97
26.12.2020 04:00,C3A4N-50,,,,,54.1,100,,,,,,,1.8,4280,,,,66.97
26.12.2020 05:00,C14N,7,1,65.5,66,53.7,100,30,45.8,2.5,3.8,33,50.4,,,480.3,120.9,53.77,66.88
26.12.2020 06:00,C14N,7,1,30.5,31,25,100,14,45.9,1.5,4.9,15,49.2,,,480.3,123.4,117.27,143.72
26.12.2020 06:00,C3A4N-50,,,,,25,100,,,,,,,1.8,4320,,,,143.72
26.12.2020 07:00,C14N,7,0.7,16.5,24,19.8,68.3,8,48.5,0.5,3,8,48.5,,,480.3,131.2,224.22,192.47
26.12.2020 08:00,C14N,7,0,3,,,0,2,66.7,0.5,16.7,0.5,16.7,,,,80.2,0,0
26.12.2020 08:00,C3A4N-50,,,,,,0,,,,,,,1.5,4900,,,,0
26.12.2020 09:00,C14N,7,0,15,,,0,10,66.7,2.5,16.7,2.5,16.7,,,,70.3,0,11.81
26.12.2020 10:00,,,,,,,0,,,,,,,,,,,,
26.12.2020 10:00,C14N,7,0,,0,,0,0,,0,,0,,,,,67.4,,
26.12.2020 10:08,C3A4N-60,8,0,,0,,0,0,,0,,0,,,,,66.9,,
26.12.2020 10:10,C14N,7,0,,0,,0,0,,0,,0,,,,,58,,
26.12.2020 11:00,,,,,,,0,,,,,,,,,,,,
26.12.2020 11:00,C14N,7,0,,,,0,0,,0,,0,,,,,43,,
26.12.2020 11:30,C3A4N-60,8,0,,,,0,0,,0,,0,,,,,39.1,,
26.12.2020 12:00,C3A4N-60,8,0,,,,0,0,,0,,0,,,,,35.8,,
26.12.2020 13:00,C3A4N-60,8,0.7,44,68,55.5,65,16,36.4,2,4.5,26,59.1,,,3287.2,112.9,83.39,90.68
26.12.2020 14:00,C3A4N-60,8,1,49,49,40.2,100,18,36.7,2,4.1,29,59.2,,,3591.9,106.7,71.22,86.23
26.12.2020 15:00,C3A4N-60,8,1,40.5,41,33.2,100,14,34.6,1.5,3.7,25,61.7,1.7,5340,485.5,83,85.9,107.41
26.12.2020 16:00,C3A4N-60,8,1,30.5,31,25,100,12,39.3,1.5,4.9,17,55.7,,,1658.7,99.3,117.72,141.82
26.12.2020 17:00,C3A4N-60,8,1,40.5,41,33.2,100,14,34.6,1.5,3.7,25,61.7,,,3749.4,97.7,89.06,107.27
26.12.2020 18:00,C3A4N-60,8,1,48.5,49,39.8,100,18,37.1,2,4.1,28.5,58.8,2,4830,1407.7,97,74.12,89.01
26.12.2020 19:00,C3A4N-60,8,1,58,58,47.5,100,20,34.5,3,5.2,35,60.3,1.8,5280,1378.5,97.6,61.79,75.08
26.12.2020 20:00,C3A4N-60,8,1,62,62,50.8,100,22,35.5,3,4.8,37,59.7,,,1334.4,97.8,57.64,70.78
26.12.2020 21:00,C3A4N-60,8,1,55,55,45.1,100,20,36.4,3,5.5,32,58.2,,,1436.7,98.6,65.15,79.51
26.12.2020 22:00,C3A4N-60,8,1,67,67,54.9,100,24,35.8,3,4.5,40,59.7,1.6,4800,477.1,108.3,53.21,65.09
26.12.2020 23:00,C3A4N-60,8,1,66.5,67,54.5,100,24,36.1,3,4.5,39.5,59.4,,,477.1,106.2,53.21,66.41
27.12.2020 00:00,C3A4N-60,8,1,67,67,54.9,100,24,35.8,3.5,5.2,39.5,59,1.5,4810,477.1,107.7,52.48,65.16
27.12.2020 01:00,C3A4N-60,8,1,64,64,52.5,100,22,34.4,3,4.7,39,60.9,,,477.1,109.4,54.53,67.81
27.12.2020 02:00,C3A4N-60,8,1,63.5,64,52,100,22,34.6,3,4.7,38.5,60.6,1.5,4520,477.1,109.3,54.67,68.24
27.12.2020 03:00,C3A4N-60,8,1,66.5,67,54.5,100,24,36.1,3.5,5.3,39,58.6,,,477.1,110,52.01,65.54
27.12.2020 04:00,C3A4N-60,,,,,,23.3,,,,,,,1.8,4310,,,,
27.12.2020 04:00,C3A4N-60,8,0.8,26,34,,100,10,38.5,1,3.8,15,57.7,,,477.1,110.4,136.42,140.77
27.12.2020 04:55,C3A4N-50,6,0,,0,,100,0,,0,,0,,,,,73.7,,
27.12.2020 05:00,C3A4N-50,6,0,,,,100,0,,0,,0,,,,,66.4,,
27.12.2020 06:00,C3A4N-50,6,0.7,46,64,52.6,100,20,43.5,2.5,5.4,23.5,51.1,,,495.6,105.1,78.73,80.54
27.12.2020 07:00,C3A4N-50,6,1,56.5,57,46.3,100,26,46,2.5,4.4,28,49.6,,,489.8,61.5,63.69,77.57
27.12.2020 08:00,C3A4N-50,6,1,52,52,42.6,100,24,46.2,2,3.8,26,50,1.1,4720,489.8,112.4,69.42,84.04
27.12.2020 09:00,C3A4N-50,6,0.4,17.5,50,41,35,8,45.7,1,5.7,8.5,48.6,,,500.8,94.2,206.3,108.9
27.12.2020 10:00,C3A4N-50,6,0.6,36,60,49.2,60,16,44.4,1.5,4.2,18.5,51.4,,,2923.3,98.5,101.28,93.68
27.12.2020 11:00,C3A4N-50,6,1,57,57,46.7,100,26,45.6,2.5,4.4,28.5,50,,,1873.7,102.4,63.26,76.75
27.12.2020 12:00,C3A4N-50,6,1,61.5,62,50.4,100,28,45.5,2.5,4.1,31,50.4,2.2,4500,1641.2,98.9,58.11,71.07
27.12.2020 13:00,C3A4N-50,6,0.3,18,54,44.3,100,8,44.4,1,5.6,9,50,,,1751.8,79.4,198.7,145.61
27.12.2020 14:00,C3A4N-50,6,0.9,58,64,52.8,100,26,44.8,2.5,4.3,29.5,50.9,1.2,4440,1032.6,97.6,62.2,75.01
27.12.2020 15:00,C3A4N-50,6,0.7,33.5,49,40.2,100,16,47.8,1,3,16.5,49.3,1.4,4710,1032.6,88.7,107.07,94.44
27.12.2020 16:00,C3A4N-50,6,0,,,,100,0,,0,,0,,,,,55.8,,
27.12.2020 17:00,C3A4N-50,6,0,,,,100,0,,0,,0,,,,,57.3,,
27.12.2020 18:00,C3A4N-50,6,0,,,,100,0,,0,,0,,,,,54.4,,
27.12.2020 19:00,C3A4N-50,6,0,,,,100,0,,0,,0,,,,,50.3,,
27.12.2020 20:00,,,,,,,56.7,,,,,,,,,,,,
27.12.2020 20:00,C3A4N-50,6,0,,,,100,0,,0,,0,,,,,48.5,,
27.12.2020 20:17,C14N,4,0.4,61,141,,100,54,88.5,3.5,5.7,3.5,5.7,,,1032.6,81.1,61.51,44.46
27.12.2020 21:00,C14N,4,1,133.5,134,109.4,100,120,89.9,6.5,4.9,7,5.2,,,2728.9,103.3,27.08,33.8
27.12.2020 22:00,C14N,4,1,109.5,110,89.8,100,98,89.5,5.5,5,6,5.5,16.6,2780,3210.5,99.5,33.6,42.07
27.12.2020 23:00,C14N,4,1,127.5,128,104.5,100,114,89.4,6.5,5.1,7,5.5,,,3210.5,99.4,28.26,35.66
28.12.2020 00:00,C14N,4,1,123,123,100.8,100,110,89.4,6.5,5.3,6.5,5.3,16.7,3050,3210.5,98.6,29.73,37.2
28.12.2020 01:00,C14N,4,1,132.5,133,108.6,100,118,89.1,7,5.3,7.5,5.7,,,3210.5,97.9,27.31,34.4
28.12.2020 02:00,C14N,4,1,125.5,126,102.9,100,112,89.2,7,5.6,6.5,5.2,18,2970,3210.5,98.6,29.23,36.22
28.12.2020 03:00,C14N,4,1,136.5,137,111.9,100,122,89.4,7,5.1,7.5,5.5,,,1931.3,97.3,26.23,33.35
28.12.2020 04:00,C14N,4,1,141.5,142,116,100,126,89,7.5,5.3,8,5.7,17.8,3040,3209.5,104.6,24.66,31.55
28.12.2020 05:00,C14N,4,1,128,128,104.9,100,114,89.1,7,5.5,7,5.5,,,3217,104.4,27.16,34.38
28.12.2020 06:00,C14N,4,1,125,125,102.5,100,112,89.6,6.5,5.2,6.5,5.2,18.5,3000,3217,106.8,27.97,35.4
28.12.2020 07:00,C14N,4,1,123.5,124,101.2,100,110,89.1,6.5,5.3,7,5.7,,,3217,104.1,28.23,35.93
28.12.2020 08:00,C14N,4,1,119.5,120,98,100,106,88.7,7,5.9,6.5,5.4,19,2740,3217,102.3,30.11,37.58
28.12.2020 09:00,C14N,4,1,123.5,124,101.2,100,110,89.1,7,5.7,6.5,5.3,,,3217,101.1,28.41,36.04
28.12.2020 10:00,C14N,4,1,126,126,103.3,100,112,88.9,7,5.6,7,5.6,19.7,2900,3217,100.5,27.74,34.9
28.12.2020 11:00,C14N,4,1,117,117,95.9,100,104,88.9,6.5,5.6,6.5,5.6,,,2805.2,102,30.06,37.95
28.12.2020 12:00,C14N,4,1,114.5,115,93.9,100,102,89.1,6.5,5.7,6,5.2,,,1031.8,124.1,31.64,39.47
28.12.2020 13:00,C14N,4,1,122.5,123,100.4,100,112,91.4,7,5.7,3.5,2.9,,,3707.9,127.6,28.95,35.39
28.12.2020 14:00,C14N,4,1,125.5,126,102.9,100,112,89.2,7,5.6,6.5,5.2,20.3,2880,4682,113.2,28.07,36.45
28.12.2020 15:00,C14N,4,1,130.5,131,107,100,116,88.9,7.5,5.7,7,5.4,,,4682,109.7,26.99,33.98
28.12.2020 16:00,C14N,4,0.5,40.5,78,64.3,100,36,88.9,2,4.9,2.5,6.2,,,4682,94.5,87.94,63.07
28.12.2020 17:00,C14N,3,0,,,,100,0,,0,,0,,,,,69.6,,
28.12.2020 18:00,C14N,3,0.7,70.5,98,80.6,100,62,87.9,4.5,6.4,4,5.7,,,3084.8,100.5,53.13,64.13
28.12.2020 19:00,C14N,3,1,125.5,126,102.9,100,112,89.2,7,5.6,6.5,5.2,,,4578.7,109.6,29.27,36.76
28.12.2020 20:00,C14N,3,1,133,133,109,100,118,88.7,7.5,5.6,7.5,5.6,,,4578.7,104.1,26.8,34.59
28.12.2020 21:00,C14N,3,1,128.5,129,105.3,100,114,88.7,7.5,5.8,7,5.4,,,4587.9,101.6,27.43,35.34
28.12.2020 22:00,C14N,3,1,128.5,129,105.3,100,114,88.7,7.5,5.8,7,5.4,19.5,2980,4598.2,102.8,27.95,35.58
28.12.2020 23:00,C14N,3,1,132.5,133,108.6,100,118,89.1,7.5,5.7,7,5.3,,,4598.2,102.3,26.69,34.05
29.12.2020 00:00,C14N,3,1,135.5,136,111.1,100,120,88.6,8,5.9,7.5,5.5,18.3,3080,4598.2,102.3,26.07,33.29
29.12.2020 01:00,C14N,3,1,132.5,133,108.6,100,118,89.1,7.5,5.7,7,5.3,,,4598.2,102.9,26.48,34
29.12.2020 02:00,C14N,3,1,131,131,107.4,100,116,88.5,8,6.1,7,5.3,16.8,2830,4598.2,103,26.72,34.61
29.12.2020 03:00,C14N,3,1,122,122,100,100,108,88.5,7,5.7,7,5.7,,,4608.6,106.2,28.41,36.71
29.12.2020 04:00,C14N,3,1,117.5,118,96.3,100,104,88.5,7,6,6.5,5.5,,,4607.8,108,29.69,37.6
29.12.2020 05:00,C14N,3,1,116.5,117,95.5,100,104,89.3,6.5,5.6,6,5.2,,,4607.8,109.4,29.88,37.77
29.12.2020 06:00,C14N,3,1,117.5,118,96.3,100,104,88.5,7,6,6.5,5.5,21,2890,4607.8,104,29.98,37.83
29.12.2020 07:00,C14N,3,1,122,122,100,100,108,88.5,7.5,6.1,6.5,5.3,,,4611.3,100.9,28.55,36.29
29.12.2020 08:00,C14N,3,1,122,122,100,100,108,88.5,7,5.7,7,5.7,19.9,2950,4623.4,100.9,28.66,36.64
29.12.2020 09:00,C14N,3,1,113,113,92.6,100,100,88.5,7,6.2,6,5.3,,,4622.7,102.1,30.63,38.86
29.12.2020 10:00,C14N,3,1,106.5,107,87.3,100,94,88.3,6.5,6.1,6,5.6,18.4,3000,4619.4,100.8,32.95,41.36
29.12.2020 11:00,C14N,3,1,106,106,86.9,100,94,88.7,6.5,6.1,5.5,5.2,,,4618,101.4,33.62,42.39
29.12.2020 12:00,C14N,3,1,110.5,111,90.6,100,98,88.7,6.5,5.9,6,5.4,,,4593.3,100.6,31.59,39.97
29.12.2020 13:00,C14N,3,1,115.5,116,94.7,100,102,88.3,7,6.1,6.5,5.6,,,4599.5,104.7,30.38,38.41
29.12.2020 14:00,C14N,3,1,117.5,118,96.3,100,104,88.5,7,6,6.5,5.5,18.7,2880,4604.7,107.1,30.11,37.88
29.12.2020 15:00,C14N,3,1,124,124,101.6,100,110,88.7,7.5,6,6.5,5.2,,,4604.9,103.5,28.52,36.07
29.12.2020 16:00,C14N,3,1,115.5,116,94.7,100,102,88.3,7,6.1,6.5,5.6,,,3567,96.3,31.4,39.09
29.12.2020 17:00,C14N,3,1,83.5,84,68.4,100,74,88.6,5,6,4.5,5.4,,,3359.9,101.9,44.47,54.41
29.12.2020 18:00,C14N,4,1,131,131,107.4,100,116,88.5,8,6.1,7,5.3,17.4,3030,4570.3,106.1,27.47,34.68
29.12.2020 19:00,C14N,4,1,131.5,132,107.8,100,116,88.2,8,6.1,7.5,5.7,,,4570.3,103.7,26.85,33.09
29.12.2020 20:00,C14N,4,1,128.5,129,105.3,100,114,88.7,7.5,5.8,7,5.4,,,4570.3,104.4,27.29,35.24
29.12.2020 21:00,C14N,4,1,122,122,100,100,108,88.5,7.5,6.1,6.5,5.3,,,4567.4,103,29.32,36.79
29.12.2020 22:00,C14N,4,0.4,48,115,94.4,41.7,42,87.5,3.5,7.3,2.5,5.2,17.7,2960,3776.1,81.4,75.65,56.23
29.12.2020 22:00,,,,,,,0,,,,,,,,,,,,
29.12.2020 22:02,,,,,,,0,,,,,,,,,,,,
29.12.2020 23:00,C14N,4,0.8,95.5,119,97.8,80,84,88,6,6.3,5.5,5.8,,,3183.3,106.5,39.25,47.74
30.12.2020 00:00,C14N,4,1,125.5,126,102.9,100,110,87.6,8.5,6.8,7,5.6,,,4467.8,106.5,29.12,36.26
30.12.2020 01:00,C14N,4,1,129.5,130,106.1,100,114,88,8.5,6.6,7,5.4,,,4467.8,104.1,27.56,34.64
30.12.2020 02:00,C14N,4,1,127,127,104.1,100,112,88.2,8,6.3,7,5.5,16.6,3000,4467.8,101.3,28.38,35.46
30.12.2020 03:00,C14N,4,1,118.5,119,97.1,100,104,87.8,8,6.8,6.5,5.5,,,4467.8,101.5,30.44,38.34
30.12.2020 04:00,C14N,4,1,127.5,128,104.5,100,112,87.8,8.5,6.7,7,5.5,,,4467.8,101.1,28.69,35.86
30.12.2020 05:00,C14N,4,1,118,118,96.7,100,104,88.1,7.5,6.4,6.5,5.5,,,4467.8,100.4,30.53,38.21
30.12.2020 06:00,C14N,4,1,129.5,130,106.1,100,114,88,8.5,6.6,7,5.4,16.2,3120,4467.8,100.1,28.23,35.28
30.12.2020 07:00,C14N,4,1,129.5,130,106.1,100,114,88,8.5,6.6,7,5.4,,,4467.8,102,27.92,34.86
30.12.2020 08:00,C14N,4,1,129.5,130,106.1,100,114,88,8.5,6.6,7,5.4,17.8,3000,4467.8,101.4,28.07,35.15
30.12.2020 09:00,C14N,4,1,118,118,96.7,100,104,88.1,7.5,6.4,6.5,5.5,,,4467.8,102.2,30.81,38.32
30.12.2020 10:00,C14N,4,1,134.5,135,110.2,100,118,87.7,9,6.7,7.5,5.6,17.2,3100,4467.8,99.4,27.32,34.18
30.12.2020 11:00,C14N,4,1,120,120,98.4,100,106,88.3,7.5,6.3,6.5,5.4,,,3476.5,95.7,30.7,38.07
30.12.2020 12:00,C14N,4,1,129.5,130,106.1,100,116,89.6,8.5,6.6,5,3.9,,,4213.8,103.9,28.48,35.7
30.12.2020 13:00,C14N,4,1,122.5,123,100.4,100,114,93.1,8.5,6.9,0,0,,,4459.4,104,29.84,37.17
30.12.2020 14:00,C14N,4,1,49,49,40.2,100,46,93.9,3,6.1,0,0,17.9,2980,2599,98.9,76.58,92.48
30.12.2020 15:00,C14N,4,1,90,90,73.8,100,84,93.3,6,6.7,0,0,,,4386.7,103.7,41.78,50.5
30.12.2020 16:00,C14N,4,1,131,131,107.4,100,122,93.1,9,6.9,0,0,,,4404.1,106.7,27.74,35.34
30.12.2020 17:00,C14N,4,1,126.5,127,103.7,100,118,93.3,8.5,6.7,0,0,,,4408.3,103.6,28.54,36.11
30.12.2020 18:00,C14N,4,0.7,77,110,90.2,70,72,93.5,5,6.5,0,0,19.2,2840,4412.1,92,47.64,44.85
30.12.2020 19:00,C14N,4,0.6,78.5,135,110.3,58.3,70,89.2,5,6.4,3.5,4.5,,,2944,90.4,47.78,41.21
30.12.2020 20:00,C14N,4,1,136.5,137,111.9,100,120,87.9,9,6.6,7.5,5.5,,,4384.8,106.4,26.82,33.07
30.12.2020 21:00,C14N,4,1,122.5,123,100.4,100,108,88.2,8,6.5,6.5,5.3,,,4407,103.2,29.96,37.42
30.12.2020 22:00,C14N,4,1,100,100,82,100,88,88,6.5,6.5,5.5,5.5,18.1,3090,4186.4,97.6,37.33,45.63
30.12.2020 23:00,C14N,4,1,111.5,112,91.4,100,98,87.9,7.5,6.7,6,5.4,,,4385.5,100.7,33.6,41.38
31.12.2020 00:00,C14N,4,1,116,116,95.1,100,102,87.9,7.5,6.5,6.5,5.6,,,4406.5,100.7,32.17,39.56
31.12.2020 01:00,,,,,,,0,,,,,,,,,,,,
31.12.2020 01:00,C14N,4,0.8,59.5,74,,100,54,90.8,4,6.7,1.5,2.5,,,3901.2,98,62.09,64.4
31.12.2020 01:48,CPP4,3,0.2,17,85,,100,16,94.1,1,5.9,0,0,,,689.2,100.5,225.81,54.12
31.12.2020 02:00,C14N,,,,,77.9,100,,,,,,,17.7,3350,,,,46.62
31.12.2020 02:00,CPP4,3,1,95,95,77.9,100,84,88.4,5.5,5.8,5.5,5.8,,,4010.7,111.6,38.28,46.62
31.12.2020 03:00,CPP4,3,1,96.5,97,79.1,100,84,87,5.5,5.7,7,7.3,,,4217.4,103.5,37.07,45.13
31.12.2020 04:00,CPP4,3,1,101,101,82.8,100,88,87.1,6.5,6.4,6.5,6.4,6.8,4070,4217.4,98.3,35.22,42.9
31.12.2020 05:00,CPP4,3,1,100,100,82,100,88,88,6,6,6,6,6.7,4110,4217.4,100.3,35.73,43.7
31.12.2020 06:00,CPP4,3,1,99.5,100,81.6,100,86,86.4,6.5,6.5,7,7,7.1,4000,4217.4,102.1,35.36,43.4
31.12.2020 07:00,CPP4,3,1,102,102,83.6,100,88,86.3,6.5,6.4,7.5,7.4,7.4,4100,4210.9,101.6,34.32,42.15
31.12.2020 08:00,CPP4,3,1,87.5,88,71.7,100,76,86.9,5.5,6.3,6,6.9,7,3950,3956.2,101.6,40.99,49.89
31.12.2020 09:00,CPP4,3,1,99.5,100,81.6,100,86,86.4,6,6,7.5,7.5,6.9,4030,3383,101.2,35.84,44.05
31.12.2020 10:00,CPP4,3,1,102,102,83.6,100,88,86.3,7,6.9,7,6.9,8,3800,3384.2,110.4,34.81,42.9
31.12.2020 10:00,,,,,,,0,,,,,,,,,,,,
31.12.2020 10:32,,,,,,,0,,,,,,,,,,,,
31.12.2020 11:00,CPP4,3,1,100,100,82,100,86,86,6.5,6.5,7.5,7.5,,,3388.2,114.8,35.38,43.68
31.12.2020 12:00,CPP4,3,1,99.5,100,81.6,100,86,86.4,6.5,6.5,7,7,8.1,3800,3390,115.8,35.41,43.06
31.12.2020 13:00,CPP4,3,1,90.5,91,74.2,100,78,86.2,6,6.6,6.5,7.2,,,3389.1,118.3,39.62,48.5
31.12.2020 14:00,CPP4,3,1,92.5,93,75.8,100,80,86.5,6,6.5,6.5,7,8,3750,3392,120,39.08,47.34
31.12.2020 15:00,CPP4,3,1,97,97,79.5,100,84,86.6,6,6.2,7,7.2,,,3376.6,116.7,36.89,44.87
31.12.2020 16:00,CPP4,3,1,92.5,93,75.8,100,80,86.5,6,6.5,6.5,7,7.6,4130,3380.5,113.3,38.7,47.13
31.12.2020 17:00,CPP4,3,1,102.5,103,84,100,88,85.9,7,6.8,7.5,7.3,,,3384.3,114.3,34.94,42.45
31.12.2020 18:00,CPP4,3,1,69.5,70,57,100,60,86.3,4.5,6.5,5,7.2,7.5,4000,3369.7,113.4,51.58,63.13
31.12.2020 19:00,CPP4,3,1,93,93,76.2,100,80,86,6.5,7,6.5,7,,,3389.2,117,39.24,47.12
31.12.2020 20:00,CPP4,3,1,91,91,74.6,100,78,85.7,6.5,7.1,6.5,7.1,6,4020,3379.1,117.6,39.53,47.81
31.12.2020 21:00,CPP4,3,1,89.5,90,73.4,100,76,84.9,7,7.8,6.5,7.3,,,3389.3,122.4,39.97,48.37
31.12.2020 22:00,CPP4,3,1,93.5,94,76.6,100,80,85.6,7,7.5,6.5,7,5.3,3890,3382.9,128.1,37.85,46.16
31.12.2020 23:00,CPP4,3,0.9,78,84,68.5,93.3,66,84.6,6,7.7,6,7.7,5.5,4370,3432.8,130.6,45.21,52.57
01.01.2021 00:00,CPP4,3,0,,,,0,0,,0,,0,,,,,70.8,,
01.01.2021 01:00,CPP4,3,0,,,,0,0,,0,,0,,,,,55.7,,
01.01.2021 02:00,CPP4,3,0,,,,0,0,,0,,0,,,,,47.9,,
01.01.2021 03:00,CPP4,3,0,9,,,0,8,88.9,0.5,5.6,0.5,5.6,,,2192.3,60.3,406.93,145.54
01.01.2021 04:00,CPP4,4,1,84.5,85,69.3,100,72,85.2,6.5,7.7,6,7.1,,,4221.3,120.5,43.67,52.48
01.01.2021 05:00,CPP4,4,1,89.5,90,73.4,100,76,84.9,7,7.8,6.5,7.3,,,4198.5,101.7,40.09,48.78
01.01.2021 06:00,CPP4,4,1,91.5,92,75,100,78,85.2,7,7.7,6.5,7.1,8,4240,4195.5,101.1,39.21,47.48
01.01.2021 07:00,CPP4,4,1,91,91,74.6,100,78,85.7,6.5,7.1,6.5,7.1,,,4195.5,97.9,39.47,47.99
01.01.2021 08:00,CPP4,4,1,91,91,74.6,100,78,85.7,6.5,7.1,6.5,7.1,7.6,3950,3634.4,97.5,39.63,47.96
01.01.2021 09:00,CPP4,4,1,91,91,74.6,100,78,85.7,6.5,7.1,6.5,7.1,,,3927.2,108.7,39.72,47.92
01.01.2021 10:00,CPP4,4,1,90.5,91,74.2,100,78,86.2,6,6.6,6.5,7.2,7.8,4000,4203.4,111.6,39.72,48.14
01.01.2021 11:00,CPP4,4,1,90.5,91,74.2,100,78,86.2,6,6.6,6.5,7.2,,,4200.1,106.7,39.56,48.7
01.01.2021 12:00,CPP4,4,1,90.5,91,74.2,100,78,86.2,6,6.6,6.5,7.2,,,4196.3,101.9,39.57,48.55
01.01.2021 13:00,CPP4,4,1,77,77,63.1,100,66,85.7,5.5,7.1,5.5,7.1,,,4196.3,100.8,47.56,57.23
01.01.2021 14:00,CPP4,4,1,97,97,79.5,100,84,86.6,6,6.2,7,7.2,8,3890,3474.5,97.3,36.84,45.1
01.01.2021 15:00,CPP4,4,1,95,95,77.9,100,82,86.3,6,6.3,7,7.4,,,4036.8,106.1,37.72,45.6
01.01.2021 16:00,CPP4,4,1,64.5,65,52.9,100,56,86.8,4,6.2,4.5,7,8.5,4020,4220.5,104.4,56.75,67.92
01.01.2021 17:00,CPP4,4,1,78.5,79,64.3,100,68,86.6,5,6.4,5.5,7,,,4220.5,104.3,47.47,56.45
01.01.2021 18:00,CPP4,4,1,76.5,77,62.7,100,66,86.3,4.5,5.9,6,7.8,8.5,4220,4213.6,101.6,47.56,56.74
01.01.2021 19:00,CPP4,4,1,90,90,73.8,100,78,86.7,6,6.7,6,6.7,,,4220.5,106.6,40.15,48.38
01.01.2021 20:00,CPP4,4,1,90,90,73.8,100,78,86.7,5.5,6.1,6.5,7.2,8.6,4180,4220.1,114.3,39.81,48.12
01.01.2021 21:00,CPP4,4,0.6,55.5,95,78,58.3,48,86.5,3.5,6.3,4,7.2,,,4220.5,101.2,64.31,48.95
01.01.2021 22:00,CPP4,4,0,,,,0,0,,0,,0,,7.4,4160,,63.7,,
01.01.2021 23:00,CPP4,4,0,,,,0,0,,0,,0,,,,,62,,
02.01.2021 00:00,CPP4,4,0,,,,0,0,,0,,0,,,,,61.9,,
02.01.2021 01:00,CPP4,4,0.6,59,104,85.3,56.7,52,88.1,2.5,4.2,4.5,7.6,,,2688.2,87.6,61.74,54.25
02.01.2021 02:00,CPP4,4,1,90.5,91,74.2,100,80,88.4,4,4.4,6.5,7.2,,,4203.3,115.4,40.06,49.26
02.01.2021 03:00,CPP4,4,1,92,92,75.4,100,82,89.1,3.5,3.8,6.5,7.1,7.7,3970,4203.3,116,39.18,47.33
02.01.2021 04:00,CPP4,4,1,86,86,70.5,100,76,88.4,4,4.7,6,7,,,4201.2,117.4,41.72,50.2
02.01.2021 05:00,CPP4,4,1,86.5,87,70.9,100,76,87.9,4,4.6,6.5,7.5,,,4203.3,117.3,41.49,50
02.01.2021 06:00,CPP4,4,1,84,84,68.9,100,74,88.1,4,4.8,6,7.1,6.7,4050,4203.3,114.5,42.82,51.67
02.01.2021 07:00,CPP4,4,1,82.5,83,67.6,100,72,87.3,4.5,5.5,6,7.3,6.9,4160,4203.3,110.3,43.81,53.04
02.01.2021 08:00,CPP4,4,1,79,79,64.8,100,70,88.6,3.5,4.4,5.5,7,,,4203.3,108,45.76,54.62
02.01.2021 09:00,CPP4,4,1,66.5,67,54.5,100,58,87.2,3.5,5.3,5,7.5,,,4203.3,107.6,55.18,66.14
02.01.2021 10:00,CPP4,4,1,91.5,92,75,100,80,87.4,5,5.5,6.5,7.1,6.4,4040,4203.3,107.8,39.14,46.91
02.01.2021 11:00,CPP4,4,1,89.5,90,73.4,100,78,87.2,5,5.6,6.5,7.3,,,1977.2,119.2,40.39,48.29
02.01.2021 12:00,CPP4,4,1,89.5,90,73.4,100,78,87.2,5,5.6,6.5,7.3,6.5,4250,448.4,139.2,40.56,48.57
02.01.2021 13:00,CPP4,4,0.2,7,47,38.3,15,6,85.7,0.5,7.1,0.5,7.1,,,445.9,92.5,520.9,176.37
02.01.2021 14:00,CPP4,4,0,,,,0,0,,0,,0,,7,4380,460.9,49.7,,
02.01.2021 15:00,CPP4,4,0.9,68,73,59.7,93.3,60,88.2,3.5,5.1,4.5,6.6,,,3909.7,123.5,54.99,65.72
02.01.2021 16:00,CPP4,4,1,91.5,92,75,100,80,87.4,5,5.5,6.5,7.1,,,4214.7,113.2,39.51,47.08
02.01.2021 17:00,CPP4,4,1,96.5,97,79.1,100,84,87,5.5,5.7,7,7.3,,,4226.8,105.1,37.23,44.69
02.01.2021 18:00,CPP4,4,1,95.5,96,78.3,100,84,88,4.5,4.7,7,7.3,8.6,3910,4226.8,105.6,37.45,45.9
02.01.2021 19:00,CPP4,4,1,100,100,82,100,88,88,5,5,7,7,9.1,3920,596.4,114.9,35.83,43.07
02.01.2021 19:00,,,,,,,0,,,,,,,,,,,,
02.01.2021 19:29,,,,,,,0,,,,,,,,,,,,
02.01.2021 20:00,CPP4,4,1,64.5,65,52.9,100,56,86.8,3.5,5.4,5,7.8,,,1469.3,129.1,55.68,67.37
02.01.2021 21:00,CPP4,4,1,79.5,80,65.2,100,70,88.1,4,5,5.5,6.9,,,4291.6,126.3,46.58,55.43
02.01.2021 22:00,CPP4,4,1,77.5,78,63.5,100,68,87.7,4,5.2,5.5,7.1,9.4,4100,4643.2,111.2,46.91,56.73
02.01.2021 23:00,CPP4,4,1,93.5,94,76.6,100,82,87.7,4.5,4.8,7,7.5,,,4650.5,105.7,38.77,46.38
03.01.2021 00:00,CPP4,4,1,93.5,94,76.6,100,82,87.7,5,5.3,6.5,7,8,4150,4668.9,101.5,38.36,46.81
03.01.2021 01:00,CPP4,4,1,96,96,78.7,100,84,87.5,5,5.2,7,7.3,7,3900,4668.9,98.7,37.23,45.58
03.01.2021 02:00,CPP4,4,1,89.5,90,73.4,100,78,87.2,5,5.6,6.5,7.3,,,4668.9,96.5,39.89,48.31
03.01.2021 03:00,CPP4,4,1,79.5,80,65.2,100,70,88.1,4,5,5.5,6.9,7.5,4000,4668.9,96.3,45.32,55.15
03.01.2021 04:00,CPP4,4,1,82.5,83,67.6,100,72,87.3,4.5,5.5,6,7.3,,,4668.9,96.9,43.97,52.57
03.01.2021 05:00,CPP4,4,1,84.5,85,69.3,100,74,87.6,4.5,5.3,6,7.1,8.6,4180,4668.9,95.3,42.78,51.79
03.01.2021 06:00,CPP4,4,1,84.5,85,69.3,100,74,87.6,4.5,5.3,6,7.1,,,4668.9,93.5,42.82,51.78
03.01.2021 07:00,CPP4,4,1,94,94,77,100,82,87.2,5,5.3,7,7.4,,,4668.9,94.5,38.22,46.49
03.01.2021 08:00,CPP4,4,1,96,96,78.7,100,84,87.5,5,5.2,7,7.3,8.8,4080,4668.9,95.2,37.15,45.03
03.01.2021 09:00,CPP4,4,1,95.5,96,78.3,100,84,88,5,5.2,6.5,6.8,6.3,3900,4668.9,95.1,37.22,45.8
03.01.2021 10:00,CPP4,4,1,97.5,98,79.9,100,86,88.2,4.5,4.6,7,7.2,,,3770.4,98,36.48,44.71
03.01.2021 11:00,CPP4,4,1,96,96,78.7,100,84,87.5,5,5.2,7,7.3,,,4599,104.9,36.59,44.92
03.01.2021 12:00,CPP4,4,1,93.5,94,76.6,100,82,87.7,5,5.3,6.5,7,,,4650.5,100.1,37.69,46.18
03.01.2021 13:00,CPP4,4,1,98,98,80.3,100,86,87.8,5,5.1,7,7.1,,,4668.9,99.3,36.29,43.81
03.01.2021 14:00,CPP4,4,1,94.5,95,77.5,100,82,86.8,5.5,5.8,7,7.4,10.8,3700,4668.9,99.6,37.39,45.73
03.01.2021 15:00,CPP4,4,1,95,95,77.9,100,84,88.4,5,5.3,6,6.3,11.3,3690,4668.9,99,36.95,45.42
03.01.2021 16:00,CPP4,4,1,95,95,77.9,100,86,90.5,5.5,5.8,3.5,3.7,,,4668.9,99.9,37.51,45.89
03.01.2021 17:00,CPP4,4,1,94.5,95,77.5,100,84,88.9,5.5,5.8,5,5.3,,,4668.9,100.2,37.62,45.81
03.01.2021 18:00,CPP4,4,1,87.5,89,72.9,98.3,78,89.1,5,5.7,4.5,5.1,7.2,3750,4245.3,97.1,40.04,49.53
03.01.2021 19:00,CPP4,4,0,,,,0,0,,0,,0,,6.6,3810,,63.2,,
03.01.2021 20:00,CPP4,4,0,,,,0,0,,0,,0,,,,,49.7,,
03.01.2021 21:00,CPP4,4,0,,,,0,0,,0,,0,,,,,42.9,,
03.01.2021 22:00,CPP4,4,0.5,48.5,91,74.5,53.3,44,90.7,2.5,5.2,2,4.1,,,506.3,71.7,74.72,60.66
03.01.2021 23:00,CPP4,4,1,79.5,80,65.2,100,72,90.6,5,6.3,2.5,3.1,,,2572.4,120.3,44.53,53.83
04.01.2021 00:00,CPP4,4,1,73.5,74,60.2,100,66,89.8,4,5.4,3.5,4.8,5,4150,2784,132.7,48.26,58.22
04.01.2021 01:00,CPP4,4,0.2,11,51,41.6,21.7,10,90.9,0.5,4.5,0.5,4.5,4.7,4220,2784,89.6,327.48,129.07
04.01.2021 02:00,CPP4,4,0,,,,0,0,,0,,0,,,,,48.1,,
04.01.2021 03:00,CPP4,4,0,,,,0,0,,0,,0,,,,,37.3,,
04.01.2021 04:00,CPP4,4,0,,,,0,0,,0,,0,,,,,31.4,,
04.01.2021 05:00,CPP4,4,0,,,,0,0,,0,,0,,,,,27.9,,
04.01.2021 06:00,CPP4,4,0,,,,0,0,,0,,0,,,,,25.8,,
04.01.2021 07:00,CPP4,4,0,,,,0,0,,0,,0,,,,,24.2,,
04.01.2021 08:00,CPP4,4,0,,,,0,0,,0,,0,,,,,23.6,,
04.01.2021 09:00,CPP4,4,0,,,,0,0,,0,,0,,,,,23.8,,
04.01.2021 10:00,CPP4,4,0,,,,0,0,,0,,0,,,,,25.1,,
04.01.2021 10:00,,,,,,,0,,,,,,,,,,,,
04.01.2021 10:34,,,,,,,0,,,,,,,,,,,,
04.01.2021 11:00,CPP4,4,0,5.5,,,0,0,0,0,0,5.5,100,,,,26.6,0,16.11
04.01.2021 12:00,CPP4,4,0,6,,,0,0,0,0,0,6,100,,,,27.8,0,20.36
04.01.2021 13:00,CPP4,4,0,,,,0,0,,0,,0,,,,,28.3,,
04.01.2021 14:00,,,,,,,0,,,,,,,,,,,,
04.01.2021 14:00,CPP4,4,0,,0,,0,0,,0,,0,,,,,28.7,,
04.01.2021 14:17,C3A4N-50,7,0,,,,0,0,,0,,0,,,,,28.9,,
04.01.2021 15:00,C3A4N-50,7,0,,,,0,0,,0,,0,,,,496.1,36.2,,
04.01.2021 16:00,C3A4N-50,7,0.5,38.5,77,63.1,50,20,51.9,1,2.6,17.5,45.5,,,621,77.7,94.92,83.71
04.01.2021 17:00,C3A4N-50,7,1,62,62,50.8,100,28,45.2,3.5,5.6,30.5,49.2,,,2748.8,108.7,58.96,70.9
04.01.2021 18:00,C3A4N-50,7,1,59,59,48.4,100,26,44.1,3,5.1,30,50.8,4.5,4430,640.9,84.9,60.91,75.38
04.01.2021 19:00,C3A4N-50,7,1,61.5,62,50.4,100,28,45.5,3,4.9,30.5,49.6,,,496.9,97.3,59.5,72.67
04.01.2021 20:00,C3A4N-50,7,1,56.5,57,46.3,100,26,46,3,5.3,27.5,48.7,,,2432.4,102.1,65.37,79.12
04.01.2021 21:00,C3A4N-50,7,1,61,61,50,100,28,45.9,3,4.9,30,49.2,,,1140.9,90.7,59.33,73.06
04.01.2021 22:00,C3A4N-50,7,1,57,57,46.7,100,26,45.6,3,5.3,28,49.1,1.6,4250,524.7,97.2,63.84,78.89
04.01.2021 23:00,C3A4N-50,7,1,57.5,58,47.1,100,26,45.2,3,5.2,28.5,49.6,,,2653.1,102,64.12,77.17
05.01.2021 00:00,C3A4N-50,7,1,61.5,62,50.4,100,28,45.5,3,4.9,30.5,49.6,2.5,4300,2769.9,101.3,58.04,70.56
05.01.2021 01:00,C3A4N-50,7,1,61,61,50,100,28,45.9,3,4.9,30,49.2,,,1737.6,92,55.29,68.11
05.01.2021 02:00,C3A4N-50,7,1,59,59,48.4,100,26,44.1,3,5.1,30,50.8,3.2,4830,494.5,73.7,56.25,71.78
05.01.2021 03:00,C3A4N-50,7,1,61,61,50,100,28,45.9,3,4.9,30,49.2,,,494.5,84.7,55.02,70.76
05.01.2021 04:00,C3A4N-50,7,0,0.5,15,12.3,3.3,0,0,0,0,0.5,100,,,494.5,47.8,6834.38,1310.3
05.01.2021 05:00,C3A4N-50,7,0.3,30.5,96,78.9,31.7,14,45.9,1.5,4.9,15,49.2,,,494.5,84.1,116.02,132.94
05.01.2021 06:00,C3A4N-50,7,1,56,56,45.9,100,26,46.4,2.5,4.5,27.5,49.1,,,2605.4,111.7,65.39,79.19
05.01.2021 07:00,C3A4N-50,7,1,42.5,43,34.8,100,20,47.1,2,4.7,20.5,48.2,,,2754.3,115.4,84.55,100.26
05.01.2021 08:00,C3A4N-50,7,1,27.5,28,22.5,100,12,43.6,1.5,5.5,14,50.9,3,5000,2754.3,112.3,128.91,157.98
05.01.2021 09:00,C3A4N-50,7,1,28,28,23,100,14,50,1,3.6,13,46.4,,,1438.7,105.7,122.53,150.2
05.01.2021 10:00,C3A4N-50,7,1,16.5,17,13.5,100,8,48.5,1,6.1,7.5,45.5,8.6,5600,496.1,85.9,215.99,268.11
05.01.2021 11:00,C3A4N-50,7,0.4,5.5,14,11.8,38.3,2,36.4,0.5,9.1,3,54.5,,,496.1,75.3,648.99,345.01
05.01.2021 12:00,C3A4N-50,7,0,,,,0,0,,0,,0,,,,,44.8,,
05.01.2021 13:00,C3A4N-50,7,0,,,,0,0,,0,,0,,,,,38.4,,
05.01.2021 14:00,C3A4N-50,7,0,,,,0,0,,0,,0,,,,,36.9,,
05.01.2021 15:00,C3A4N-50,7,0,,,,0,0,,0,,0,,,,,35.4,,
05.01.2021 16:00,C3A4N-50,7,0,,,,0,0,,0,,0,,,,,33.4,,
05.01.2021 17:00,C3A4N-50,7,0,,,,0,0,,0,,0,,,,,32.8,,
05.01.2021 18:00,C3A4N-50,7,0,,,,0,0,,0,,0,,,,,32.7,,
05.01.2021 19:00,C3A4N-50,7,0,,,,0,0,,0,,0,,,,,33.2,,
05.01.2021 20:00,C3A4N-50,7,0,,,,0,0,,0,,0,,,,,36.6,,
05.01.2021 20:00,,,,,,,0,,,,,,,,,,,,
05.01.2021 20:48,,,,,,,0,,,,,,,,,,,,
05.01.2021 21:00,C3A4N-50,7,0.4,26.5,64,52.1,41.7,12,45.3,1.5,5.7,13,49.1,,,496.1,56.5,140.27,97.5
05.01.2021 22:00,C3A4N-50,7,1,52.5,53,43,100,24,45.7,2,3.8,26.5,50.5,,,2150.8,108.4,70.28,85.14
05.01.2021 23:00,C3A4N-50,7,1,51.5,52,42.2,100,24,46.6,2.5,4.9,25,48.5,,,2801.8,113.6,68.36,83.53
06.01.2021 00:00,C3A4N-50,7,1,25.5,26,20.9,100,12,47.1,1.5,5.9,12,47.1,,,1825.8,122.9,126.51,157.55
06.01.2021 01:00,C3A4N-50,7,1,25,25,20.5,100,12,48,1,4,12,48,,,494.7,90.8,141.22,174.42
06.01.2021 02:00,C3A4N-50,7,1,52,52,42.6,100,24,46.2,2.5,4.8,25.5,49,3.5,5230,494.7,109,70.54,86.06
06.01.2021 03:00,C3A4N-50,7,1,56.5,57,46.3,100,26,46,2,3.5,28.5,50.4,,,501.3,120.1,65.42,79.32
06.01.2021 04:00,C3A4N-50,7,1,59,59,48.4,100,28,47.5,2.5,4.2,28.5,48.3,,,1418.8,115.9,62.5,75.96
06.01.2021 05:00,C3A4N-50,7,1,57.5,58,47.1,100,26,45.2,2.5,4.3,29,50.4,,,1602.6,115.2,64.15,78.19
06.01.2021 06:00,C3A4N-50,7,1,60.5,61,49.6,100,28,46.3,2.5,4.1,30,49.6,5,4230,1576.2,111.1,60.63,74.73
06.01.2021 07:00,C3A4N-50,7,1,63,63,51.6,100,30,47.6,2.5,4,30.5,48.4,,,1647.5,107.8,58.26,72.04
06.01.2021 08:00,C3A4N-50,7,1,60,60,49.2,100,28,46.7,2,3.3,30,50,,,1629.7,106.3,60.88,74.98
06.01.2021 09:00,C3A4N-50,7,1,60.5,61,49.6,100,28,46.3,2.5,4.1,30,49.6,,,1610,104.2,60.27,74.4
06.01.2021 10:00,C3A4N-50,7,1,61,61,50,100,28,45.9,2.5,4.1,30.5,50,2.4,4300,1668,103.8,59.86,74.33
06.01.2021 11:00,C3A4N-50,7,1,60.5,61,49.6,100,28,46.3,2.5,4.1,30,49.6,,,1688.5,103.5,60.35,74.18
06.01.2021 12:00,C3A4N-50,7,0.7,40,62,50.4,65,18,45,2,5,20,50,,,1627.2,90.4,90.73,77.71
06.01.2021 13:00,C3A4N-50,7,0,,,,0,0,,0,,0,,2.7,4470,,55.4,,
06.01.2021 14:00,C3A4N-50,7,0,4,120,98.4,3.3,2,50,0,0,2,50,,,480.7,49.5,902.98,285.46
06.01.2021 15:00,C3A4N-50,7,1,56,59,48.3,100,26,46.4,2,3.6,28,50,,,1128,97.2,65.13,76.45
06.01.2021 16:00,C3A4N-50,7,0,,,,100,0,,0,,0,,,,,59,,
06.01.2021 17:00,,,,,,,100,,,,,,,,,,,,
06.01.2021 17:00,C3A4N-50,7,0,,0,,100,0,,0,,0,,,,,54.3,,
06.01.2021 17:50,C3A4N-60,8,0,,,,100,0,,0,,0,,,,,52.2,,
06.01.2021 18:00,C3A4N-60,8,0,,,,100,0,,0,,0,,,,,49.3,,
06.01.2021 19:00,C3A4N-60,8,0,,,,100,0,,0,,0,,,,,47.7,,
06.01.2021 20:00,C3A4N-60,8,0,,,,100,0,,0,,0,,,,,41.6,,
06.01.2021 21:00,C3A4N-60,8,0,,,,100,0,,0,,0,,,,,38.3,,
06.01.2021 22:00,C3A4N-60,8,0.6,39,67,54.8,100,14,35.9,2,5.1,23,59,,,480.7,71.7,93.63,90.9
06.01.2021 23:00,C3A4N-60,8,1,53.5,54,43.9,100,18,33.6,2,3.7,33.5,62.6,,,736.1,98.1,68.38,83.05
07.01.2021 00:00,C3A4N-60,8,1,55.5,56,45.5,100,20,36,2,3.6,33.5,60.4,2.5,4780,1189.7,97.9,65.82,80.16
07.01.2021 01:00,C3A4N-60,8,1,57.5,58,47.1,100,22,38.3,1.5,2.6,34,59.1,,,1449.9,98,63.7,77.35
07.01.2021 02:00,C3A4N-60,8,0.9,53.5,57,47,93.3,20,37.4,1.5,2.8,32,59.8,1.7,4860,1487.7,97.3,68.59,79.94
07.01.2021 03:00,C3A4N-60,8,0.5,29,64,52.8,45,10,34.5,0.5,1.7,18.5,63.8,,,689.2,80.8,126.45,98.72
07.01.2021 04:00,C3A4N-60,8,1,62,62,50.8,100,24,38.7,1.5,2.4,36.5,58.9,,,1738.8,97.2,59.23,71.91
07.01.2021 05:00,C3A4N-60,8,1,59.5,60,48.8,100,22,37,2,3.4,35.5,59.7,,,1422.3,97.8,61.35,74.83
07.01.2021 06:00,C3A4N-60,8,1,60.5,61,49.6,100,22,36.4,2,3.3,36.5,60.3,1.9,4760,1372.9,97.6,60.22,72.99
07.01.2021 07:00,C3A4N-60,8,1,59.5,60,48.8,100,22,37,2,3.4,35.5,59.7,,,1278.6,97.7,61.05,73.78
07.01.2021 08:00,C3A4N-60,8,1,60,60,49.2,100,22,36.7,3,5,35,58.3,1.6,4790,1240,97.6,60.32,73.63
07.01.2021 09:00,C3A4N-60,8,1,60.5,61,49.6,100,22,36.4,3,5,35.5,58.7,,,1188.7,97.7,59.65,73
07.01.2021 10:00,C3A4N-60,8,1,61.5,62,50.4,100,22,35.8,3.5,5.7,36,58.5,2.6,4630,1177.2,97.6,58.77,71.72
07.01.2021 11:00,C3A4N-60,8,1,60.5,61,49.6,100,22,36.4,3,5,35.5,58.7,,,1218.2,97.6,59.39,73.13
07.01.2021 12:00,C3A4N-60,8,1,60.5,61,49.6,100,22,36.4,3.5,5.8,35,57.9,2.2,4690,1277.8,97.7,59.66,72.85
07.01.2021 13:00,C3A4N-60,8,1,60.5,61,49.6,100,22,36.4,3,5,35.5,58.7,2.2,4620,1332.1,97.6,59.53,72.73
07.01.2021 14:00,C3A4N-60,8,1,60,60,49.2,100,22,36.7,2.5,4.2,35.5,59.2,,,1395.4,97.7,60.01,73.43
07.01.2021 15:00,C3A4N-60,8,1,60.5,61,49.6,100,22,36.4,3,5,35.5,58.7,1.9,4680,1453.4,97.6,59.4,72.48
07.01.2021 16:00,,,,,,,0,,,,,,,,,,,,
07.01.2021 16:00,C3A4N-60,8,0.3,15.5,49,,40.4,6,38.7,1,6.5,8.5,54.8,,,1471,80,230.27,113.55
07.01.2021 16:47,C3A4N-50,7,0,,,,0,0,,0,,0,,,,,58.8,,
07.01.2021 17:00,C3A4N-50,7,0,,,,0,0,,0,,0,,,,,61.6,,
07.01.2021 18:00,C3A4N-50,7,0.6,43,78,64.1,55,20,46.5,2,4.7,21,48.8,,,919.6,81.6,84.24,78.11
07.01.2021 19:00,C3A4N-50,7,1,65.5,66,53.7,100,30,45.8,3,4.6,32.5,49.6,,,1686.6,97.6,55.03,67.87
07.01.2021 20:00,C3A4N-50,7,1,66,66,54.1,100,30,45.5,3,4.5,33,50,1.8,5070,1593.9,97.7,54.5,66.85
07.01.2021 21:00,C3A4N-50,7,1,65.5,66,53.7,100,30,45.8,3,4.6,32.5,49.6,,,1720.1,97.8,54.87,68.16
07.01.2021 22:00,C3A4N-50,7,1,66,66,54.1,100,30,45.5,3,4.5,33,50,1.7,4240,1601.1,97.7,54.36,66.97
07.01.2021 23:00,C3A4N-50,7,1,48.5,49,39.8,100,24,49.5,2,4.1,22.5,46.4,,,2003,98.2,74.24,89.94
08.01.2021 00:00,C3A4N-50,7,1,56.5,57,46.3,100,26,46,3,5.3,27.5,48.7,1.6,4440,2210.8,97.7,63.82,79.3
08.01.2021 01:00,C3A4N-50,7,1,56.5,57,46.3,100,26,46,2.5,4.4,28,49.6,,,2034.9,97.7,63.71,77.82
08.01.2021 01:00,,,,,,,0,,,,,,,,,,,,
08.01.2021 01:08,,,,,,,0,,,,,,,,,,,,
08.01.2021 02:00,C3A4N-50,7,1,60.5,61,49.6,100,28,46.3,2.5,4.1,30,49.6,1.9,4600,1869,97.7,59.53,72.98
08.01.2021 03:00,C3A4N-50,7,1,61.5,62,50.4,100,28,45.5,3,4.9,30.5,49.6,,,1701,97.7,58.63,71.91
08.01.2021 04:00,C3A4N-50,7,1,60.5,61,49.6,100,28,46.3,2.5,4.1,30,49.6,1.5,4700,1782.9,97.9,59.58,73.51
08.01.2021 05:00,C3A4N-50,7,1,61.5,62,50.4,100,28,45.5,3,4.9,30.5,49.6,,,1817.8,97.8,58.57,72.19
08.01.2021 06:00,C3A4N-50,7,1,59,59,48.4,100,26,44.1,3,5.1,30,50.8,1.7,4640,1748.3,97.8,61.11,75.21
08.01.2021 07:00,C3A4N-50,7,1,51.5,52,42.2,100,24,46.6,2,3.9,25.5,49.5,,,1723.3,98,70.05,85.99
08.01.2021 08:00,C3A4N-50,7,1,56,56,45.9,100,26,46.4,2.5,4.5,27.5,49.1,1.3,4670,2183.3,97.8,64.54,78.36
08.01.2021 09:00,C3A4N-50,7,1,57.5,58,47.1,100,26,45.2,3,5.2,28.5,49.6,,,2050.8,97.7,62.78,76.77
08.01.2021 10:00,C3A4N-50,7,1,56.5,57,46.3,100,26,46,2.5,4.4,28,49.6,2.2,4560,1996.8,97.8,63.76,78.17
08.01.2021 11:00,C3A4N-50,7,1,55.5,56,45.5,100,26,46.8,2.5,4.5,27,48.6,,,2119.4,97.8,64.9,78.85
08.01.2021 12:00,C3A4N-50,7,1,56.5,57,46.3,100,26,46,2.5,4.4,28,49.6,1.7,4680,2103.5,97.8,63.81,77.8
08.01.2021 13:00,C3A4N-50,7,1,56.5,57,46.3,100,26,46,2.5,4.4,28,49.6,1.8,4710,2128.1,97.9,63.85,78.26
08.01.2021 14:00,C3A4N-50,7,1,54,54,44.3,100,24,44.4,2.5,4.6,27.5,50.9,,,2140.1,97.8,66.62,81.52
08.01.2021 15:00,C3A4N-50,7,0.6,30,49,39.9,61.7,14,46.7,1.5,5,14.5,48.3,1.6,4730,2158.8,86.9,119.96,98.86
08.01.2021 16:00,C3A4N-50,7,0,,,,0,0,,0,,0,,,,,55.3,,
08.01.2021 17:00,C3A4N-50,7,0,,,,0,0,,0,,0,,,,,56,,
08.01.2021 18:00,C3A4N-50,7,0,0.5,,,0,0,0,0,0,0.5,100,,,499.4,51.4,7257.75,1297.05
08.01.2021 19:00,C3A4N-50,7,0.8,46.5,58,47.6,80,24,51.6,2.5,5.4,20,43,,,1856.2,98,78.57,95.59
08.01.2021 20:00,C3A4N-50,7,1,57,57,46.7,100,26,45.6,2.5,4.4,28.5,50,,,2237.5,93.7,62.88,77.2
08.01.2021 21:00,C3A4N-50,7,0.2,2,9,7,100,2,100,0,0,0,0,,,483,65.8,1779.84,755.31
08.01.2021 22:00,C3A4N-50,,,,,,100,,,,,,,1.2,5370,,,,
08.01.2021 22:00,C3A4N-50,7,0,,,,100,0,,0,,0,,,,,43.6,,
08.01.2021 22:54,C14N,6,0,,,,100,0,,0,,0,,,,,44.7,,
08.01.2021 23:00,C14N,6,0.4,36,98,80.5,100,32,88.9,2.5,6.9,1.5,4.2,,,550.6,63.8,103.69,63.33
09.01.2021 00:00,C14N,6,1,115.5,116,94.7,100,102,88.3,7,6.1,6.5,5.6,,,4186.3,103.9,31.25,38.55
09.01.2021 01:00,C14N,6,1,108.5,109,88.9,100,96,88.5,6.5,6,6,5.5,,,4607.5,99.4,32.92,41.93
09.01.2021 02:00,C14N,6,1,108.5,109,88.9,100,96,88.5,6.5,6,6,5.5,13,3430,4044.6,95.3,32.8,41.19
09.01.2021 03:00,C14N,6,1,108,108,88.5,100,96,88.9,6.5,6,5.5,5.1,,,4335.2,97,33.14,41.93
09.01.2021 04:00,C14N,6,1,109,109,89.3,100,98,89.9,6.5,6,4.5,4.1,17.6,3280,4125.4,97.6,32.86,41.26
09.01.2021 05:00,C14N,6,1,115,115,94.3,100,102,88.7,6.5,5.7,6.5,5.7,,,4620.3,101.7,31.07,39.07
09.01.2021 06:00,C14N,6,1,118,118,96.7,100,104,88.1,7.5,6.4,6.5,5.5,12,3220,4181.5,95.4,30.41,38.43
09.01.2021 07:00,C14N,6,1,108.5,109,88.9,100,96,88.5,7,6.5,5.5,5.1,,,3946.5,98.8,32.95,42.07
09.01.2021 08:00,C14N,6,1,64,64,52.5,100,56,87.5,4.5,7,3.5,5.5,14,3100,2554.4,100,58.5,71.06
09.01.2021 09:00,C14N,6,1,123,123,100.8,100,108,87.8,8,6.5,7,5.7,,,4599.1,108.4,29.54,36.14
09.01.2021 10:00,C14N,6,1,127.5,128,104.5,100,112,87.8,8.5,6.7,7,5.5,15.2,3130,4601.5,107.8,28.06,36.05
09.01.2021 11:00,C14N,6,1,129,129,105.7,100,114,88.4,8,6.2,7,5.4,,,4622.4,105.5,27.71,35.04
09.01.2021 12:00,C14N,6,1,111.5,112,91.4,100,98,87.9,7.5,6.7,6,5.4,,,4629.5,103.1,32.18,40.92
09.01.2021 13:00,C14N,6,1,70.5,71,57.8,100,62,87.9,4.5,6.4,4,5.7,,,3012.6,101.9,52.89,64.44
09.01.2021 14:00,C14N,6,1,120.5,121,98.8,100,106,88,8,6.6,6.5,5.4,15.3,3130,4580.8,107.7,30.75,38.12
09.01.2021 15:00,C14N,6,1,125,125,102.5,100,110,88,8,6.4,7,5.6,,,4579.3,102,29.3,36.62
09.01.2021 16:00,C14N,6,1,127,127,104.1,100,112,88.2,8,6.3,7,5.5,,,4594,101.5,28.89,36.25
09.01.2021 17:00,C14N,6,1,113,113,92.6,100,100,88.5,7,6.2,6,5.3,,,4604.5,102.9,32.4,40.52
09.01.2021 18:00,C14N,6,0,,,,100,0,,0,,0,,18.5,3150,,71.1,,
09.01.2021 19:00,C14N,6,0,,,,100,0,,0,,0,,,,,61.6,,
09.01.2021 20:00,C14N,6,0,,,,100,0,,0,,0,,,,,55.7,,
09.01.2021 21:00,C14N,6,0,,,,100,0,,0,,0,,,,,51,,
09.01.2021 22:00,C14N,6,0.6,70.5,118,96.3,100,62,87.9,4.5,6.4,4,5.7,,,2212.3,87.5,53.37,52.82
09.01.2021 23:00,C14N,6,1,119.5,120,98,100,106,88.7,7,5.9,6.5,5.4,,,4612.9,100.6,30.92,38.45
10.01.2021 00:00,C14N,6,1,128.5,129,105.3,100,114,88.7,7.5,5.8,7,5.4,17.5,2960,4612.1,99.4,27.51,34.96
10.01.2021 01:00,C14N,6,1,79.5,80,65.2,100,70,88.1,5,6.3,4.5,5.7,,,4404.3,98.8,44.88,56.46
10.01.2021 02:00,C14N,6,1,88,88,72.1,100,78,88.6,5.5,6.3,4.5,5.1,22,2790,2860.1,105.4,42.48,51.83
10.01.2021 03:00,C14N,6,1,101.5,102,83.2,100,90,88.7,6,5.9,5.5,5.4,,,4614.3,107.4,36.56,45.4
10.01.2021 04:00,C14N,6,1,102,102,83.6,100,90,88.2,6,5.9,6,5.9,21,2800,4545.1,97.9,37.01,45.5
10.01.2021 05:00,C14N,6,1,108.5,109,88.9,100,96,88.5,6.5,6,6,5.5,,,2341.4,96.9,34.33,42.75
10.01.2021 06:00,C14N,6,1,131.5,132,107.8,100,116,88.2,8.5,6.5,7,5.3,19.6,3430,4522.9,103.1,27.97,35.18
10.01.2021 07:00,C14N,6,1,131,131,107.4,100,116,88.5,8,6.1,7,5.3,,,4642.4,99.9,27.85,35.22
10.01.2021 08:00,C14N,6,1,124.5,125,102,100,110,88.4,7.5,6,7,5.6,19.4,2960,4642,98.4,29.46,36.88
10.01.2021 09:00,C14N,6,1,129.5,130,106.1,100,114,88,8.5,6.6,7,5.4,,,4436.2,96.9,28.4,36.13
10.01.2021 10:00,C14N,6,0.5,47,91,74.6,51.7,42,89.4,2.5,5.3,2.5,5.3,18.9,3090,3896.7,88.8,78.37,57.23
10.01.2021 11:00,C14N,6,0,,,,0,0,,0,,0,,,,,66,,
10.01.2021 12:00,C14N,6,0,,,,0,0,,0,,0,,,,,58.5,,
10.01.2021 13:00,C14N,6,0,,,,0,0,,0,,0,,,,,53.4,,
10.01.2021 14:00,C14N,6,0,,,,0,0,,0,,0,,,,,49.8,,
10.01.2021 15:00,C14N,6,0,,,,0,0,,0,,0,,,,,46.7,,
10.01.2021 16:00,C14N,6,0,,,,0,0,,0,,0,,,,,44.3,,
10.01.2021 17:00,C14N,6,0.1,9,180,147.5,5,8,88.9,0.5,5.6,0.5,5.6,,,485.4,49,412.03,160.1
10.01.2021 18:00,C14N,6,1,109,109,89.3,100,96,88.1,7,6.4,6,5.5,,,2954.6,101.3,34.68,42.55
10.01.2021 19:00,C14N,6,1,118,118,96.7,100,104,88.1,7.5,6.4,6.5,5.5,,,4607.4,99.2,31.83,39.8
10.01.2021 20:00,C14N,6,1,104.5,105,85.7,100,96,91.9,6.5,6.2,2,1.9,,,3869.5,96.8,36.13,44.53
10.01.2021 21:00,C14N,6,1,116,116,95.1,100,104,89.7,7.5,6.5,4.5,3.9,,,4629.7,101.5,32.35,39.72
10.01.2021 21:00,,,,,,,0,,,,,,,,,,,,
10.01.2021 21:23,,,,,,,0,,,,,,,,,,,,
10.01.2021 22:00,C14N,6,1,120,120,98.4,100,106,88.3,7.5,6.3,6.5,5.4,17,2880,4634,98.2,30.93,38.63
10.01.2021 23:00,C14N,6,1,131,131,107.4,100,116,88.5,8,6.1,7,5.3,,,4634,96.8,28.29,35.29
11.01.2021 00:00,C14N,6,1,132,132,108.2,100,116,87.9,8.5,6.4,7.5,5.7,,,4134.7,98,27.88,35
11.01.2021 01:00,C14N,6,1,132,132,108.2,100,116,87.9,9,6.8,7,5.3,,,4650.4,103.8,27.85,34.88
11.01.2021 02:00,C14N,6,1,129,129,105.7,100,114,88.4,8,6.2,7,5.4,16.6,3320,4629.3,103.1,28.32,35.98
11.01.2021 03:00,C14N,6,1,132.5,133,108.6,100,116,87.5,9,6.8,7.5,5.7,,,4626.4,104.9,27.53,34.57
11.01.2021 04:00,C14N,6,1,131.5,132,107.8,100,116,88.2,8.5,6.5,7,5.3,,,4642.6,106,27.55,34.31
11.01.2021 05:00,C14N,6,1,131.5,132,107.8,100,116,88.2,8.5,6.5,7,5.3,,,4652,104.2,27.4,34.96
11.01.2021 06:00,C14N,6,1,130,130,106.6,100,114,87.7,8.5,6.5,7.5,5.8,16.6,2980,4652,105.2,27.62,34.88
11.01.2021 07:00,C14N,6,1,129,129,105.7,100,114,88.4,8,6.2,7,5.4,,,4652,107.2,27.58,35.15
11.01.2021 08:00,C14N,6,1,118,118,96.7,100,104,88.1,7.5,6.4,6.5,5.5,16.8,3000,4652,112.6,29.51,37.08
11.01.2021 09:00,C14N,6,0,,,,0,0,,0,,0,,,,,80.2,,
11.01.2021 10:00,C14N,6,0,,,,0,0,,0,,0,,,,,65.8,,
11.01.2021 11:00,C14N,6,0,,,,0,0,,0,,0,,,,,68.5,,
11.01.2021 12:00,C14N,6,0,,,,0,0,,0,,0,,,,,66.2,,
11.01.2021 13:00,C14N,6,0,,,,0,0,,0,,0,,,,,59.2,,
11.01.2021 14:00,C14N,6,0.7,79,116,94.8,68.3,70,88.6,5,6.3,4,5.1,,,2651.3,89.8,46.02,45.05
11.01.2021 15:00,C14N,6,1,114,114,93.4,100,100,87.7,7.5,6.6,6.5,5.7,,,4657.6,108.1,31.5,38.9
11.01.2021 16:00,C14N,6,1,129,129,105.7,100,114,88.4,8,6.2,7,5.4,,,4663.9,111.8,27.26,34.2
11.01.2021 17:00,C14N,6,0.9,111,128,105,86.7,98,88.3,7,6.3,6,5.4,,,3930.9,94.1,31.88,35.02
11.01.2021 18:00,C14N,6,0,,,,0,0,,0,,0,,19.4,2980,,28,,
11.01.2021 19:00,C14N,6,0.8,90.5,118,96.8,76.7,80,88.4,5.5,6.1,5,5.5,,,493.2,26.2,40.42,43.17
11.01.2021 20:00,C14N,6,1,118,118,96.7,100,104,88.1,7.5,6.4,6.5,5.5,,,493.2,27.5,30.47,37.28
11.01.2021 21:00,C14N,6,1,111.5,112,91.4,100,98,87.9,7.5,6.7,6,5.4,,,493.2,28.1,32.11,39.44
11.01.2021 22:00,C14N,6,1,122,122,100,100,108,88.5,7.5,6.1,6.5,5.3,17.7,3200,493.2,26.5,29.53,36.59
11.01.2021 23:00,C14N,6,0.7,86.5,124,101.3,70,76,87.9,5.5,6.4,5,5.8,18,3080,493.2,25.9,41.29,38.14
12.01.2021 00:00,C14N,6,0,,,,0,0,,0,,0,,,,,74.3,,
12.01.2021 01:00,C14N,6,0,,,,0,0,,0,,0,,,,,78.9,,
12.01.2021 02:00,C14N,6,0,,,,0,0,,0,,0,,,,,60,,
12.01.2021 03:00,C14N,6,0,,,,0,0,,0,,0,,,,,52.1,,
12.01.2021 04:00,C14N,6,0,,,,0,0,,0,,0,,,,,46.6,,
