Repository: SamerHany/CHES210-Data-Science-In-Chemical-Engineering

# CASE STUDY 2: QUALITY CONTROL

### Objectives

*   Link all the steps of a typical data science project
*   Predict product properties to ensure consistent quality and reduce defects

File: 12 - Case Study - Quality Control/cement_data.csv (part 12 of 27)
Date/Time,Cement Type,Cement silo,"RHR, h","Production, t","Prod.rate, t/h","PRI, %","NAI, %","Clinker (wet), t","Clinker (wet), %","Gypsum (wet), t","Gypsum (wet), %","Limestone (wet), t","Limestone (wet), %","R45, %",Fineness blaine,"Water injection, l/h","Cement temp, C","Main Drive SEEC, kWh/t cem","SEEC, kWh/t cem"
12.01.2021 05:00,C14N,6,0,13.5,405,332,3.3,12,88.9,1,7.4,0.5,3.7,,,3172.9,61.9,271.66,103.14
12.01.2021 06:00,C14N,6,1,111,111,91,100,98,88.3,7,6.3,6,5.4,,,4521.3,125.5,33.58,41.47
12.01.2021 07:00,C14N,6,1,131.5,132,107.8,100,116,88.2,8,6.1,7.5,5.7,,,4521.3,107.3,27.87,34.98
12.01.2021 08:00,C14N,6,1,131.5,132,107.8,100,116,88.2,8.5,6.5,7,5.3,16.7,3050,4521.3,103.1,27.85,34.7
12.01.2021 09:00,C14N,6,1,131.5,132,107.8,100,116,88.2,8.5,6.5,7,5.3,,,4521.3,104.7,27.77,34.79
12.01.2021 10:00,C14N,6,1,134,134,109.8,100,118,88.1,8.5,6.3,7.5,5.6,20,3000,4521.3,106,27.22,34.08
12.01.2021 11:00,C14N,6,1,133,133,109,100,118,88.7,8,6,7,5.3,,,4521.3,103.9,27.41,34.22
12.01.2021 12:00,C14N,6,1,133,133,109,100,118,88.7,7.5,5.6,7.5,5.6,21,2970,4521.3,100.8,26.89,33.71
12.01.2021 13:00,C14N,6,1,126.5,127,103.7,100,112,88.5,7.5,5.9,7,5.5,,,4521.3,99.6,28.07,35.16
12.01.2021 14:00,C14N,6,1,125.5,126,102.9,100,112,89.2,7,5.6,6.5,5.2,17,3000,4521.3,102.3,28.1,35.67
12.01.2021 15:00,C14N,6,1,132.5,133,108.6,100,118,89.1,8,6,6.5,4.9,,,4521.3,103.3,26.67,33.62
12.01.2021 16:00,C14N,6,1,130,130,106.6,100,116,89.2,7,5.4,7,5.4,17.6,2960,4540.2,101,27.08,33.94
12.01.2021 17:00,C14N,6,1,125.5,126,102.9,100,112,89.2,7.5,6,6,4.8,,,4547.1,99.3,28.44,35.74
12.01.2021 18:00,C14N,6,1,128,128,104.9,100,114,89.1,7,5.5,7,5.5,16.8,3020,4564.3,98.8,27.96,35.06
12.01.2021 19:00,C14N,6,1,128,128,104.9,100,114,89.1,7.5,5.9,6.5,5.1,,,4572.3,99,28.14,35.21
12.01.2021 20:00,C14N,6,1,133,133,109,100,118,88.7,8,6,7,5.3,17.5,3130,4572.3,100.2,26.98,33.79
12.01.2021 21:00,C14N,6,1,126.5,127,103.7,100,112,88.5,8,6.3,6.5,5.1,,,4572.3,98.5,28.23,35.11
12.01.2021 22:00,C14N,6,1,128,128,104.9,100,114,89.1,7.5,5.9,6.5,5.1,16.2,2940,4572.3,97.9,28.19,35.88
12.01.2021 23:00,C14N,6,1,127,127,104.1,100,114,89.8,6.5,5.1,6.5,5.1,,,4572.3,98.9,28.4,35.67
13.01.2021 00:00,C14N,6,1,133,133,109,100,118,88.7,8,6,7,5.3,16.5,2970,4572.3,103.5,26.72,33.6
13.01.2021 01:00,C14N,6,1,123.5,124,101.2,100,110,89.1,7.5,6.1,6,4.9,,,4572.3,104.8,28.14,35.39
13.01.2021 02:00,C14N,6,1,109.5,110,89.8,100,98,89.5,5.5,5,6,5.5,23.7,2810,4572.3,103.9,32.17,40.46
13.01.2021 03:00,C14N,6,1,120.5,121,98.8,100,108,89.6,6.5,5.4,6,5,,,4572.3,104.8,29.38,36.95
13.01.2021 04:00,C14N,6,1,123,123,100.8,100,110,89.4,6,4.9,7,5.7,19.2,2930,4572.3,102.1,28.61,36.12
13.01.2021 05:00,C14N,6,1,120.5,121,98.8,100,108,89.6,6,5,6.5,5.4,,,4572.3,101.5,29.07,36.71
13.01.2021 06:00,C14N,6,1,122.5,123,100.4,100,110,89.8,6,4.9,6.5,5.3,17.5,2930,4572.3,103.6,28.45,36.02
13.01.2021 07:00,C14N,6,1,120.5,121,98.8,100,108,89.6,6,5,6.5,5.4,,,4572.3,101.7,28.95,36.37
13.01.2021 08:00,C14N,6,1,122.5,123,100.4,100,110,89.8,5.5,4.5,7,5.7,18,2730,4572.3,100.7,28.58,36.1
13.01.2021 09:00,C14N,6,1,118,118,96.7,100,106,89.8,5.5,4.7,6.5,5.5,,,4572.3,102.1,29.48,37
13.01.2021 10:00,C14N,6,1,122,122,100,100,110,90.2,5.5,4.5,6.5,5.3,16.8,2840,4572.3,103,29,36.39
13.01.2021 10:00,,,,,,,0,,,,,,,,,,,,
13.01.2021 10:33,,,,,,,0,,,,,,,,,,,,
13.01.2021 11:00,C14N,6,1,127,127,104.1,100,114,89.8,6,4.7,7,5.5,,,4572.3,106.4,27.89,35.3
13.01.2021 12:00,C14N,6,1,133.5,134,109.4,100,120,89.9,6.5,4.9,7,5.2,17.5,2820,4572.3,107,26.42,33.58
13.01.2021 13:00,C14N,6,1,125,125,102.5,100,112,89.6,6,4.8,7,5.6,,,4572.3,102.3,27.99,35.49
13.01.2021 14:00,C14N,6,1,127.5,128,104.5,100,114,89.4,6.5,5.1,7,5.5,18,2910,4572.3,101.6,27.47,34.67
13.01.2021 15:00,C14N,6,1,125.5,126,102.9,100,112,89.2,6.5,5.2,7,5.6,,,4572.3,101.5,28.25,35.75
13.01.2021 16:00,C14N,6,1,130.5,131,107,100,116,88.9,7.5,5.7,7,5.4,19,2830,4572.3,100.9,27.06,34.25
13.01.2021 17:00,C14N,6,1,117,117,95.9,100,104,88.9,6.5,5.6,6.5,5.6,,,4572.3,99.5,29.95,38
13.01.2021 18:00,C14N,6,1,80,81,66.7,100,56,70,4.5,5.6,19.5,24.4,18,2930,3129.4,95.4,45.42,55.35
13.01.2021 19:00,,,,,,,78.3,,,,,,,,,,,,
13.01.2021 19:00,C14N,6,0,,0,,100,0,,0,,0,,,,,64.3,,
13.01.2021 19:11,C3A4N-50,7,0.2,16.5,76,,100,8,48.5,0.5,3,8,48.5,,,1672.1,72.8,222.36,107.64
13.01.2021 20:00,C3A4N-50,7,1,65,65,53.3,100,30,46.2,3,4.6,32,49.2,,,2046.4,95.3,55.18,67.64
13.01.2021 21:00,C3A4N-50,7,1,66.5,67,54.5,100,30,45.1,3,4.5,33.5,50.4,,,992.1,95,53.7,66.45
13.01.2021 22:00,C3A4N-50,7,1,57,57,46.7,100,26,45.6,2.5,4.4,28.5,50,3.8,4780,1394.4,95.1,62.96,77.38
13.01.2021 23:00,C3A4N-50,7,1,61,61,50,100,28,45.9,3,4.9,30,49.2,,,1602,93.9,58.77,71.23
14.01.2021 00:00,C3A4N-50,7,0.7,38.5,55,45.1,70,18,46.8,1.5,3.9,19,49.4,1.5,4420,1686.8,85.8,93.33,85.04
14.01.2021 01:00,C3A4N-50,7,0,,,,0,0,,0,,0,,,,,54.6,,
14.01.2021 02:00,C3A4N-50,7,0,,,,0,0,,0,,0,,,,,45.2,,
14.01.2021 03:00,C3A4N-50,7,0,,,,0,0,,0,,0,,,,,36,,
14.01.2021 04:00,C3A4N-50,7,0,0.5,,,0,0,0,0,0,0.5,100,,,666.2,32.7,7183.59,1368.11
14.01.2021 05:00,C3A4N-50,7,0.8,47.5,62,50.8,76.7,22,46.3,2.5,5.3,23,48.4,,,1217.8,86.5,76.44,93.2
14.01.2021 06:00,C3A4N-50,7,0.1,8,60,49.2,13.3,4,50,0,0,4,50,,,1703.6,52.2,460.74,126.02
14.01.2021 07:00,C3A4N-50,7,0,2.5,75,61.5,3.3,0,0,0.5,20,2,80,,,672.5,47.6,1440.91,400.62
14.01.2021 08:00,C3A4N-50,7,0,,,,0,0,,0,,0,,,,,40.7,,
14.01.2021 09:00,C3A4N-50,7,0,,,,0,0,,0,,0,,,,,40.1,,
14.01.2021 10:00,C3A4N-50,7,0.5,38,81,66.7,46.7,18,47.4,1.5,3.9,18.5,48.7,,,1050.3,68.3,94.85,75.35
14.01.2021 11:00,C3A4N-50,7,1,65.5,66,53.7,100,30,45.8,3,4.6,32.5,49.6,,,1113.1,94.2,54.36,67.2
14.01.2021 12:00,C3A4N-50,7,1,65.5,66,53.7,100,30,45.8,3,4.6,32.5,49.6,1.3,4900,1174.4,95,54.21,67.67
14.01.2021 13:00,C3A4N-50,7,1,74,74,60.7,100,34,45.9,4,5.4,36,48.6,,,1148.7,95,48,59.89
14.01.2021 14:00,C3A4N-50,7,1,78,78,63.9,100,38,48.7,3.5,4.5,36.5,46.8,1.7,4440,684,95.6,45.26,57.22
14.01.2021 15:00,C3A4N-50,7,1,77.5,78,63.5,100,38,49,3,3.9,36.5,47.1,,,684,95.6,45,56.92
14.01.2021 16:00,C3A4N-50,7,1,75.5,76,61.9,100,36,47.7,3.5,4.6,36,47.7,2.5,4020,887,95.2,45.89,56.68
14.01.2021 17:00,C3A4N-50,7,0.6,43,74,60.4,100,20,46.5,1.5,3.5,21.5,50,,,1033.9,82.1,80.63,68.2
14.01.2021 18:00,C3A4N-50,7,0,1.5,,,100,0,0,0.5,33.3,1,66.7,2.6,3820,699.6,52.7,2347.81,355.58
14.01.2021 19:00,C3A4N-50,7,0.9,62,66,54.4,100,28,45.2,2,3.2,32,51.6,,,1434.2,93.3,57.76,72.26
14.01.2021 20:00,C3A4N-50,7,1,68.5,69,56.1,100,30,43.8,3,4.4,35.5,51.8,,,1385.2,94.4,52.36,64.67
14.01.2021 21:00,C3A4N-50,7,1,69,69,56.6,100,30,43.5,2.5,3.6,36.5,52.9,,,1289.4,94.3,51.9,64.13
14.01.2021 22:00,C3A4N-50,7,1,64.5,65,52.9,100,28,43.4,2.5,3.9,34,52.7,4,4060,1323.9,94.6,55.51,68.69
14.01.2021 23:00,C3A4N-50,7,1,63.5,64,52,100,28,44.1,2.5,3.9,33,52,,,1348.8,94.7,56.41,70.05
15.01.2021 00:00,C3A4N-50,7,1,64,64,52.5,100,28,43.8,2.5,3.9,33.5,52.3,2.4,4310,1552,94.8,55.9,68.78
15.01.2021 01:00,C3A4N-50,7,1,64.5,65,52.9,100,28,43.4,2.5,3.9,34,52.7,,,1459.8,94.2,55.44,68.74
15.01.2021 02:00,C3A4N-50,7,1,69,69,56.6,100,30,43.5,2.5,3.6,36.5,52.9,2.4,4350,1661.1,94.4,51.7,64.38
15.01.2021 03:00,C3A4N-50,7,1,70,70,57.4,100,30,42.9,3,4.3,37,52.9,,,1228.5,95,50.85,62.86
15.01.2021 04:00,C3A4N-50,7,1,72.5,73,59.4,100,34,46.9,2.5,3.4,36,49.7,2.5,4430,1463.2,94.3,49.14,61.63
15.01.2021 05:00,C3A4N-50,7,1,74,74,60.7,100,34,45.9,3,4.1,37,50,,,1421.1,94.9,47.8,59.71
15.01.2021 06:00,C3A4N-50,7,1,73.5,74,60.2,100,34,46.3,2.5,3.4,37,50.3,2,4300,1352.8,94.7,47.9,60.47
15.01.2021 07:00,C3A4N-50,7,1,68,68,55.7,100,32,47.1,3,4.4,33,48.5,,,1752.7,93.9,52.12,64.96
15.01.2021 08:00,C3A4N-50,7,,,,,0,,,,,,,1.7,4070,,,,
15.01.2021 09:00,C14N,,,,,14356267,3.3,,,,,,,4.4,3980,,,,0.01
15.01.2021 09:00,C3A4N-50,7,0,583815.7,17514646,14356267,3.3,456244.6,78.1,30951,5.3,96620.1,16.5,17.6,3980,1677.3,96.2,0.01,0.01
15.01.2021 10:00,C3A4N-50,7,1,65.5,66,53.7,100,28,42.7,3,4.6,34.5,52.7,,,1776.8,94.3,54.76,67.73
15.01.2021 11:00,C3A4N-50,7,1,68,68,55.7,100,30,44.1,3,4.4,35,51.5,,,1421.9,94.3,52.61,64.72
15.01.2021 12:00,C3A4N-50,7,1,70.5,71,57.8,100,32,45.4,3.5,5,35,49.6,,,1321.7,94.9,50.74,63.28
15.01.2021 13:00,C3A4N-50,7,1,71.5,72,58.6,100,34,47.6,3.5,4.9,34,47.6,,,1445.7,94.6,49.95,61.61
15.01.2021 14:00,C3A4N-50,7,1,73.5,74,60.2,100,36,49,3.5,4.8,34,46.3,4.7,4040,1248.9,94.7,48.59,60.43
15.01.2021 15:00,C3A4N-50,7,1,74,74,60.7,100,36,48.6,3.5,4.7,34.5,46.6,,,1413.6,94.1,48.19,59.91
15.01.2021 16:00,C3A4N-50,7,1,78.5,79,64.3,100,38,48.4,4,5.1,36.5,46.5,,,1120.6,94.8,45.3,56
15.01.2021 17:00,C3A4N-50,7,1,80,80,65.6,100,40,50,3.5,4.4,36.5,45.6,,,890.9,96.4,44.31,55.61
15.01.2021 18:00,C3A4N-50,7,1,78.5,79,64.3,100,38,48.4,4,5.1,36.5,46.5,4.5,4050,958.5,96,44.89,56.59
15.01.2021 19:00,C3A4N-50,7,1,81,81,66.4,100,40,49.4,4,4.9,37,45.7,,,1119.5,95.1,43.12,54.3
15.01.2021 20:00,C3A4N-50,7,1,80.5,81,66,100,40,49.7,4,5,36.5,45.3,4.6,4100,1516.7,94.6,43.27,55.61
15.01.2021 21:00,C3A4N-50,7,1,63,63,51.6,100,30,47.6,2.5,4,30.5,48.4,,,1531.8,94.3,56.02,69.77
15.01.2021 22:00,C3A4N-50,7,1,56,56,45.9,100,26,46.4,2.5,4.5,27.5,49.1,3.3,4150,1902.6,93.5,63.99,78.69
15.01.2021 23:00,C3A4N-50,7,1,56,56,45.9,100,26,46.4,2,3.6,28,50,,,2020.6,93.8,64.2,78.05
16.01.2021 00:00,C3A4N-50,7,1,57,57,46.7,100,26,45.6,2.5,4.4,28.5,50,,,1812.5,94,62.96,77.55
16.01.2021 01:00,C3A4N-50,7,1,61,61,50,100,28,45.9,2.5,4.1,30.5,50,,,1846.1,93.8,58.76,71.75
16.01.2021 02:00,C3A4N-50,7,1,63.5,64,52,100,30,47.2,2.5,3.9,31,48.8,4.2,4340,1780.5,93.7,56.47,69.93
16.01.2021 03:00,C3A4N-50,7,1,66,66,54.1,100,30,45.5,3,4.5,33,50,,,1690,94.4,54.42,67.18
16.01.2021 04:00,C3A4N-50,7,1,68.5,69,56.1,100,32,46.7,2.5,3.6,34,49.6,,,1696,94,52.31,64.48
16.01.2021 05:00,C3A4N-50,7,1,71,71,58.2,100,32,45.1,3,4.2,36,50.7,,,1432.9,94.5,50.47,61.64
16.01.2021 06:00,C3A4N-50,7,1,76,76,62.3,100,36,47.4,3,3.9,37,48.7,3.9,4250,1479.5,94,47.05,59.31
16.01.2021 07:00,C3A4N-50,7,1,66,66,54.1,100,30,45.5,3,4.5,33,50,,,1652.6,94.4,54.17,67.25
16.01.2021 08:00,C3A4N-50,7,1,59,59,48.4,100,28,47.5,2,3.4,29,49.2,,,1708.1,94.1,60.87,74.9
16.01.2021 09:00,C3A4N-50,7,1,60.5,61,49.6,100,28,46.3,2.5,4.1,30,49.6,,,1935.7,94.1,59.39,72.55
16.01.2021 10:00,C3A4N-50,7,1,64,64,52.5,100,30,46.9,2.5,3.9,31.5,49.2,4,4010,1880.4,93.6,55.99,69.26
16.01.2021 11:00,C3A4N-50,7,1,66,66,54.1,100,30,45.5,3,4.5,33,50,,,1600.2,93.7,54.42,66.86
16.01.2021 12:00,C3A4N-50,7,1,69.5,70,57,100,32,46,3,4.3,34.5,49.6,4.2,4350,1540.1,94.6,51.51,63.45
16.01.2021 13:00,C3A4N-50,7,1,73,73,59.8,100,34,46.6,3,4.1,36,49.3,,,1269.8,94.2,48.99,60.55
16.01.2021 14:00,C3A4N-50,7,1,75,75,61.5,100,34,45.3,3.5,4.7,37.5,50,3.8,4250,1089.6,94.8,47.57,59.44
16.01.2021 15:00,C3A4N-50,7,1,77.5,78,63.5,100,36,46.5,4,5.2,37.5,48.4,,,1119.8,94.8,45.68,57.02
16.01.2021 16:00,C3A4N-50,7,1,76.5,77,62.7,100,36,47.1,3.5,4.6,37,48.4,,,1119.9,95.5,46.31,57.89
16.01.2021 17:00,C3A4N-50,7,1,79,79,64.8,100,40,50.6,4,5.1,35,44.3,,,1300.3,95.1,44.78,55.84
16.01.2021 18:00,C3A4N-50,7,1,81,81,66.4,100,40,49.4,4,4.9,37,45.7,4,3920,1300.6,94.4,43.31,54.41
16.01.2021 19:00,C3A4N-50,7,1,74,74,60.7,100,36,48.6,3.5,4.7,34.5,46.6,,,1240.6,95.2,47.49,59.62
16.01.2021 20:00,C3A4N-50,7,1,75,75,61.5,100,36,48,3.5,4.7,35.5,47.3,,,1691.2,94.1,47.51,59.16
16.01.2021 21:00,C3A4N-50,7,1,75,75,61.5,100,36,48,3.5,4.7,35.5,47.3,,,1841.2,94,47.37,59.69
16.01.2021 22:00,C3A4N-50,7,1,55.5,56,45.5,100,26,46.8,2.5,4.5,27,48.6,4,3850,1781.3,93.6,64.28,79.01
16.01.2021 23:00,C3A4N-50,7,1,55,55,45.1,100,24,43.6,3,5.5,28,50.9,,,2022.3,93.6,65.07,79.78
17.01.2021 00:00,C3A4N-50,7,1,56,56,45.9,100,26,46.4,2.5,4.5,27.5,49.1,,,1812.3,94.6,63.86,78.56
17.01.2021 01:00,C3A4N-50,7,1,60.5,61,49.6,100,28,46.3,2.5,4.1,30,49.6,,,1751.9,93.6,59.3,73.38
17.01.2021 02:00,C3A4N-50,7,1,65,65,53.3,100,30,46.2,3,4.6,32,49.2,2.2,4620,1571.9,94.6,55.17,67.92
17.01.2021 03:00,C3A4N-50,7,1,65.5,66,53.7,100,30,45.8,3,4.6,32.5,49.6,,,1546.2,94.3,54.59,68.03
17.01.2021 04:00,C3A4N-50,7,1,62,62,50.8,100,28,45.2,3,4.8,31,50,,,2051.8,93.8,57.88,71.44
17.01.2021 05:00,C3A4N-50,7,1,69.5,70,57,100,32,46,3,4.3,34.5,49.6,,,1661.9,94.3,51.33,63.53
17.01.2021 06:00,C3A4N-50,7,1,71,71,58.2,100,32,45.1,3,4.2,36,50.7,2.7,4190,1512.5,94.3,49.98,62.98
17.01.2021 07:00,C3A4N-50,7,1,77.5,78,63.5,100,36,46.5,3.5,4.5,38,49,,,1572.6,94.2,45.29,56.89
17.01.2021 08:00,C3A4N-50,7,1,66.5,67,54.5,100,30,45.1,3,4.5,33.5,50.4,2.5,4220,1842.2,93.5,52.4,65.36
17.01.2021 09:00,C3A4N-50,7,1,46.5,47,38.1,100,22,47.3,2,4.3,22.5,48.4,,,1842,94.3,76.03,94.72
17.01.2021 10:00,C3A4N-50,7,0,,0,,3.3,0,,0,,0,,2.3,4380,2501.8,61,,
17.01.2021 11:00,C3A4N-50,7,0,,,,0,0,,0,,0,,,,,57.6,,
17.01.2021 12:00,C3A4N-50,7,0,,,,0,0,,0,,0,,,,,54.3,,
17.01.2021 13:00,C3A4N-50,7,0,,,,0,0,,0,,0,,,,,56.8,,
17.01.2021 14:00,C3A4N-50,7,0,,,,0,0,,0,,0,,,,,54.4,,
17.01.2021 15:00,C3A4N-50,7,0,,,,0,0,,0,,0,,,,,50.9,,
17.01.2021 16:00,C3A4N-50,7,0,,,,0,0,,0,,0,,,,,47,,
17.01.2021 17:00,C3A4N-50,7,0,,,,0,0,,0,,0,,,,702.9,43.9,,
17.01.2021 18:00,C3A4N-50,7,0,,,,0,0,,0,,0,,,,,41.7,,
17.01.2021 19:00,C3A4N-50,7,0,,,,0,0,,0,,0,,,,,39.6,,
17.01.2021 20:00,C3A4N-50,7,0,,,,0,0,,0,,0,,,,,37.9,,
17.01.2021 21:00,C3A4N-50,7,0,,,,0,0,,0,,0,,,,,36.5,,
17.01.2021 22:00,C3A4N-50,7,0,,,,0,0,,0,,0,,,,,35.9,,
17.01.2021 23:00,C3A4N-50,7,0,,,,0,0,,0,,0,,,,,33.8,,
18.01.2021 00:00,C3A4N-50,7,0,,,,0,0,,0,,0,,,,,33.1,,
18.01.2021 01:00,C3A4N-50,7,0,,,,0,0,,0,,0,,,,,31.8,,
18.01.2021 02:00,C3A4N-50,7,0,,,,0,0,,0,,0,,,,,30.6,,
18.01.2021 03:00,C3A4N-50,7,0,,,,0,0,,0,,0,,,,,29.6,,
18.01.2021 04:00,C3A4N-50,7,0,,,,0,0,,0,,0,,,,,28.7,,
18.01.2021 04:00,,,,,,,0,,,,,,,,,,,,
18.01.2021 04:47,,,,,,,0,,,,,,,,,,,,
18.01.2021 05:00,C3A4N-50,7,0,,,,0,0,,0,,0,,,,,28,,
18.01.2021 06:00,C3A4N-50,7,0,,,,0,0,,0,,0,,,,,27.2,,
18.01.2021 07:00,C3A4N-50,7,0,,,,0,0,,0,,0,,,,,26.3,,
18.01.2021 08:00,C3A4N-50,7,0,,,,0,0,,0,,0,,,,,25.9,,
18.01.2021 09:00,C3A4N-50,7,0,,,,0,0,,0,,0,,,,,25.6,,
18.01.2021 10:00,C3A4N-50,7,0,,,,0,0,,0,,0,,,,,25.7,,
18.01.2021 11:00,C3A4N-50,7,0,,,,0,0,,0,,0,,,,,26,,
18.01.2021 12:00,C3A4N-50,7,0,,,,0,0,,0,,0,,,,,25.9,,
18.01.2021 13:00,C3A4N-50,7,0,,,,0,0,,0,,0,,,,,25.9,,
18.01.2021 14:00,C3A4N-50,7,0,,,,0,0,,0,,0,,,,,25.9,,
18.01.2021 15:00,C3A4N-50,7,0,,,,0,0,,0,,0,,,,,25.8,,
18.01.2021 16:00,C3A4N-50,7,0,,,,0,0,,0,,0,,,,,25.7,,
18.01.2021 17:00,C3A4N-50,7,0,,,,0,0,,0,,0,,,,,25.5,,
18.01.2021 18:00,C3A4N-50,7,0,,,,0,0,,0,,0,,,,,25,,
18.01.2021 19:00,C3A4N-50,7,0,,,,0,0,,0,,0,,,,,24.6,,
18.01.2021 20:00,C3A4N-50,7,0,,,,0,0,,0,,0,,,,,24,,
18.01.2021 21:00,C3A4N-50,7,0,,,,0,0,,0,,0,,,,,23.6,,
18.01.2021 22:00,C3A4N-50,7,0,,,,0,0,,0,,0,,,,,23.1,,
18.01.2021 23:00,C3A4N-50,7,0,,,,0,0,,0,,0,,,,,22.8,,
19.01.2021 00:00,C3A4N-50,7,0,,,,0,0,,0,,0,,,,,22.4,,
19.01.2021 01:00,C3A4N-50,7,0,,,,0,0,,0,,0,,,,,22.2,,
19.01.2021 02:00,C3A4N-50,7,0,,,,0,0,,0,,0,,,,,21.8,,
19.01.2021 03:00,C3A4N-50,7,0,,,,0,0,,0,,0,,,,,21.2,,
19.01.2021 04:00,C3A4N-50,7,0,,,,0,0,,0,,0,,,,,20.8,,
19.01.2021 05:00,C3A4N-50,7,0,,,,0,0,,0,,0,,,,,20.7,,
19.01.2021 06:00,C3A4N-50,7,0,,,,0,0,,0,,0,,,,,20.5,,
19.01.2021 07:00,C3A4N-50,7,0,,,,0,0,,0,,0,,,,,20.3,,
19.01.2021 08:00,C3A4N-50,7,0,,,,0,0,,0,,0,,,,,20.1,,
19.01.2021 09:00,C3A4N-50,7,0,,,,0,0,,0,,0,,,,,20.4,,
19.01.2021 10:00,C3A4N-50,7,0,,,,0,0,,0,,0,,,,,21,,
19.01.2021 11:00,C3A4N-50,7,0,,,,0,0,,0,,0,,,,,21.6,,
19.01.2021 12:00,C3A4N-50,7,0,,,,0,0,,0,,0,,,,,21.8,,
19.01.2021 13:00,C3A4N-50,7,0,,,,0,0,,0,,0,,,,,21.9,,
19.01.2021 14:00,C3A4N-50,7,0,,,,0,0,,0,,0,,,,,22,,
19.01.2021 14:00,,,,,,,0,,,,,,,,,,,,
19.01.2021 14:27,,,,,,,0,,,,,,,,,,,,
19.01.2021 15:00,C3A4N-50,7,0,,,,0,0,,0,,0,,,,,22.3,,
19.01.2021 16:00,C3A4N-50,7,0,,,,0,0,,0,,0,,,,,22.3,,
19.01.2021 17:00,C3A4N-50,7,0,,,,0,0,,0,,0,,,,,21.8,,
19.01.2021 18:00,C3A4N-50,7,0,,,,0,0,,0,,0,,,,,20.8,,
19.01.2021 19:00,C3A4N-50,7,0,,,,0,0,,0,,0,,,,,20.2,,
19.01.2021 20:00,C3A4N-50,7,0,,,,0,0,,0,,0,,,,,19.9,,
19.01.2021 21:00,C3A4N-50,7,0,,,,0,0,,0,,0,,,,,19.6,,
19.01.2021 22:00,C3A4N-50,7,0,,,,0,0,,0,,0,,,,,19.5,,
19.01.2021 23:00,C3A4N-50,7,0,,,,0,0,,0,,0,,,,,19.5,,
20.01.2021 00:00,C3A4N-50,7,0,,,,0,0,,0,,0,,,,,19.4,,
20.01.2021 01:00,C3A4N-50,7,0,,,,0,0,,0,,0,,,,,19.1,,
20.01.2021 02:00,C3A4N-50,7,0,,,,0,0,,0,,0,,,,,18.5,,
20.01.2021 03:00,C3A4N-50,7,0,,,,0,0,,0,,0,,,,,18.4,,
20.01.2021 04:00,C3A4N-50,7,0,,,,0,0,,0,,0,,,,,18.4,,
20.01.2021 05:00,C3A4N-50,7,0,,,,0,0,,0,,0,,,,,18.2,,
20.01.2021 06:00,C3A4N-50,7,0,,,,0,0,,0,,0,,,,,18,,
20.01.2021 07:00,C3A4N-50,7,0,,,,0,0,,0,,0,,,,,17.8,,
20.01.2021 08:00,C3A4N-50,7,0,,,,0,0,,0,,0,,,,,17.7,,
20.01.2021 09:00,C3A4N-50,7,0,,,,0,0,,0,,0,,,,,17.8,,
20.01.2021 10:00,C3A4N-50,7,0,,,,0,0,,0,,0,,,,,18,,
20.01.2021 11:00,C3A4N-50,7,0,,,,0,0,,0,,0,,,,,17.6,,
20.01.2021 12:00,C3A4N-50,7,0,,,,0,0,,0,,0,,,,,18,,
20.01.2021 13:00,C3A4N-50,7,0,,,,0,0,,0,,0,,,,,18.1,,
20.01.2021 14:00,C3A4N-50,7,0,2,,,0,2,100,0,0,0,0,,,,18.3,0,38.08
20.01.2021 15:00,C3A4N-50,7,0,18,,,0,18,100,0,0,0,0,,,,18.3,0,4.43
20.01.2021 16:00,C3A4N-50,7,0,10,,,0,10,100,0,0,0,0,,,,18.3,0,7.95
20.01.2021 17:00,C3A4N-50,7,0,,,,0,0,,0,,0,,,,,18.2,,
20.01.2021 18:00,C3A4N-50,7,0,,,,0,0,,0,,0,,,,,17.8,,
20.01.2021 18:00,,,,,,,0,,,,,,,,,,,,
20.01.2021 18:03,,,,,,,0,,,,,,,,,,,,
20.01.2021 19:00,C3A4N-50,7,0,,,,0,0,,0,,0,,,,,17.3,,
20.01.2021 20:00,C3A4N-50,7,0,,,,0,0,,0,,0,,,,,16.8,,
20.01.2021 21:00,C3A4N-50,7,0,,,,0,0,,0,,0,,,,,16.6,,
20.01.2021 22:00,C3A4N-50,7,0,,,,0,0,,0,,0,,,,,16.4,,
20.01.2021 23:00,C3A4N-50,7,0,,,,0,0,,0,,0,,,,,16.3,,
21.01.2021 00:00,C3A4N-50,7,0,,,,0,0,,0,,0,,,,,16,,
21.01.2021 01:00,C3A4N-50,7,0,,,,0,0,,0,,0,,,,,15.6,,
21.01.2021 02:00,C3A4N-50,7,0,,,,0,0,,0,,0,,,,,15.1,,
21.01.2021 03:00,C3A4N-50,7,0,,,,0,0,,0,,0,,,,,14.8,,
21.01.2021 04:00,C3A4N-50,7,0,,,,0,0,,0,,0,,,,,14.6,,
21.01.2021 05:00,C3A4N-50,7,0,,,,0,0,,0,,0,,,,,14.5,,
21.01.2021 06:00,C3A4N-50,7,0,,,,0,0,,0,,0,,,,,14.3,,
21.01.2021 07:00,C3A4N-50,7,0,,,,0,0,,0,,0,,,,,14,,
21.01.2021 08:00,C3A4N-50,7,0,,,,0,0,,0,,0,,,,,14.1,,
21.01.2021 09:00,C3A4N-50,7,0,,,,0,0,,0,,0,,,,,14.3,,
21.01.2021 10:00,C3A4N-50,7,0,,,,0,0,,0,,0,,,,,15,,
21.01.2021 11:00,C3A4N-50,7,0,10,,,0,10,100,0,0,0,0,,,,15.7,0,10.21
21.01.2021 12:00,C3A4N-50,7,0,12,,,0,10,83.3,0,0,2,16.7,,,,16.1,0,5.21
21.01.2021 13:00,C3A4N-50,7,0,4.5,,,0,0,0,0,0,4.5,100,,,,16.5,0,13.42
21.01.2021 14:00,C3A4N-50,7,0,,,,0,0,,0,,0,,,,,16.9,,
21.01.2021 15:00,C3A4N-50,7,0,,,,0,0,,0,,0,,,,,17.2,,
21.01.2021 16:00,C3A4N-50,7,0,,,,0,0,,0,,0,,,,,17.3,,
21.01.2021 17:00,C3A4N-50,7,0,,,,0,0,,0,,0,,,,,17.2,,
21.01.2021 18:00,C3A4N-50,7,0,,,,0,0,,0,,0,,,,,17.1,,
21.01.2021 19:00,C3A4N-50,7,0,,,,0,0,,0,,0,,,,,16.7,,
21.01.2021 20:00,C3A4N-50,7,0,,,,0,0,,0,,0,,,,,16.3,,
21.01.2021 21:00,C3A4N-50,7,0,,,,0,0,,0,,0,,,,,16,,
21.01.2021 22:00,C3A4N-50,7,0,,,,0,0,,0,,0,,,,,15.9,,
21.01.2021 23:00,C3A4N-50,7,0,,,,0,0,,0,,0,,,,,15.7,,
22.01.2021 00:00,C3A4N-50,7,0,,,,0,0,,0,,0,,,,,15.5,,
22.01.2021 01:00,C3A4N-50,7,0,,,,0,0,,0,,0,,,,,15.3,,
22.01.2021 02:00,C3A4N-50,7,0,,,,0,0,,0,,0,,,,,15.2,,
22.01.2021 03:00,C3A4N-50,7,0,,,,0,0,,0,,0,,,,,15,,
22.01.2021 04:00,C3A4N-50,7,0,,,,0,0,,0,,0,,,,,15,,
22.01.2021 05:00,C3A4N-50,7,0,,,,0,0,,0,,0,,,,,14.8,,
22.01.2021 06:00,C3A4N-50,7,0,,,,0,0,,0,,0,,,,,14.6,,
22.01.2021 07:00,C3A4N-50,7,0,,,,0,0,,0,,0,,,,,14.4,,
22.01.2021 08:00,C3A4N-50,7,0,,,,0,0,,0,,0,,,,,14.6,,
22.01.2021 09:00,C3A4N-50,7,0,,,,0,0,,0,,0,,,,,15.2,,
22.01.2021 10:00,C3A4N-50,7,,,,,0,,,,,,,,,,,,
22.01.2021 11:00,C3A4N-50,7,,,,,0,,,,,,,,,,,,
22.01.2021 12:00,C3A4N-50,7,,,,,0,0,,0,,0,,,,702.9,15.6,,
22.01.2021 13:00,C3A4N-50,7,,,,,0,,,,,,,,,,,,
22.01.2021 14:00,C3A4N-50,7,,,,,0,,,,,,,,,,,,
22.01.2021 15:00,C3A4N-50,7,0,,,,0,0,,0,,0,,,,702.9,17.8,,
22.01.2021 16:00,C3A4N-50,7,0,,,,0,0,,0,,0,,,,,18.2,,
22.01.2021 17:00,C3A4N-50,7,0,,,,0,0,,0,,0,,,,,18.1,,
22.01.2021 17:00,,,,,,,0,,,,,,,,,,,,
22.01.2021 17:18,,,,,,,0,,,,,,,,,,,,
22.01.2021 18:00,C3A4N-50,7,0,,,,0,0,,0,,0,,,,,17.5,,
22.01.2021 19:00,C3A4N-50,7,0,,,,0,0,,0,,0,,,,,17,,
22.01.2021 20:00,C3A4N-50,7,0,,,,0,0,,0,,0,,,,,16.6,,
22.01.2021 21:00,C3A4N-50,7,0,,,,0,0,,0,,0,,,,,16.2,,
22.01.2021 22:00,C3A4N-50,7,0,,,,0,0,,0,,0,,,,,15.8,,
22.01.2021 23:00,C3A4N-50,7,0,,,,0,0,,0,,0,,,,,15.5,,
23.01.2021 00:00,C3A4N-50,7,0,,,,0,0,,0,,0,,,,,15.2,,
23.01.2021 01:00,C3A4N-50,7,0,,,,0,0,,0,,0,,,,,15.1,,
23.01.2021 02:00,C3A4N-50,7,0,,,,0,0,,0,,0,,,,,15,,
23.01.2021 03:00,C3A4N-50,7,0,,,,0,0,,0,,0,,,,,14.8,,
23.01.2021 04:00,C3A4N-50,7,0,,,,0,0,,0,,0,,,,,14.7,,
23.01.2021 05:00,C3A4N-50,7,0,,,,0,0,,0,,0,,,,,14.6,,
23.01.2021 06:00,C3A4N-50,7,0,,,,0,0,,0,,0,,,,,14.6,,
23.01.2021 07:00,C3A4N-50,7,0,,,,0,0,,0,,0,,,,,14.5,,
23.01.2021 08:00,C3A4N-50,7,0,,,,0,0,,0,,0,,,,,14.6,,
23.01.2021 09:00,C3A4N-50,7,0,,,,0,0,,0,,0,,,,,14.8,,
23.01.2021 10:00,C3A4N-50,7,0,,,,0,0,,0,,0,,,,,15.6,,
23.01.2021 11:00,C3A4N-50,7,0,,,,0,0,,0,,0,,,,,16.4,,
23.01.2021 12:00,C3A4N-50,7,0,,,,0,0,,0,,0,,,,,17,,
23.01.2021 13:00,C3A4N-50,7,0,,,,0,0,,0,,0,,,,702.1,17.4,,
23.01.2021 14:00,C3A4N-50,7,0,,,,0,0,,0,,0,,,,,17.9,,
23.01.2021 15:00,C3A4N-50,7,0,,,,0,0,,0,,0,,,,,18.3,,
23.01.2021 16:00,C3A4N-50,7,0,,,,0,0,,0,,0,,,,,18.6,,
23.01.2021 17:00,C3A4N-50,7,0,,,,0,0,,0,,0,,,,,19.6,,
23.01.2021 18:00,C3A4N-50,7,0.3,13,52,42.6,50,6,46.2,0.5,3.8,6.5,50,,,702.1,29,280.82,148.13
23.01.2021 19:00,C3A4N-50,7,0,,,,100,0,,0,,0,,,,,23.2,,
23.01.2021 20:00,C3A4N-50,7,0,,,,100,0,,0,,0,,,,,21,,
23.01.2021 21:00,C3A4N-50,7,0.2,13.5,90,73.8,100,6,44.4,0.5,3.7,7,51.9,,,702.1,29.5,268.11,145.05
23.01.2021 22:00,C3A4N-50,7,1,55,55,45.1,100,26,47.3,2.5,4.5,26.5,48.2,,,702.1,77.7,66.39,80.65
23.01.2021 23:00,C3A4N-50,7,1,62.5,63,51.2,100,28,44.8,3,4.8,31.5,50.4,6.5,5020,963.3,97.8,58.62,71.15
24.01.2021 00:00,C3A4N-50,7,1,67.5,68,55.3,100,32,47.4,2.5,3.7,33,48.9,,,1105.8,98,53.68,65.31
24.01.2021 01:00,C3A4N-50,7,1,66.5,67,54.5,100,30,45.1,3,4.5,33.5,50.4,,,1076.2,97.9,54.24,66.92
24.01.2021 02:00,C3A4N-50,7,1,66,66,54.1,100,30,45.5,3,4.5,33,50,6,4430,1084.2,98,54.66,67.66
24.01.2021 03:00,C3A4N-50,7,1,68,68,55.7,100,32,47.1,3,4.4,33,48.5,,,1233.7,98,53.07,64.96
24.01.2021 04:00,C3A4N-50,7,1,66.5,67,54.5,100,30,45.1,3,4.5,33.5,50.4,,,1184.5,97.9,54.18,66.68
24.01.2021 05:00,C3A4N-50,7,1,66,66,54.1,100,30,45.5,3,4.5,33,50,,,1025.4,97.9,54.54,67.65
24.01.2021 06:00,C3A4N-50,7,1,68,68,55.7,100,32,47.1,3,4.4,33,48.5,5.8,4120,925.4,98,52.76,64.86
24.01.2021 07:00,C3A4N-50,7,1,67,67,54.9,100,30,44.8,3.5,5.2,33.5,50,,,1222.7,98.1,53.51,65.97
24.01.2021 08:00,C3A4N-50,7,1,66,66,54.1,100,30,45.5,3,4.5,33,50,5,4210,1220.6,98.5,54.14,67.04
24.01.2021 09:00,C3A4N-50,7,0.3,4,15,12.3,100,2,50,0,0,2,50,,,755.7,82.5,899.61,346.09
24.01.2021 10:00,C3A4N-50,7,0,,,,100,0,,0,,0,,,,,64.1,,
24.01.2021 11:00,C3A4N-50,7,0,,,,100,0,,0,,0,,,,,53.6,,
24.01.2021 11:00,,,,,,,100,,,,,,,,,,,,
24.01.2021 11:45,,,,,,,100,,,,,,,,,,,,
24.01.2021 12:00,C3A4N-50,7,0,,,,100,0,,0,,0,,,,,48.5,,
24.01.2021 13:00,C3A4N-50,7,0,,,,100,0,,0,,0,,,,,46.8,,
24.01.2021 14:00,C3A4N-50,7,0,,,,100,0,,0,,0,,,,,43.7,,
24.01.2021 15:00,C3A4N-50,7,0,,,,100,0,,0,,0,,,,,43,,
24.01.2021 16:00,C3A4N-50,7,0,,,,100,0,,0,,0,,,,,40.4,,
24.01.2021 17:00,C3A4N-50,7,0,,,,100,0,,0,,0,,,,,37.7,,
24.01.2021 18:00,C3A4N-50,7,0,,,,100,0,,0,,0,,,,,36.7,,
24.01.2021 19:00,C3A4N-50,7,0,,,,100,0,,0,,0,,,,,35.4,,
24.01.2021 20:00,C3A4N-50,7,0,,,,100,0,,0,,0,,,,,33.9,,
24.01.2021 21:00,C3A4N-50,7,0,,,,100,0,,0,,0,,,,,32.2,,
24.01.2021 22:00,C3A4N-50,7,0,,,,100,0,,0,,0,,,,,30.4,,
24.01.2021 23:00,C3A4N-50,7,0.4,26.5,64,52.1,100,12,45.3,1,3.8,13.5,50.9,,,706.5,65.3,136.44,117.73
25.01.2021 00:00,C3A4N-50,7,1,61,61,50,100,28,45.9,3,4.9,30,49.2,,,1320.1,98.5,59.46,71.06
25.01.2021 01:00,C3A4N-50,7,1,61.5,62,50.4,100,28,45.5,3,4.9,30.5,49.6,,,1292.6,97.8,58.58,73.22
25.01.2021 02:00,C3A4N-50,7,1,59,59,48.4,100,28,47.5,2.5,4.2,28.5,48.3,2.4,4610,1303.3,97.8,60.98,75.52
25.01.2021 03:00,C3A4N-50,7,0.1,,0,,8.3,0,,0,,0,,,,1380.1,52.4,,
25.01.2021 04:00,C3A4N-50,7,0,,,,0,0,,0,,0,,2.2,4820,,32,,
25.01.2021 05:00,C3A4N-50,7,0,,,,0,0,,0,,0,,,,,25.7,,
25.01.2021 06:00,C3A4N-50,7,0,,,,0,0,,0,,0,,,,,22.4,,
25.01.2021 07:00,C3A4N-50,7,0,,,,0,0,,0,,0,,,,,26.4,,
25.01.2021 08:00,C3A4N-50,7,0,,,,0,0,,0,,0,,,,,27.7,,
25.01.2021 09:00,C3A4N-50,7,0,,,,0,0,,0,,0,,,,,28.2,,
25.01.2021 10:00,C3A4N-50,7,0,,,,0,0,,0,,0,,,,,28.7,,
25.01.2021 11:00,C3A4N-50,7,0,,,,0,0,,0,,0,,,,,28.8,,
25.01.2021 12:00,C3A4N-50,7,0,,,,0,0,,0,,0,,,,,28.8,,
25.01.2021 13:00,C3A4N-50,7,0.2,15,100,82,15,8,53.3,0.5,3.3,6.5,43.3,,,701.4,39.4,243.27,87.99
25.01.2021 14:00,C3A4N-50,7,1,63.5,64,52,100,28,44.1,3,4.7,32.5,51.2,,,711.7,95.1,56.79,69.99
25.01.2021 15:00,C3A4N-50,7,1,65,65,53.3,100,30,46.2,3,4.6,32,49.2,,,723.2,92.9,54.84,67.57
25.01.2021 16:00,C3A4N-50,7,1,69,69,56.6,100,32,46.4,3,4.3,34,49.3,2.2,4900,723.2,93.1,51.67,64
25.01.2021 17:00,C3A4N-50,7,1,74,74,60.7,100,34,45.9,3,4.1,37,50,,,723.2,88.4,47.82,60.18
25.01.2021 18:00,C3A4N-50,7,1,73,73,59.8,100,34,46.6,3,4.1,36,49.3,1.6,4400,723.2,88.2,48.52,60.37
25.01.2021 19:00,C3A4N-50,7,1,73.5,74,60.2,100,34,46.3,3,4.1,36.5,49.7,,,723.2,91.6,48.07,59.74
25.01.2021 20:00,C3A4N-50,7,1,73.5,74,60.2,100,34,46.3,3,4.1,36.5,49.7,1.8,3940,723.2,91.2,47.92,60.32
25.01.2021 21:00,C3A4N-50,7,1,74.5,75,61.1,100,34,45.6,3,4,37.5,50.3,,,723.2,90.7,47.35,59.06
25.01.2021 22:00,C3A4N-50,7,1,76.5,77,62.7,100,36,47.1,3,3.9,37.5,49,2.5,4220,723.2,94.3,46.36,57.98
25.01.2021 23:00,C3A4N-50,7,1,74.5,75,61.1,100,34,45.6,3,4,37.5,50.3,,,723.2,97.5,47.1,59.34
26.01.2021 00:00,C3A4N-50,7,1,73.5,74,60.2,100,34,46.3,3,4.1,36.5,49.7,2.5,4100,723.2,94.1,47.61,59.66
26.01.2021 01:00,C3A4N-50,7,1,61,61,50,100,28,45.9,2.5,4.1,30.5,50,,,1241.9,98.7,58.4,72.8
26.01.2021 02:00,C3A4N-50,7,1,60.5,61,49.6,100,28,46.3,2.5,4.1,30,49.6,2.6,4200,1550.1,97.9,58.97,73.06
26.01.2021 03:00,C3A4N-50,7,1,61.5,62,50.4,100,28,45.5,3,4.9,30.5,49.6,,,1397.4,97.8,58.14,71.24
26.01.2021 04:00,C3A4N-50,7,1,60.5,61,49.6,100,28,46.3,2.5,4.1,30,49.6,2.8,4500,1311.1,97.9,59.27,72.84
26.01.2021 05:00,C3A4N-50,7,1,61,61,50,100,28,45.9,3,4.9,30,49.2,,,1329.7,97.9,58.68,72.11
26.01.2021 06:00,C3A4N-50,7,1,62,62,50.8,100,28,45.2,3.5,5.6,30.5,49.2,2.2,4590,1338.4,98,57.51,71.14
26.01.2021 07:00,C3A4N-50,7,1,62.5,63,51.2,100,28,44.8,3,4.8,31.5,50.4,,,1336.8,97.9,57.18,70.66
26.01.2021 08:00,C3A4N-50,7,1,61.5,62,50.4,100,28,45.5,3,4.9,30.5,49.6,2.5,4480,1339.7,98,58.16,71.3
26.01.2021 09:00,C3A4N-50,7,1,62.5,63,51.2,100,28,44.8,3,4.8,31.5,50.4,,,1349.8,97.9,57.03,70.51
26.01.2021 10:00,C3A4N-50,7,,,,,0,,,,,,,1.7,4510,,,,
26.01.2021 11:00,C3A4N-50,7,,,,,0,,,,,,,,,,,,
26.01.2021 12:00,C3A4N-50,7,1,66.5,67,54.5,100,30,45.1,3,4.5,33.5,50.4,18,4500,1343.2,97.9,53.57,65.78
26.01.2021 13:00,C3A4N-50,7,1,69,69,56.6,100,32,46.4,3,4.3,34,49.3,,,1344.8,97.9,51.67,63.65
26.01.2021 14:00,C3A4N-50,7,1,67,67,54.9,100,30,44.8,3,4.5,34,50.7,1.5,4540,1323.3,97.9,53.18,66.09
26.01.2021 15:00,C3A4N-50,7,1,70,70,57.4,100,32,45.7,3,4.3,35,50,,,1270.7,97.9,50.84,62.81
26.01.2021 16:00,C3A4N-50,7,1,72,72,59,100,34,47.2,3,4.2,35,48.6,1.8,4400,1202.5,97.9,49.32,61.65
26.01.2021 17:00,C3A4N-50,7,1,62.5,65,53,96.7,28,44.8,3,4.8,31.5,50.4,,,1027.5,97.9,56.91,70.25
26.01.2021 18:00,C3A4N-50,7,1,71,72,59.2,98.3,32,45.1,3.5,4.9,35.5,50,2.7,4330,1299.4,97.9,50.39,62.03
26.01.2021 19:00,C3A4N-50,7,1,58.5,59,48,100,28,47.9,2.5,4.3,28,47.9,,,1077.5,98.1,60.97,75.63
26.01.2021 20:00,C3A4N-50,7,1,53,53,43.4,100,24,45.3,2.5,4.7,26.5,50,3.5,4290,1755.2,98.3,67.59,81.87
26.01.2021 21:00,C3A4N-50,7,1,53.5,54,43.9,100,24,44.9,3,5.6,26.5,49.5,,,1737.7,97.8,67.14,81.5
26.01.2021 22:00,C3A4N-50,7,1,57.5,58,47.1,100,26,45.2,2.5,4.3,29,50.4,4.8,4650,1464.1,97.6,62.04,76.94
26.01.2021 23:00,C3A4N-50,7,1,58,58,47.5,100,26,44.8,3,5.2,29,50,,,1197.7,97.9,61.52,75.16
27.01.2021 00:00,C3A4N-50,7,1,58,58,47.5,100,26,44.8,3,5.2,29,50,2.3,5080,1220.3,98,61.46,75.94
27.01.2021 01:00,C3A4N-50,7,1,62.5,63,51.2,100,28,44.8,3.5,5.6,31,49.6,,,1204.3,97.8,56.9,68.9
27.01.2021 02:00,C3A4N-50,7,1,68,68,55.7,100,32,47.1,3,4.4,33,48.5,1.7,4720,787.3,97.1,52.08,65.39
27.01.2021 03:00,C3A4N-50,7,1,63.5,64,52,100,28,44.1,3.5,5.5,32,50.4,,,728.2,97.3,55.6,69.57
27.01.2021 04:00,C3A4N-50,7,1,67,67,54.9,100,30,44.8,3.5,5.2,33.5,50,1.4,4790,832.9,98.1,52.5,65.32
27.01.2021 05:00,C3A4N-50,7,1,68,68,55.7,100,32,47.1,3,4.4,33,48.5,,,715.6,95.7,51.46,62.37
27.01.2021 06:00,C3A4N-50,7,1,67,67,54.9,100,30,44.8,4,6,33,49.3,1.6,4810,715.6,94,52.24,66.55
27.01.2021 07:00,C3A4N-50,7,1,67,67,54.9,100,30,44.8,3.5,5.2,33.5,50,,,715.6,96.3,52.2,65
27.01.2021 08:00,C3A4N-50,7,1,66,66,54.1,100,30,45.5,3.5,5.3,32.5,49.2,1.5,4680,715.6,97.7,52.9,66.42
27.01.2021 09:00,C3A4N-50,7,1,69.5,70,57,100,32,46,4,5.8,33.5,48.2,,,793.7,98.3,50.2,61.86
27.01.2021 10:00,C3A4N-50,7,1,66.5,67,54.5,100,30,45.1,3.5,5.3,33,49.6,1.5,4550,1024.8,98.1,52.6,66.57
27.01.2021 11:00,C3A4N-50,7,0.5,26.5,59,48.3,45,12,45.3,1.5,5.7,13,49.1,,,1232.7,81,132.36,86.3
27.01.2021 12:00,C3A4N-50,7,0,,,,0,0,,0,,0,,1.4,4660,,52.5,,
27.01.2021 13:00,C3A4N-50,7,0.3,21.5,76,62.2,28.3,10,46.5,1,4.7,10.5,48.8,,,963.1,71.3,166.32,106.14
27.01.2021 14:00,C3A4N-50,7,1,54,54,44.3,100,24,44.4,3,5.6,27,50,,,1741.3,97.5,66.35,81.53
27.01.2021 14:00,,,,,,,0,,,,,,,,,,,,
27.01.2021 14:11,,,,,,,0,,,,,,,,,,,,
27.01.2021 15:00,C3A4N-50,7,1,54,54,44.3,100,24,44.4,3,5.6,27,50,1.3,4720,1364.5,97.5,66.14,81.44
27.01.2021 16:00,C3A4N-50,7,1,57,57,46.7,100,26,45.6,3,5.3,28,49.1,,,1261.3,97.6,62.59,76.54
27.01.2021 17:00,C3A4N-50,7,1,57,57,46.7,100,26,45.6,3,5.3,28,49.1,,,1084.5,97.6,62.61,77.02
27.01.2021 18:00,C3A4N-50,7,1,60.5,61,49.6,100,28,46.3,3.5,5.8,29,47.9,1.3,4970,1102.5,97.8,59.17,73.06
27.01.2021 19:00,C3A4N-50,7,1,59.5,60,48.8,100,26,43.7,3,5,30.5,51.3,,,890.3,97.5,59.99,73.3
27.01.2021 20:00,C3A4N-50,7,1,69.5,70,57,100,32,46,3.5,5,34,48.9,1.2,4880,764.9,97.6,51.47,63.44
27.01.2021 21:00,C3A4N-50,7,1,71,71,58.2,100,32,45.1,3.5,4.9,35.5,50,,,702.9,95.5,50.34,62.44
27.01.2021 22:00,C3A4N-50,7,1,76,76,62.3,100,34,44.7,4,5.3,38,50,2.1,4790,702.9,91.1,46.94,57.92
27.01.2021 23:00,C3A4N-50,7,1,82.5,83,67.6,100,38,46.1,4.5,5.5,40,48.5,,,702.9,83.8,42.91,53.97
28.01.2021 00:00,C3A4N-50,7,1,71.5,72,58.6,100,32,44.8,3.5,4.9,36,50.3,,,702.9,82.6,49.57,61.62
28.01.2021 01:00,C3A4N-50,7,1,60,60,49.2,100,28,46.7,3,5,29,48.3,,,702.9,92.4,59.57,73.59
28.01.2021 02:00,C3A4N-50,7,1,71.5,72,58.6,100,34,47.6,3,4.2,34.5,48.3,3,4020,1267.1,98,50.65,62.05
28.01.2021 03:00,C3A4N-50,7,1,82,82,67.2,100,38,46.3,3.5,4.3,40.5,49.4,,,721.1,89.8,43.18,53.7
28.01.2021 04:00,C3A4N-50,7,1,82.5,83,67.6,100,38,46.1,3.5,4.2,41,49.7,,,721.1,87.1,42.57,53.55
28.01.2021 05:00,C3A4N-50,7,1,66,66,54.1,100,30,45.5,2.5,3.8,33.5,50.8,,,721.1,90.2,53.28,66.37
28.01.2021 06:00,C3A4N-50,7,1,56,56,45.9,100,26,46.4,2.5,4.5,27.5,49.1,3.8,4100,1124.5,98.5,64.04,78.74
28.01.2021 07:00,C3A4N-50,7,1,63.5,64,52,100,44,69.3,2.5,3.9,17,26.8,,,1556.8,98.4,56.96,69.35
28.01.2021 08:00,C3A4N-50,7,1,81.5,82,66.8,100,44,54,3,3.7,34.5,42.3,,,2235.5,96.8,43.48,53.3
28.01.2021 09:00,C3A4N-50,7,1,81.5,82,66.8,100,38,46.6,3.5,4.3,40,49.1,,,1017.4,92.7,43.06,55.22
28.01.2021 10:00,C3A4N-50,7,1,62.5,63,51.2,100,28,44.8,2.5,4,32,51.2,3,4200,1177.5,96.2,56.9,70.03
28.01.2021 11:00,C3A4N-50,7,1,85.5,86,70.1,100,40,46.8,3.5,4.1,42,49.1,,,1006.3,94.2,41.24,51.18
28.01.2021 12:00,C3A4N-50,7,1,82,82,67.2,100,38,46.3,3.5,4.3,40.5,49.4,2.3,4320,700.6,89.9,42.69,52.79
28.01.2021 13:00,C3A4N-50,7,1,78.5,79,64.3,100,36,45.9,3,3.8,39.5,50.3,,,700.6,90.2,44.45,57.04
28.01.2021 14:00,C3A4N-50,7,1,82,82,67.2,100,38,46.3,3.5,4.3,40.5,49.4,3,4130,700.6,90.9,42.46,53.16
28.01.2021 15:00,C3A4N-50,7,1,81.5,82,66.8,100,38,46.6,3,3.7,40.5,49.7,,,700.6,91.1,42.87,53.57
28.01.2021 16:00,C3A4N-50,7,1,77.5,78,63.5,100,36,46.5,3,3.9,38.5,49.7,2.7,4420,700.6,86.5,44.58,55.8
28.01.2021 17:00,C3A4N-50,7,1,71,71,58.2,100,32,45.1,3,4.2,36,50.7,,,700.6,89.2,48.94,58.51
28.01.2021 18:00,C3A4N-50,7,1,73.5,74,60.2,100,34,46.3,3,4.1,36.5,49.7,1.8,4350,746,96.3,47.26,59.6
28.01.2021 19:00,C3A4N-50,7,1,73.5,74,60.2,100,34,46.3,3,4.1,36.5,49.7,,,972.9,98,47.03,58.9
28.01.2021 20:00,C3A4N-50,7,1,73,73,59.8,100,34,46.6,3,4.1,36,49.3,1.7,4400,972.9,93.5,47.44,60.12
28.01.2021 21:00,C3A4N-50,7,1,74,74,60.7,100,34,45.9,3,4.1,37,50,,,760.2,90.7,46.85,59.08
28.01.2021 22:00,C3A4N-50,7,1,74,74,60.7,100,40,54.1,3,4.1,31,41.9,1.7,4480,701.4,93.7,46.89,57.35
28.01.2021 23:00,C3A4N-50,7,1,73.5,74,60.2,100,48,65.3,3,4.1,22.5,30.6,,,1661.2,99,47.04,60.6
29.01.2021 00:00,C3A4N-50,7,1,75,75,61.5,100,50,66.7,3,4,22,29.3,,,2252.8,98,46.23,59.18
29.01.2021 01:00,C3A4N-50,7,1,73,73,59.8,100,48,65.8,3,4.1,22,30.1,,,2331.3,97.9,47.79,60.18
29.01.2021 02:00,C3A4N-50,7,1,72.5,73,59.4,100,48,66.2,3,4.1,21.5,29.7,2.3,4130,2490,98.1,48.23,60.47
29.01.2021 03:00,C3A4N-50,7,1,72.5,73,59.4,100,48,66.2,3,4.1,21.5,29.7,,,2561,97.8,48.19,60.09
29.01.2021 04:00,C3A4N-50,7,1,73,73,59.8,100,48,65.8,3,4.1,22,30.1,,,2387,98.2,47.61,60
29.01.2021 05:00,C3A4N-50,7,1,73,73,59.8,100,48,65.8,3,4.1,22,30.1,,,2686.7,97.8,47.36,59.66
29.01.2021 06:00,C3A4N-50,7,1,72,72,59,100,48,66.7,2.5,3.5,21.5,29.9,2.1,4260,2225,97.6,47.72,60.24
29.01.2021 07:00,C3A4N-50,7,1,70,70,57.4,100,46,65.7,3,4.3,21,30,,,2201.1,98.2,49.23,62.83
29.01.2021 08:00,C3A4N-50,7,1,71,71,58.2,100,34,47.9,3,4.2,34,47.9,,,1850.1,97.2,48.3,61.02
29.01.2021 09:00,C3A4N-50,7,1,69.5,70,57,100,32,46,3,4.3,34.5,49.6,,,989,97.6,48.99,62.37
29.01.2021 10:00,C3A4N-50,7,1,73,73,59.8,100,34,46.6,3,4.1,36,49.3,2.6,4200,874.1,97.9,46.83,59.28
29.01.2021 11:00,C3A4N-50,7,1,70,70,57.4,100,32,45.7,2.5,3.6,35.5,50.7,,,1144.1,98,48.79,61.83
29.01.2021 12:00,C3A4N-50,7,1,69.5,70,57,100,32,46,2.5,3.6,35,50.4,2.9,4350,1021.6,97.8,49.57,62.49
29.01.2021 13:00,C3A4N-50,7,1,72.5,73,59.4,100,32,44.1,3,4.1,37.5,51.7,,,1160.8,97.9,47.96,60.28
29.01.2021 14:00,C3A4N-50,7,1,74.5,75,61.1,100,34,45.6,3,4,37.5,50.3,2.8,4120,879.7,97.2,46.22,58.86
29.01.2021 15:00,C3A4N-50,7,1,71,71,58.2,100,32,45.1,3,4.2,36,50.7,,,879.7,96.6,48.35,61.13
29.01.2021 16:00,C3A4N-50,7,1,77.5,78,63.5,100,36,46.5,3,3.9,38.5,49.7,2.5,4325,1143.5,98.4,44.36,55.93
29.01.2021 17:00,,,,,,,35,,,,,,,,,,,,
29.01.2021 17:00,C3A4N-50,7,0.7,28.5,44,,100,12,42.1,1,3.5,15.5,54.4,,,1173.8,98.9,121.34,106.67
29.01.2021 17:40,C3A4N-60,8,0,,0,,100,0,,0,,0,,,,,67.1,,
29.01.2021 18:00,C3A4N-60,8,0,,,,100,0,,0,,0,,,,,48.5,,
29.01.2021 19:00,C3A4N-60,8,0,,,,100,0,,0,,0,,,,,41.3,,
29.01.2021 20:00,C3A4N-60,8,0,,,,100,0,,0,,0,,,,,36.1,,
29.01.2021 21:00,C3A4N-60,8,0,,,,100,0,,0,,0,,,,,33.1,,
29.01.2021 22:00,C3A4N-60,8,0.7,51,77,62.7,100,18,35.3,2.5,4.9,30.5,59.8,,,1674.6,85.9,69.92,76.05
29.01.2021 23:00,C3A4N-60,8,1,72,72,59,100,26,36.1,3,4.2,43,59.7,,,1209.9,95.9,49.17,59.75
30.01.2021 00:00,C3A4N-60,8,1,68.5,69,56.1,100,24,35,2.5,3.6,42,61.3,,,925.8,92.7,51.42,64.9
30.01.2021 01:00,C3A4N-60,8,1,73,73,59.8,100,26,35.6,3,4.1,44,60.3,,,722.5,95.6,48.43,60.25
30.01.2021 02:00,C3A4N-50,,,,,60.2,100,,,,,,,2.7,4360,,,,59.48
30.01.2021 02:00,C3A4N-60,8,1,73.5,74,60.2,100,26,35.4,3,4.1,44.5,60.5,,,722.5,95.3,47.7,59.48
30.01.2021 03:00,C3A4N-60,8,1,74,74,60.7,100,26,35.1,3.5,4.7,44.5,60.1,,,722.5,94.8,47.17,60.22
30.01.2021 04:00,C3A4N-60,8,1,74,74,60.7,100,26,35.1,3,4.1,45,60.8,,,722.5,94.4,47.12,59.72
30.01.2021 05:00,C3A4N-60,8,1,74,74,60.7,100,26,35.1,3,4.1,45,60.8,,,722.5,94.2,46.95,59.82
30.01.2021 06:00,C3A4N-50,,,,,60.2,100,,,,,,,1.7,4560,,,,59.27
30.01.2021 06:00,C3A4N-60,8,1,73.5,74,60.2,100,26,35.4,3,4.1,44.5,60.5,,,722.5,93.9,47.25,59.27
30.01.2021 07:00,C3A4N-60,8,1,66,66,54.1,100,22,33.3,3,4.5,41,62.1,,,873.5,96.4,52.98,66.72
30.01.2021 08:00,C3A4N-60,8,1,46,46,37.7,100,18,39.1,2,4.3,26,56.5,,,1704.1,98.1,77.14,94.42
30.01.2021 09:00,C3A4N-60,8,1,50,50,41,100,18,36,2,4,30,60,,,2018.8,97.8,71.62,87.52
30.01.2021 10:00,C3A4N-60,8,1,64,64,52.5,100,22,34.4,2.5,3.9,39.5,61.7,1.8,4410,1826.8,97.6,55.4,68.07
30.01.2021 11:00,C3A4N-60,8,1,69.5,70,57,100,24,34.5,3,4.3,42.5,61.2,,,1242.5,97.7,50.86,63.43
30.01.2021 12:00,C3A4N-60,8,1,73,73,59.8,100,26,35.6,3,4.1,44,60.3,2.8,4780,1083.8,97.7,48.17,61.04
30.01.2021 13:00,C3A4N-60,8,1,77.5,78,63.5,100,28,36.1,3,3.9,46.5,60,,,977.4,96.7,44.88,56.65
30.01.2021 14:00,C3A4N-60,8,1,73.5,74,60.2,100,26,35.4,3,4.1,44.5,60.5,2.4,4500,975.1,97.8,46.95,59.5
30.01.2021 15:00,C3A4N-60,8,1,70,70,57.4,100,24,34.3,3,4.3,43,61.4,,,1249.1,98,49.29,62.01
30.01.2021 16:00,C3A4N-60,8,1,55,55,45.1,100,20,36.4,2.5,4.5,32.5,59.1,2.8,4210,1284.1,98.1,63.28,79.52
30.01.2021 17:00,C3A4N-60,8,1,61,61,50,100,22,36.1,2.5,4.1,36.5,59.8,,,2287.9,98.1,58.04,71.18
30.01.2021 18:00,C3A4N-60,8,1,61,61,50,100,22,36.1,2.5,4.1,36.5,59.8,2.6,4200,1826.6,97.4,58.12,72.01
30.01.2021 19:00,C3A4N-60,8,1,62,62,50.8,100,22,35.5,2.5,4,37.5,60.5,,,1454.9,97.8,57.15,70.83
30.01.2021 20:00,C3A4N-60,8,1,68,68,55.7,100,24,35.3,3,4.4,41,60.3,1.9,4690,1179.9,97.6,51.91,64.11
30.01.2021 21:00,C3A4N-60,8,1,70.5,71,57.8,100,24,34,3,4.3,43.5,61.7,,,946.9,95.5,49.84,62.37
30.01.2021 22:00,C3A4N-60,8,1,73,73,59.8,100,26,35.6,3,4.1,44,60.3,1.9,4770,946.9,92,47.66,59.53
30.01.2021 23:00,C3A4N-60,8,1,72.5,73,59.4,100,26,35.9,3,4.1,43.5,60,,,946.9,92.9,47.71,59.71
31.01.2021 00:00,C3A4N-60,8,1,71,71,58.2,100,24,33.8,3,4.2,44,62,2,4700,946.9,92.8,48.51,62.25
31.01.2021 01:00,C3A4N-60,8,1,61,61,50,100,24,39.3,3,4.9,34,55.7,,,1356.9,96.9,57.39,71.13
31.01.2021 02:00,C3A4N-60,8,1,76.5,77,62.7,100,28,36.6,3,3.9,45.5,59.5,1.5,4830,1121.6,96.7,45.56,57.45
31.01.2021 03:00,C3A4N-60,8,1,70.5,71,57.8,100,24,34,3,4.3,43.5,61.7,,,927.5,94.4,48.81,61.93
31.01.2021 04:00,C3A4N-60,8,1,71.5,72,58.6,100,26,36.4,3,4.2,42.5,59.4,1.7,4380,927.5,96.4,48.17,60.67
31.01.2021 05:00,C3A4N-60,8,1,69,69,56.6,100,24,34.8,3,4.3,42,60.9,,,952.9,98.3,50,63.45
31.01.2021 06:00,C3A4N-60,8,1,68.5,69,56.1,100,24,35,2.5,3.6,42,61.3,2,4340,979.7,97.8,50.43,63.33
31.01.2021 07:00,C3A4N-60,8,1,67,67,54.9,100,24,35.8,3,4.5,40,59.7,,,1236.8,98.1,51.9,65.51
31.01.2021 08:00,C3A4N-60,8,1,68.5,69,56.1,100,24,35,3,4.4,41.5,60.6,1.8,4600,1226,97.7,50.82,63.99
31.01.2021 09:00,C3A4N-60,8,1,68,68,55.7,100,24,35.3,2.5,3.7,41.5,61,,,1044.5,97.6,50.94,63.68
31.01.2021 10:00,C3A4N-60,8,1,69.5,70,57,100,24,34.5,3,4.3,42.5,61.2,2.5,4350,993.4,96.4,49.63,62.89
31.01.2021 11:00,C3A4N-60,8,1,62.5,63,51.2,100,22,35.2,2.5,4,38,60.8,,,1002,94.9,55.07,69.18
31.01.2021 12:00,C3A4N-60,8,1,42,42,34.4,100,16,38.1,2,4.8,24,57.1,2.3,4420,1742,98.5,84.39,104.16
31.01.2021 13:00,C3A4N-60,8,1,52.5,53,43,100,18,34.3,1,1.9,33.5,63.8,,,1274.2,97.5,67.69,83.51
31.01.2021 14:00,C3A4N-60,8,1,51,51,41.8,100,18,35.3,2.5,4.9,30.5,59.8,2.2,4580,1006.3,97.7,69.66,84.72
31.01.2021 15:00,C3A4N-60,8,1,51.5,52,42.2,100,18,35,2.5,4.9,31,60.2,,,993.4,94.4,68.77,84.86
31.01.2021 16:00,C3A4N-60,8,0.7,21,31,25.2,100,8,38.1,1,4.8,12,57.1,1.6,4770,993.4,87.8,168.05,152.72
31.01.2021 17:00,C3A4N-60,8,0,,,,100,0,,0,,0,,,,,54.3,,
31.01.2021 18:00,C3A4N-60,8,0,,,,100,0,,0,,0,,,,,54.6,,
31.01.2021 19:00,,,,,,,100,,,,,,,,,,,,
31.01.2021 19:00,C3A4N-60,8,0,,,,100,0,,0,,0,,,,,52.3,,
31.01.2021 19:11,C14N,6,0,,,,100,0,,0,,0,,,,,50.6,,
31.01.2021 20:00,C14N,6,0,,,,100,0,,0,,0,,,,,47.5,,
31.01.2021 21:00,C14N,6,0,,,,100,0,,0,,0,,,,,44.8,,
31.01.2021 22:00,C14N,6,0.3,35.5,118,97,100,32,90.1,2,5.6,1.5,4.2,,,708.6,59.7,104.39,69.44
31.01.2021 23:00,C14N,6,1,119,119,97.5,100,106,89.1,6.5,5.5,6.5,5.5,,,3786.4,102.2,30.58,38.3
01.02.2021 00:00,C14N,6,1,112,112,91.8,100,100,89.3,6,5.4,6,5.4,15.3,3060,4806.8,97.6,31.12,40.03
01.02.2021 01:00,C14N,6,1,114,114,93.4,100,102,89.5,6,5.3,6,5.3,,,4214.9,97.3,30.51,38.91
01.02.2021 02:00,C14N,6,1,110,110,90.2,100,98,89.1,6,5.5,6,5.5,17,3030,4832.5,99.6,31.67,40.6
01.02.2021 03:00,C14N,6,1,103.5,104,84.8,100,92,88.9,5.5,5.3,6,5.8,,,4567.5,96.7,33.81,43.27
01.02.2021 04:00,C14N,6,1,107.5,108,88.1,100,96,89.3,5.5,5.1,6,5.6,17.3,2990,3702.6,99.2,32.63,41.84
01.02.2021 05:00,C14N,6,1,103,103,84.4,100,92,89.3,5.5,5.3,5.5,5.3,,,3808.5,96.2,34.04,43.07
01.02.2021 06:00,C14N,6,1,114,114,93.4,100,102,89.5,6,5.3,6,5.3,16,3000,4242.4,101.5,31.1,39.76
01.02.2021 07:00,C14N,6,1,110.5,111,90.6,100,98,88.7,6,5.4,6.5,5.9,,,4819.8,99.1,31.75,40.2
01.02.2021 08:00,C14N,6,1,107.5,108,88.1,100,96,89.3,6,5.6,5.5,5.1,16,3040,4811.8,97.5,32.72,41.66
01.02.2021 08:00,,,,,,,0,,,,,,,,,,,,
01.02.2021 08:02,,,,,,,0,,,,,,,,,,,,
01.02.2021 09:00,C14N,6,1,99.5,100,81.6,100,88,88.4,6,6,5.5,5.5,,,4821.7,98.5,35.17,44.51
01.02.2021 10:00,C14N,6,1,101,101,82.8,100,90,89.1,5.5,5.4,5.5,5.4,14.3,3190,4829.1,99.3,34.27,43.86
01.02.2021 11:00,C14N,6,1,103.5,104,84.8,100,92,88.9,5.5,5.3,6,5.8,18,3120,4819.8,98.1,34.22,43.29
01.02.2021 12:00,C14N,6,1,112.5,113,92.2,100,100,88.9,6.5,5.8,6,5.3,,,3653.9,97.4,31.37,40.08
01.02.2021 13:00,C14N,6,1,99,99,81.1,100,88,88.9,5.5,5.6,5.5,5.6,15,3060,4631.6,98.2,35.99,45.34
