Repository: SamerHany/CHES210-Data-Science-In-Chemical-Engineering

# CASE STUDY 2: QUALITY CONTROL

### Objectives

*   Link all the steps of a typical data science project
*   Predict product properties to ensure consistent quality and reduce defects

File: 12 - Case Study - Quality Control/cement_data.csv (part 13 of 27)
Date/Time,Cement Type,Cement silo,"RHR, h","Production, t","Prod.rate, t/h","PRI, %","NAI, %","Clinker (wet), t","Clinker (wet), %","Gypsum (wet), t","Gypsum (wet), %","Limestone (wet), t","Limestone (wet), %","R45, %",Fineness blaine,"Water injection, l/h","Cement temp, C","Main Drive SEEC, kWh/t cem","SEEC, kWh/t cem"
01.02.2021 14:00,C14N,6,1,123.5,124,101.2,100,110,89.1,7,5.7,6.5,5.3,,,3559.3,100.1,29.73,37.69
01.02.2021 15:00,C14N,6,1,117,117,95.9,100,104,88.9,6.5,5.6,6.5,5.6,,,4271.2,97.4,31.71,39.52
01.02.2021 16:00,C14N,6,1,116.5,117,95.5,100,104,89.3,6,5.2,6.5,5.6,15.5,3160,3267.3,100.7,31.72,39.87
01.02.2021 17:00,C14N,6,1,132.5,133,108.6,100,118,89.1,7.5,5.7,7,5.3,,,4823,102.3,27.64,35.06
01.02.2021 18:00,C14N,6,1,134.5,135,110.2,100,120,89.2,7,5.2,7.5,5.6,19.3,3080,4827.3,98.4,27.06,34.18
01.02.2021 19:00,C14N,6,1,134.5,135,110.2,100,120,89.2,7.5,5.6,7,5.2,,,4837.6,97.9,26.86,34.37
01.02.2021 20:00,C14N,6,1,132.5,133,108.6,100,118,89.1,7,5.3,7.5,5.7,19,2890,4835,99.1,27.01,33.84
01.02.2021 21:00,C14N,6,1,132,132,108.2,100,118,89.4,7,5.3,7,5.3,,,4811.1,97.9,27.33,35.48
01.02.2021 22:00,C14N,6,1,125.5,126,102.9,100,112,89.2,6.5,5.2,7,5.6,17,2930,3522.9,98.6,29.12,36.92
01.02.2021 23:00,C14N,6,1,133.5,134,109.4,100,120,89.9,6.5,4.9,7,5.2,,,4799,104,27.12,34.78
02.02.2021 00:00,C14N,6,1,134.5,135,110.2,100,120,89.2,7,5.2,7.5,5.6,17,3020,4794.9,103.9,26.91,34.09
02.02.2021 01:00,C14N,6,1,134.5,135,110.2,100,120,89.2,7,5.2,7.5,5.6,,,4804.3,107.3,26.68,34.18
02.02.2021 02:00,C14N,6,1,114,114,93.4,100,102,89.5,6,5.3,6,5.3,21,2970,4820.2,106,30.71,39.09
02.02.2021 03:00,C14N,6,1,121.5,122,99.6,100,108,88.9,7,5.8,6.5,5.3,,,4828.1,105,28.85,36.75
02.02.2021 04:00,C14N,6,1,108,108,88.5,100,96,88.9,6,5.6,6,5.6,19,3080,4829,102.1,31.87,40.84
02.02.2021 05:00,C14N,6,1,117,117,95.9,100,104,88.9,6.5,5.6,6.5,5.6,,,4800.2,103.4,29.86,38.45
02.02.2021 06:00,C14N,6,1,123.5,124,101.2,100,110,89.1,7,5.7,6.5,5.3,17,3020,4775.2,100.8,28.31,36.17
02.02.2021 07:00,C14N,6,1,111.5,112,91.4,100,98,87.9,7,6.3,6.5,5.8,,,4775.2,100.1,32.34,40.87
02.02.2021 08:00,C14N,6,1,133,133,109,100,118,88.7,8,6,7,5.3,18,3000,4775.2,101.6,26.83,34.33
02.02.2021 09:00,C14N,6,1,133,133,109,100,118,88.7,8,6,7,5.3,,,4775.2,100.5,26.2,33.63
02.02.2021 10:00,C14N,6,1,126.5,127,103.7,100,112,88.5,7.5,5.9,7,5.5,19.2,2960,4775.2,103.4,27.37,35.23
02.02.2021 11:00,C14N,6,1,110.5,111,90.6,100,98,88.7,6.5,5.9,6,5.4,,,4775.2,101.5,31.38,39.74
02.02.2021 12:00,C14N,6,1,115.5,116,94.7,100,102,88.3,7,6.1,6.5,5.6,,,4775.2,97.9,30.78,39.2
02.02.2021 13:00,C14N,6,1,110,110,90.2,100,98,89.1,6,5.5,6,5.5,,,3291.7,96.6,32.96,41.51
02.02.2021 14:00,C14N,6,1,114.5,115,93.9,100,102,89.1,6.5,5.7,6,5.2,20,2800,4646.2,102.5,32.18,41.03
02.02.2021 15:00,C14N,6,1,135,135,110.7,100,120,88.9,7.5,5.6,7.5,5.6,,,4764.3,99,26.01,33.25
02.02.2021 16:00,C14N,6,1,137.5,138,112.7,100,122,88.7,8,5.8,7.5,5.5,,,4764.3,99.5,24.83,32.35
02.02.2021 17:00,C14N,6,1,134.5,135,110.2,100,120,89.2,7.5,5.6,7,5.2,,,4764.3,98.1,25.13,32.33
02.02.2021 18:00,C14N,6,0.1,11.5,173,141.4,100,10,87,0.5,4.3,1,8.7,,,4764.3,57.9,292.46,76.37
02.02.2021 19:00,C14N,6,0,,,,100,0,,0,,0,,,,,46.5,,
02.02.2021 20:00,C14N,6,0,,,,100,0,,0,,0,,,,,45.5,,
02.02.2021 21:00,C14N,6,0,,,,100,0,,0,,0,,,,,40.9,,
02.02.2021 22:00,C14N,6,0,,,,100,0,,0,,0,,,,,37.3,,
02.02.2021 23:00,C14N,6,0,,,,0,0,,0,,0,,,,,36.9,,
03.02.2021 00:00,C14N,6,0,,,,0,0,,0,,0,,,,,37.9,,
03.02.2021 01:00,C14N,6,0,,,,0,0,,0,,0,,,,703.9,37.6,,
03.02.2021 02:00,C14N,6,0,,,,0,0,,0,,0,,,,,30.5,,
03.02.2021 03:00,C14N,6,0,,,,0,0,,0,,0,,,,,28.8,,
03.02.2021 04:00,C14N,6,0,,,,0,0,,0,,0,,,,,25.5,,
03.02.2021 05:00,C14N,6,0,,,,0,0,,0,,0,,,,,23.5,,
03.02.2021 06:00,C14N,6,0,7,,,0,6,85.7,0.5,7.1,0.5,7.1,,,703.9,40.6,510.03,279.27
03.02.2021 07:00,C14N,6,1,119.5,126,103.1,95,106,88.7,7,5.9,6.5,5.4,,,2872.6,100.5,30.49,38.41
03.02.2021 08:00,C14N,6,1,105.5,106,86.5,100,94,89.1,6,5.7,5.5,5.2,,,2788.6,96.4,33.54,42.29
03.02.2021 09:00,C14N,6,1,88,88,72.1,100,78,88.6,5,5.7,5,5.7,,,4276.5,100.2,42.22,52.73
03.02.2021 10:00,C14N,6,1,123.5,124,101.2,100,110,89.1,7,5.7,6.5,5.3,18.3,3100,3646.3,103.3,29.68,37.6
03.02.2021 11:00,C14N,6,1,114.5,115,93.9,100,102,89.1,6,5.2,6.5,5.7,,,4807.1,100,30.6,38.65
03.02.2021 12:00,C14N,6,1,85,85,69.7,100,76,89.4,4.5,5.3,4.5,5.3,,,2858.2,99.3,43.85,54.93
03.02.2021 13:00,C14N,6,1,104,104,85.2,100,92,88.5,6,5.8,6,5.8,,,2714.5,96.2,35.61,44.5
03.02.2021 14:00,C14N,6,1,121.5,122,99.6,100,108,88.9,7,5.8,6.5,5.3,19.6,3070,2395.6,98,29.95,37.38
03.02.2021 15:00,C14N,6,1,121.5,122,99.6,100,108,88.9,7,5.8,6.5,5.3,,,2061.7,98.1,29.15,36.93
03.02.2021 16:00,C14N,6,1,108.5,109,88.9,100,96,88.5,6.5,6,6,5.5,17.2,3150,4559.2,102.7,33.19,41.71
03.02.2021 17:00,C14N,6,1,119,119,97.5,100,106,89.1,6.5,5.5,6.5,5.5,,,3475.6,96.7,30.49,38.45
03.02.2021 18:00,C14N,6,1,122,122,100,100,108,88.5,7.5,6.1,6.5,5.3,17.9,3210,4428.4,99.8,29.43,37.11
03.02.2021 19:00,C14N,6,1,124,124,101.6,100,110,88.7,7,5.6,7,5.6,,,3103.1,99.6,29.49,37.35
03.02.2021 20:00,C14N,6,1,96.5,97,79.1,100,86,89.1,5.5,5.7,5,5.2,,,4143.9,97,37.4,47.14
03.02.2021 21:00,C14N,6,1,93,93,76.2,100,82,88.2,5.5,5.9,5.5,5.9,,,2767.3,105.4,39.63,49.25
03.02.2021 22:00,C14N,6,1,135.5,136,111.1,100,120,88.6,8.5,6.3,7,5.2,19.5,3190,4829.1,100.8,26.37,33.52
03.02.2021 23:00,C14N,6,1,115.5,116,94.7,100,102,88.3,7,6.1,6.5,5.6,,,3244.2,96.8,31.17,39.66
04.02.2021 00:00,C14N,6,1,124,124,101.6,100,110,88.7,7.5,6,6.5,5.2,,,4762.9,101.9,28.78,36.69
04.02.2021 01:00,C14N,6,1,124.5,125,102,100,110,88.4,7.5,6,7,5.6,,,4445.3,97.3,28.6,36.29
04.02.2021 02:00,C14N,6,1,122,122,100,100,108,88.5,7.5,6.1,6.5,5.3,17.2,3190,4830.3,98.5,28.93,37.04
04.02.2021 03:00,C14N,6,1,124.5,125,102,100,110,88.4,7.5,6,7,5.6,,,4604.3,97.7,28.59,36.49
04.02.2021 04:00,C14N,6,1,111,111,91,100,98,88.3,7,6.3,6,5.4,,,4328.2,97.3,32.56,40.97
04.02.2021 05:00,C14N,6,1,124.5,125,102,100,110,88.4,7.5,6,7,5.6,,,4836.6,100.4,29.32,37.04
04.02.2021 06:00,C14N,6,1,131,131,107.4,100,116,88.5,8,6.1,7,5.3,24.7,3100,4864.9,99.2,27.73,35.21
04.02.2021 07:00,C14N,6,1,122,122,100,100,108,88.5,7.5,6.1,6.5,5.3,,,3586.2,98.8,29.9,37.7
04.02.2021 08:00,C14N,6,1,134,134,109.8,100,118,88.1,8.5,6.3,7.5,5.6,20,3080,4815.9,100.9,27.1,34.49
04.02.2021 09:00,C14N,6,1,101.5,102,83.2,100,90,88.7,6,5.9,5.5,5.4,,,3415,96.2,36.13,45.08
04.02.2021 10:00,C14N,6,1,113,113,92.6,100,100,88.5,7,6.2,6,5.3,20.7,3020,4653.3,106.9,32.54,40.73
04.02.2021 11:00,C14N,6,1,124.5,125,102,100,110,88.4,7.5,6,7,5.6,,,4835,109,29.47,36.93
04.02.2021 12:00,C14N,6,1,127.5,128,104.5,100,112,87.8,8.5,6.7,7,5.5,,,4836.3,104.6,28.56,36.02
04.02.2021 13:00,C14N,6,1,120,120,98.4,100,106,88.3,7.5,6.3,6.5,5.4,,,4873.7,101.5,30.55,38.25
04.02.2021 14:00,C14N,6,1,120.5,121,98.8,100,106,88,8,6.6,6.5,5.4,18.5,3220,3598.9,96,30.81,38.53
04.02.2021 15:00,C14N,6,1,134,134,109.8,100,118,88.1,8.5,6.3,7.5,5.6,,,4317.6,100.5,27.23,34.28
04.02.2021 16:00,C14N,6,1,134,134,109.8,100,118,88.1,9,6.7,7,5.2,,,4050.1,98.5,27.19,34.63
04.02.2021 17:00,C14N,6,1,136,136,111.5,100,120,88.2,8.5,6.3,7.5,5.5,,,4728.8,99.4,26.69,33.98
04.02.2021 18:00,C14N,6,1,131.5,132,107.8,100,116,88.2,8.5,6.5,7,5.3,19,3130,3419,99.6,27.9,35.09
04.02.2021 18:00,,,,,,,0,,,,,,,,,,,,
04.02.2021 18:53,,,,,,,0,,,,,,,,,,,,
04.02.2021 19:00,C14N,6,1,136.5,137,111.9,100,120,87.9,9,6.6,7.5,5.5,,,4833.2,103.9,26.47,34.02
04.02.2021 20:00,C14N,6,1,134,134,109.8,100,118,88.1,8.5,6.3,7.5,5.6,,,4839.5,101,26.94,34.3
04.02.2021 21:00,C14N,6,1,133.5,134,109.4,100,118,88.4,8.5,6.4,7,5.2,,,3571.3,97.6,27.26,35.31
04.02.2021 22:00,C14N,6,1,136,136,111.5,100,120,88.2,8.5,6.3,7.5,5.5,19.5,3000,4833,104.2,26.62,33.55
04.02.2021 23:00,C14N,6,1,134.5,135,110.2,100,118,87.7,9,6.7,7.5,5.6,,,4602.8,97.2,26.59,34.03
05.02.2021 00:00,C14N,6,1,126.5,127,103.7,100,112,88.5,8,6.3,6.5,5.1,,,3615.8,100,28.49,36.34
05.02.2021 01:00,C14N,6,1,134,134,109.8,100,118,88.1,8.5,6.3,7.5,5.6,,,4153.4,96.9,26.96,34.48
05.02.2021 02:00,C14N,6,1,134.5,135,110.2,100,118,87.7,9,6.7,7.5,5.6,20.6,3020,3879.4,100.6,27.2,34.51
05.02.2021 03:00,C14N,6,1,125,125,102.5,100,110,88,8.5,6.8,6.5,5.2,,,3450.5,96.2,29.14,37.18
05.02.2021 04:00,C14N,6,1,129.5,130,106.1,100,114,88,8.5,6.6,7,5.4,,,4426.9,103.1,28.5,35.66
05.02.2021 05:00,C14N,6,1,125.5,126,102.9,100,110,87.6,8.5,6.8,7,5.6,,,3705.9,96.2,29.16,37
05.02.2021 06:00,C14N,6,1,118.5,119,97.1,100,104,87.8,8,6.8,6.5,5.5,19.5,3320,3416.6,101.3,31.16,38.28
05.02.2021 07:00,C14N,6,1,132,132,108.2,100,116,87.9,9,6.8,7,5.3,,,3759.7,96.9,27.39,35.43
05.02.2021 08:00,C14N,6,1,132.5,133,108.6,100,116,87.5,9,6.8,7.5,5.7,,,4314.5,101,27.36,34.73
05.02.2021 09:00,C14N,6,1,129.5,130,106.1,100,114,88,8.5,6.6,7,5.4,,,3083.6,97.7,28.04,35.41
05.02.2021 10:00,C14N,6,1,136.5,137,111.9,100,120,87.9,9,6.6,7.5,5.5,20,2950,4687,99.7,26.43,33.62
05.02.2021 11:00,C14N,6,1,132,132,108.2,100,116,87.9,9,6.8,7,5.3,,,3670.8,99.4,27.26,34.75
05.02.2021 12:00,C14N,6,1,132,132,108.2,100,116,87.9,9,6.8,7,5.3,17.3,2900,3490.1,96.3,27.34,34.89
05.02.2021 13:00,C14N,6,1,136.5,137,111.9,100,120,87.9,9,6.6,7.5,5.5,,,4187.5,99,26.46,33.58
05.02.2021 14:00,C14N,6,1,132,132,108.2,100,116,87.9,9,6.8,7,5.3,22,2820,3215.7,98.8,27.68,35.05
05.02.2021 15:00,C14N,6,1,130.5,131,107,100,114,87.4,9,6.9,7.5,5.7,,,4464.8,97.6,27.76,35.2
05.02.2021 16:00,C14N,6,1,136,136,111.5,100,120,88.2,9,6.6,7,5.1,21,3000,4270.9,101.8,26.23,33.25
05.02.2021 17:00,C14N,6,1,118.5,119,97.1,100,104,87.8,8,6.8,6.5,5.5,,,3980.8,96.5,29.57,37.79
05.02.2021 18:00,C14N,6,1,116,116,95.1,100,102,87.9,7.5,6.5,6.5,5.6,18,3040,4251.7,99.5,30.67,38.92
05.02.2021 19:00,C14N,6,0.1,,0,,100,0,,0,,0,,,,3913,56,,
05.02.2021 20:00,C14N,6,0,,,,100,0,,0,,0,,,,,35.6,,
05.02.2021 21:00,C14N,6,0,,,,100,0,,0,,0,,,,,30.1,,
05.02.2021 22:00,C14N,6,0,,,,100,0,,0,,0,,,,,26.7,,
05.02.2021 23:00,,,,,,,61.7,,,,,,,,,,,,
05.02.2021 23:00,C14N,6,0,,0,,100,0,,0,,0,,,,,27.6,,
05.02.2021 23:05,CPP4,3,0.4,29.5,77,,100,24,81.4,2,6.8,3.5,11.9,,,718.4,62,127.24,94.92
06.02.2021 00:00,CPP4,3,1,79.5,80,65.2,100,66,83,4,5,9.5,11.9,,,4122.7,102.9,45.57,55.92
06.02.2021 01:00,CPP4,3,1,83,83,68,100,68,81.9,5,6,10,12,,,4835.8,100.2,42.93,52.85
06.02.2021 02:00,CPP4,3,1,82.5,83,67.6,100,68,82.4,4.5,5.5,10,12.1,3,5030,3115.4,98,43.36,54.26
06.02.2021 03:00,CPP4,3,1,83.5,84,68.4,100,70,83.8,5,6,8.5,10.2,,,4862.9,102.3,42.33,52.68
06.02.2021 04:00,CPP4,3,1,83,83,68,100,70,84.3,4.5,5.4,8.5,10.2,3.5,4580,4473.7,97,42.2,52.54
06.02.2021 05:00,CPP4,3,1,84.5,85,69.3,100,72,85.2,5,5.9,7.5,8.9,,,4319.6,98.7,40.99,51.34
06.02.2021 06:00,CPP4,3,1,82,82,67.2,100,70,85.4,4.5,5.5,7.5,9.1,3.2,4400,2881.1,97,42.58,53.43
06.02.2021 07:00,CPP4,3,1,82.5,83,67.6,100,70,84.8,5,6.1,7.5,9.1,,,3572.4,96,42.66,53.41
06.02.2021 08:00,CPP4,3,1,88.5,89,72.5,100,74,83.6,4.5,5.1,10,11.3,,,2215.5,98.8,40.31,49.9
06.02.2021 09:00,CPP4,3,1,93,93,76.2,100,76,81.7,5.5,5.9,11.5,12.4,,,4765.9,101.5,38.2,47.39
06.02.2021 10:00,CPP4,3,0.5,48,96,78.7,100,40,83.3,2.5,5.2,5.5,11.5,4.8,4150,4839,79.5,74.03,52.53
06.02.2021 11:00,CPP4,3,0.5,39.5,85,69.4,100,32,81,2.5,6.3,5,12.7,,,2427.3,79.3,92.13,68.84
06.02.2021 12:00,CPP4,3,1,82.5,83,67.6,100,68,82.4,4.5,5.5,10,12.1,,,4821.3,100,43.9,53.48
06.02.2021 13:00,CPP4,3,1,87.5,88,71.7,100,72,82.3,5,5.7,10.5,12,,,2321.5,96.1,41.65,51.33
06.02.2021 14:00,CPP4,3,1,90,90,73.8,100,74,82.2,5,5.6,11,12.2,5.5,4400,4365.9,98.3,40.2,49.08
06.02.2021 15:00,CPP4,3,1,90.5,91,74.2,100,74,81.8,5.5,6.1,11,12.2,,,3266.1,99.5,39.93,49.47
06.02.2021 16:00,CPP4,3,1,95,95,77.9,100,78,82.1,5.5,5.8,11.5,12.1,6,4230,4632.3,98.1,37.61,46.32
06.02.2021 17:00,CPP4,3,0.6,56,99,81,100,46,82.1,3.5,6.3,6.5,11.6,,,2727.8,81.3,64.18,50.24
06.02.2021 18:00,CPP4,3,0,,,,100,0,,0,,0,,5,4290,,53.1,,
06.02.2021 19:00,CPP4,3,0,,,,100,0,,0,,0,,,,,52.2,,
06.02.2021 20:00,CPP4,3,0,,,,100,0,,0,,0,,,,,47.7,,
06.02.2021 21:00,CPP4,3,0,,,,100,0,,0,,0,,,,,43.6,,
06.02.2021 22:00,CPP4,3,0,,,,100,0,,0,,0,,,,,39.6,,
06.02.2021 23:00,CPP4,3,0.9,58,67,54.9,100,48,82.8,3,5.2,7,12.1,,,2270.2,94.1,63.24,74.98
07.02.2021 00:00,CPP4,3,1,76,76,62.3,100,62,81.6,4.5,5.9,9.5,12.5,,,4120.3,97.3,49.01,60.49
07.02.2021 01:00,CPP4,3,1,78,78,63.9,100,64,82.1,4.5,5.8,9.5,12.2,,,3132.8,97.1,47.65,58.54
07.02.2021 02:00,CPP4,3,1,81,81,66.4,100,66,81.5,5,6.2,10,12.3,5,4720,4642.3,98.3,45.94,56.64
07.02.2021 03:00,CPP4,3,1,83,83,68,100,68,81.9,5,6,10,12,,,2612.7,97.7,44.34,54.6
07.02.2021 04:00,CPP4,3,1,87.5,88,71.7,100,72,82.3,5,5.7,10.5,12,4.8,4780,4252.4,96.4,42.14,52.16
07.02.2021 05:00,CPP4,3,1,90.5,91,74.2,100,74,81.8,5.5,6.1,11,12.2,,,3497.1,100.2,40.31,50.1
07.02.2021 06:00,CPP4,3,1,93.5,94,76.6,100,76,81.3,6,6.4,11.5,12.3,4.5,4380,3438.6,95.7,38.89,48.79
07.02.2021 07:00,CPP4,3,1,97.5,98,79.9,100,80,82.1,6,6.2,11.5,11.8,,,3571.5,98.6,37.25,46.34
07.02.2021 08:00,CPP4,3,1,98,98,80.3,100,80,81.6,6,6.1,12,12.2,3.5,4260,2745,97,37,46.05
07.02.2021 09:00,CPP4,3,1,100.5,101,82.4,100,82,81.6,6.5,6.5,12,11.9,,,3030.8,95.7,35.64,45.04
07.02.2021 10:00,CPP4,3,1,101,101,82.8,100,82,81.2,6.5,6.4,12.5,12.4,4.4,4190,1945.8,97.6,35.57,44.23
07.02.2021 11:00,CPP4,3,1,98.5,99,80.7,100,80,81.2,6.5,6.6,12,12.2,,,1972,97.4,36.73,45.99
07.02.2021 12:00,CPP4,3,1,103,103,84.4,100,84,81.6,6.5,6.3,12.5,12.1,5,4060,4033.8,97.7,34.87,43.35
07.02.2021 13:00,CPP4,3,1,103,103,84.4,100,84,81.6,6.5,6.3,12.5,12.1,,,3273,98.3,34.65,43.55
07.02.2021 14:00,CPP4,3,1,103,103,84.4,100,84,81.6,6.5,6.3,12.5,12.1,4.4,4300,2994.3,96.1,34.34,42.88
07.02.2021 15:00,CPP4,3,1,103,103,84.4,100,84,81.6,6.5,6.3,12.5,12.1,,,3548.9,96.5,34.08,43.17
07.02.2021 16:00,CPP4,3,1,100.5,101,82.4,100,82,81.6,6.5,6.5,12,11.9,6,3960,2159.3,97.6,35.28,44.09
07.02.2021 17:00,CPP4,3,1,100.5,101,82.4,100,82,81.6,6,6,12.5,12.4,,,3084.6,97.8,35.88,44.7
07.02.2021 18:00,CPP4,,,,,,48.3,,,,,,,6,4020,,,,
07.02.2021 18:00,CPP4,3,0.5,34,66,,100,30,88.2,2.5,7.4,1.5,4.4,,,3954.1,92.8,106.57,75.06
07.02.2021 18:39,C14N,6,0,,,,100,0,,0,,0,,,,,54,,
07.02.2021 19:00,C14N,6,0,,,,100,0,,0,,0,,,,,54.9,,
07.02.2021 20:00,C14N,6,0,,,,100,0,,0,,0,,,,,52.8,,
07.02.2021 21:00,C14N,6,0,,,,100,0,,0,,0,,,,,49.4,,
07.02.2021 22:00,C14N,6,0.4,24,69,56.2,100,22,91.7,1.5,6.3,0.5,2.1,,,908.3,66.9,154.81,87.26
07.02.2021 23:00,C14N,6,1,117.5,118,96.3,100,104,88.5,7,6,6.5,5.5,,,4536.3,103.3,30.37,38.37
08.02.2021 00:00,C14N,6,1,102,102,83.6,100,90,88.2,6.5,6.4,5.5,5.4,,,4166.5,97.2,34.58,43.71
08.02.2021 01:00,C14N,6,1,108.5,109,88.9,100,96,88.5,6.5,6,6,5.5,,,4723.9,98.7,32.56,41.5
08.02.2021 02:00,C14N,6,1,106,106,86.9,100,94,88.7,6.5,6.1,5.5,5.2,6.8,3360,4019.5,98.6,33.24,42.04
08.02.2021 03:00,C14N,6,1,107,107,87.7,100,94,87.9,7.5,7,5.5,5.1,,,3532.5,96.7,32.95,42.08
08.02.2021 04:00,C14N,6,1,106.5,107,87.3,100,94,88.3,7.5,7,5,4.7,6.7,3440,4331.5,97.8,33.21,41.95
08.02.2021 05:00,C14N,6,1,104.5,105,85.7,100,92,88,7.5,7.2,5,4.8,,,4078.1,99.5,33.89,42.41
08.02.2021 06:00,C14N,6,1,128.5,129,105.3,100,112,87.2,10,7.8,6.5,5.1,6.5,3480,4290.8,98.1,27.25,35.45
08.02.2021 07:00,C14N,6,1,133,133,109,100,118,88.7,9.5,7.1,5.5,4.1,,,3780.4,96.5,26.31,33.66
08.02.2021 08:00,C14N,6,1,131,131,107.4,100,116,88.5,10,7.6,5,3.8,16,2970,4059.7,100.5,26.71,34.52
08.02.2021 09:00,C14N,6,1,131.5,132,107.8,100,116,88.2,10,7.6,5.5,4.2,,,3913.8,97,26.55,34.04
08.02.2021 10:00,C14N,6,1,131.5,132,107.8,100,116,88.2,10,7.6,5.5,4.2,17.3,3000,4807,101.3,27.13,34.5
08.02.2021 11:00,C14N,6,1,135,135,110.7,100,120,88.9,9.5,7,5.5,4.1,,,4847.8,98.5,26.36,33.74
08.02.2021 12:00,C14N,6,1,133,133,109,100,118,88.7,10,7.5,5,3.8,,,3707.5,96.6,26.79,34.69
08.02.2021 13:00,C14N,6,1,133,133,109,100,118,88.7,9.5,7.1,5.5,4.1,,,4122.6,97.5,26.66,34.36
08.02.2021 14:00,C14N,6,1,133,133,109,100,118,88.7,10,7.5,5,3.8,16.2,2980,2988.7,98.7,26.3,33.85
08.02.2021 15:00,C14N,6,1,112.5,113,92.2,100,100,88.9,8,7.1,4.5,4,,,3262.9,96.4,31.5,40.57
08.02.2021 16:00,C14N,6,1,129,129,105.7,100,114,88.4,9.5,7.4,5.5,4.3,16.8,2960,3872.2,97.7,27.61,35.34
08.02.2021 17:00,C14N,6,1,132.5,133,108.6,100,118,89.1,9.5,7.2,5,3.8,,,2209.6,97.7,26.5,24.09
08.02.2021 18:00,C14N,6,1,116.5,117,95.5,100,104,89.3,8,6.9,4.5,3.9,14.5,3030,3547.9,97.6,30.01,33
08.02.2021 19:00,C14N,6,1,96.5,97,79.1,100,86,89.1,6.5,6.7,4,4.1,,,2729.6,98.8,38.38,48.08
08.02.2021 20:00,C14N,6,1,136.5,137,111.9,100,122,89.4,9,6.6,5.5,4,,,2668.9,95.8,26.08,33.37
08.02.2021 21:00,C14N,6,1,116.5,117,95.5,100,104,89.3,8,6.9,4.5,3.9,,,1711.8,98.3,30.47,39.41
08.02.2021 22:00,C14N,6,1,130,130,106.6,100,116,89.2,9,6.9,5,3.8,15,2960,2205.6,97.4,27.89,35.49
08.02.2021 23:00,C14N,6,1,135,135,110.7,100,120,88.9,9,6.7,6,4.4,,,1357.4,97.2,26.25,34.03
09.02.2021 00:00,C14N,6,1,126,126,103.3,100,112,88.9,8,6.3,6,4.8,,,1368.7,97.7,28.25,36.34
09.02.2021 01:00,C14N,6,1,130.5,131,107,100,116,88.9,8,6.1,6.5,5,,,3475.5,101.7,27.23,35.17
09.02.2021 02:00,C14N,6,1,132.5,133,108.6,100,118,89.1,8,6,6.5,4.9,17.2,2970,4831.4,99.3,27.06,34.59
09.02.2021 03:00,C14N,6,1,133,133,109,100,118,88.7,8.5,6.4,6.5,4.9,,,4057.6,97.8,27.02,34.8
09.02.2021 04:00,C14N,6,1,135,135,110.7,100,120,88.9,8.5,6.3,6.5,4.8,,,3601,96.7,26.7,33.79
09.02.2021 05:00,C14N,6,1,135.5,136,111.1,100,120,88.6,9,6.6,6.5,4.8,,,4553.7,102,26.62,34.05
09.02.2021 06:00,C14N,6,1,135.5,136,111.1,100,120,88.6,9,6.6,6.5,4.8,16,3100,4842.2,98.9,26.65,34.04
09.02.2021 07:00,C14N,6,1,134.5,135,110.2,100,118,87.7,9.5,7.1,7,5.2,,,3857.2,100.1,26.85,34.19
09.02.2021 08:00,C14N,6,1,136,136,111.5,100,120,88.2,9,6.6,7,5.1,,,4850.1,103.5,26.56,33.79
09.02.2021 09:00,C14N,6,1,136.5,137,111.9,100,120,87.9,9.5,7,7,5.1,,,4839.2,104.9,26.29,33.51
09.02.2021 10:00,C14N,6,1,136,136,111.5,100,120,88.2,9,6.6,7,5.1,15,3150,4833.9,106.7,26.38,33.69
09.02.2021 11:00,C14N,6,1,134.5,135,110.2,100,118,87.7,9.5,7.1,7,5.2,,,4845,106.2,26.73,34.05
09.02.2021 12:00,C14N,6,1,136,136,111.5,100,120,88.2,9,6.6,7,5.1,16,3030,4835,105.8,26.46,33.67
09.02.2021 13:00,C14N,6,1,138.5,139,113.5,100,122,88.1,9.5,6.9,7,5.1,,,4842.6,106,25.9,33.18
09.02.2021 14:00,C14N,6,1,134,134,109.8,100,118,88.1,9,6.7,7,5.2,16,3190,4831.9,101.5,26.7,33.87
09.02.2021 15:00,C14N,6,1,136.5,137,111.9,100,120,87.9,9.5,7,7,5.1,,,3294.8,95.6,26.13,33.29
09.02.2021 16:00,C14N,6,1,79,79,64.8,100,70,88.6,5,6.3,4,5.1,16.5,3090,1586,97.5,45.38,57.66
09.02.2021 17:00,C14N,6,1,27.5,28,22.5,100,24,87.3,2,7.3,1.5,5.5,,,973,97.8,130.62,160.4
09.02.2021 18:00,C14N,6,1,124.5,125,102,100,110,88.4,8,6.4,6.5,5.2,18,3240,4532.2,121.7,29.45,37.05
09.02.2021 19:00,C14N,6,1,127,127,104.1,100,112,88.2,8.5,6.7,6.5,5.1,,,4836.4,101.8,27.79,35.86
09.02.2021 20:00,C14N,6,1,120,120,98.4,100,106,88.3,8,6.7,6,5,17.5,3190,3226.3,97.6,30.15,38.54
09.02.2021 21:00,C14N,6,1,126.5,127,103.7,100,112,88.5,8,6.3,6.5,5.1,,,4473.9,98.3,28.18,36.25
09.02.2021 22:00,C14N,6,1,120,120,98.4,100,106,88.3,8,6.7,6,5,15.6,3210,1874.4,97.3,30.62,38.84
09.02.2021 23:00,C14N,6,1,120.5,121,98.8,100,106,88,8,6.6,6.5,5.4,,,2330.3,98.1,30.52,39.05
10.02.2021 00:00,C14N,6,1,131,131,107.4,100,116,88.5,8.5,6.5,6.5,5,,,4147.2,97.4,27.58,35.36
10.02.2021 01:00,C14N,6,1,137.5,138,112.7,100,122,88.7,8.5,6.2,7,5.1,,,1233.2,97.2,25.8,33.16
10.02.2021 02:00,C14N,6,1,129.5,130,106.1,100,114,88,8.5,6.6,7,5.4,15.7,3220,3580.4,98.6,27.51,35.4
10.02.2021 03:00,C14N,6,1,129,129,105.7,100,114,88.4,8.5,6.6,6.5,5,,,2580.3,97.8,27.61,35.55
10.02.2021 04:00,C14N,6,1,135.5,136,111.1,100,120,88.6,9,6.6,6.5,4.8,,,4743.1,98.7,26.4,33.95
10.02.2021 05:00,C14N,6,1,101.5,102,83.2,100,90,88.7,6.5,6.4,5,4.9,,,3852.3,96.7,34.83,45.09
10.02.2021 06:00,C14N,6,1,99,99,81.1,100,88,88.9,6.5,6.6,4.5,4.5,18.3,3100,2823.8,103.7,37.26,46.53
10.02.2021 07:00,C14N,6,1,65.5,66,53.7,100,58,88.5,4.5,6.9,3,4.6,,,4172.4,102.3,55.43,68.93
10.02.2021 08:00,C14N,6,1,101.5,102,83.2,100,90,88.7,6.5,6.4,5,4.9,,,3455.2,108,36.76,45.61
10.02.2021 09:00,C14N,6,1,128.5,129,105.3,100,114,88.7,8.5,6.6,6,4.7,,,4860.9,108.2,28.72,36.57
10.02.2021 10:00,C14N,6,1,138,138,113.1,100,122,88.4,9.5,6.9,6.5,4.7,16,4180,4856.2,104.4,26.3,33.51
10.02.2021 11:00,C14N,6,1,133,133,109,100,118,88.7,9,6.8,6,4.5,,,4371.2,97.3,27.21,34.75
10.02.2021 12:00,C14N,6,1,109,109,89.3,100,96,88.1,8,7.3,5,4.6,16.4,3320,3629.4,100,34.12,42.88
10.02.2021 13:00,C14N,6,1,120,120,98.4,100,106,88.3,8.5,7.1,5.5,4.6,,,4679.4,97.7,30.77,36.2
10.02.2021 14:00,C14N,6,1,125,125,102.5,100,110,88,9,7.2,6,4.8,14,3350,3013.2,98.8,29.42,37.24
10.02.2021 15:00,C14N,6,1,111.5,112,91.4,100,98,87.9,8.5,7.6,5,4.5,,,3384.3,96.4,32.64,41.22
10.02.2021 16:00,C14N,6,1,80,80,65.6,100,70,87.5,6,7.5,4,5,,,2771,102.9,46.52,58.16
10.02.2021 17:00,C14N,6,1,131.5,132,107.8,100,116,88.2,9.5,7.2,6,4.6,,,940.7,118.4,27.68,30.02
10.02.2021 18:00,C14N,6,1,133.5,134,109.4,100,118,88.4,9.5,7.1,6,4.5,13.4,3860,1198.4,119.7,26.51,36.84
10.02.2021 19:00,C14N,6,1,129.5,130,106.1,100,114,88,9.5,7.3,6,4.6,,,2543.8,113.5,27.72,35.92
10.02.2021 20:00,C14N,6,1,107,107,87.7,100,94,87.9,8,7.5,5,4.7,,,3917.8,97.6,33.49,43.05
10.02.2021 21:00,C14N,6,1,86.5,87,70.9,100,76,87.9,6,6.9,4.5,5.2,,,3478.5,96.3,43.59,54.72
10.02.2021 22:00,C14N,6,1,99,99,81.1,100,88,88.9,6.5,6.6,4.5,4.5,19.9,2970,3578,94.2,35.13,44.88
10.02.2021 23:00,C14N,6,1,18.5,19,15.2,100,16,86.5,1.5,8.1,1,5.4,,,959.3,85.4,195.96,244.99
11.02.2021 00:00,C14N,6,1,49.5,50,40.6,100,44,88.9,3,6.1,2.5,5.1,,,1721.4,96,74.54,91.87
11.02.2021 01:00,C14N,6,0.6,65.5,106,87.1,61.7,58,88.5,4.5,6.9,3,4.6,,,3686.7,88.3,57.22,49.12
11.02.2021 02:00,C14N,6,0.7,82.5,115,94.4,71.7,74,89.7,5,6.1,3.5,4.2,12.1,3480,2231.9,85.6,43.99,45.26
11.02.2021 03:00,C14N,6,0.5,59,122,100.1,48.3,52,88.1,4,6.8,3,5.1,,,2338.1,75,61.28,42.71
11.02.2021 04:00,C14N,6,0,,,,0,0,,0,,0,,,,,38.6,,
11.02.2021 05:00,C14N,6,0.8,104,127,104.4,81.7,92,88.5,7,6.7,5,4.8,,,3056.1,92.2,35.25,40.22
11.02.2021 06:00,C14N,6,1,132.5,133,108.6,100,118,89.1,8.5,6.4,6,4.5,,,2246.6,97.5,27.32,34.66
11.02.2021 07:00,C14N,6,1,132.5,133,108.6,100,118,89.1,8.5,6.4,6,4.5,,,4207.4,100.1,26.92,34.64
11.02.2021 07:00,,,,,,,0,,,,,,,,,,,,
11.02.2021 07:21,,,,,,,0,,,,,,,,,,,,
11.02.2021 08:00,C14N,6,1,126.5,127,103.7,100,112,88.5,8.5,6.7,6,4.7,17.1,3210,1973.4,97.6,28.35,36.08
11.02.2021 09:00,C14N,6,1,124,124,101.6,100,110,88.7,8,6.5,6,4.8,,,4685.6,107.8,29.18,36.65
11.02.2021 10:00,C14N,6,1,121.5,122,99.6,100,108,88.9,8,6.6,5.5,4.5,16,2900,4748.2,114.9,29.83,37.76
11.02.2021 11:00,C14N,6,1,126,126,103.3,100,112,88.9,8,6.3,6,4.8,,,4746.6,112.6,29.43,36.68
11.02.2021 12:00,C14N,6,1,126.5,127,103.7,100,112,88.5,8,6.3,6.5,5.1,21,3340,4741.5,100.5,29.16,36.7
11.02.2021 13:00,C14N,6,1,124,124,101.6,100,110,88.7,8,6.5,6,4.8,,,4757.1,94.4,30.04,37.69
11.02.2021 14:00,C14N,6,1,119,119,97.5,100,104,87.4,8.5,7.1,6.5,5.5,20.5,3190,2317,97.4,30.96,38.84
11.02.2021 15:00,C14N,6,1,124.5,125,102,100,110,88.4,8.5,6.8,6,4.8,,,4350.2,98.5,29.76,37.53
11.02.2021 16:00,C14N,6,1,113,113,92.6,100,102,90.3,5,4.4,6,5.3,17.5,3090,2809.1,98.7,32.78,40.7
11.02.2021 17:00,C14N,6,1,75,75,61.5,100,66,88,5,6.7,4,5.3,,,3217.8,97.6,49.85,61.66
11.02.2021 18:00,C14N,,,,,,86.7,,,,,,,18.8,3200,,,,
11.02.2021 18:00,C14N,6,0.1,,0,,100,0,,0,,0,,,,762,71.1,,
11.02.2021 18:29,C3A4N-50,7,0,,,,100,0,,0,,0,,,,,56.9,,
11.02.2021 19:00,C3A4N-50,7,0,,,,100,0,,0,,0,,,,,62,,
11.02.2021 20:00,C3A4N-50,7,0,,,,100,0,,0,,0,,,,,59.1,,
11.02.2021 21:00,C3A4N-50,7,0,,,,100,0,,0,,0,,,,,59.9,,
11.02.2021 22:00,C3A4N-50,7,0,,,,100,0,,0,,0,,,,,52.5,,
11.02.2021 23:00,C3A4N-50,7,0.7,54,79,64.8,100,24,44.4,2.5,4.6,27.5,50.9,,,2436.6,91.5,68.08,73.5
12.02.2021 00:00,C3A4N-50,7,1,48,48,39.3,100,22,45.8,2,4.2,24,50,,,925.1,96.5,74.15,92.01
12.02.2021 01:00,C3A4N-50,7,1,72.5,73,59.4,100,32,44.1,4,5.5,36.5,50.3,,,854.7,96.7,48.77,60.85
12.02.2021 02:00,C3A4N-50,7,1,76,76,62.3,100,34,44.7,3.5,4.6,38.5,50.7,1.7,4970,715.4,87.5,45.8,58.54
12.02.2021 03:00,C3A4N-50,7,1,73.5,74,60.2,100,32,43.5,4,5.4,37.5,51,,,715.4,82.5,47.1,60.1
12.02.2021 04:00,C3A4N-50,7,1,75,75,61.5,100,34,45.3,3,4,38,50.7,2,4670,715.4,83.7,46.55,60.08
12.02.2021 05:00,C3A4N-50,7,1,76.5,77,62.7,100,34,44.4,3.5,4.6,39,51,,,715.4,80.7,45.62,59.53
12.02.2021 06:00,C3A4N-50,7,1,76,76,62.3,100,34,44.7,3.5,4.6,38.5,50.7,1.7,4720,715.4,80.9,45.9,59.77
12.02.2021 07:00,C3A4N-50,7,1,78.5,79,64.3,100,36,45.9,3,3.8,39.5,50.3,,,715.4,80,44.16,56.32
12.02.2021 08:00,C3A4N-50,7,1,72.5,73,59.4,100,32,44.1,3.5,4.8,37,51,1.8,4640,715.4,78.6,47.76,61.32
12.02.2021 09:00,C3A4N-50,7,1,75,75,61.5,100,34,45.3,3,4,38,50.7,,,715.4,83.8,46.45,58.95
12.02.2021 10:00,C3A4N-50,7,1,76,76,62.3,100,34,44.7,3.5,4.6,38.5,50.7,2.1,4220,715.4,81.3,45.78,57.88
12.02.2021 11:00,C3A4N-50,7,1,75.5,76,61.9,100,34,45,3,4,38.5,51,,,715.4,80.8,45.95,58.7
12.02.2021 12:00,C3A4N-50,7,1,74.5,75,61.1,100,34,45.6,3,4,37.5,50.3,2.1,4180,715.4,81.6,46.7,59.17
12.02.2021 13:00,C3A4N-50,7,0.9,78,84,68.5,93.3,34,43.6,3.5,4.5,40.5,51.9,,,715.4,82.5,44.52,56.95
12.02.2021 14:00,C3A4N-50,7,1,70,70,57.4,100,32,45.7,3,4.3,35,50,2.8,4180,715.4,84.7,50,63.2
12.02.2021 15:00,C3A4N-50,7,1,67.5,68,55.3,100,30,44.4,3,4.4,34.5,51.1,,,715.4,85.5,51.95,65.3
12.02.2021 16:00,C3A4N-50,7,1,67,67,54.9,100,30,44.8,3,4.5,34,50.7,1.9,4120,715.4,92.2,52.84,66.32
12.02.2021 17:00,C3A4N-50,7,1,61.5,62,50.4,100,28,45.5,2.5,4.1,31,50.4,,,715.4,95.8,57.65,73.01
12.02.2021 18:00,C3A4N-50,7,1,57.5,58,47.1,100,26,45.2,3,5.2,28.5,49.6,2.5,4300,964.3,98.1,61.81,76.8
12.02.2021 19:00,C3A4N-50,7,1,61.5,62,50.4,100,28,45.5,2.5,4.1,31,50.4,,,890.2,97.7,57.75,71.99
12.02.2021 20:00,C3A4N-50,7,1,59.5,60,48.8,100,26,43.7,3,5,30.5,51.3,2.8,3600,866.9,97.8,59.69,74.33
12.02.2021 21:00,C3A4N-50,7,1,58.5,59,48,100,26,44.4,2.5,4.3,30,51.3,,,909.8,97.7,60.74,75.42
12.02.2021 22:00,C3A4N-50,7,1,61,61,50,100,28,45.9,3,4.9,30,49.2,2,4760,1034.8,97.8,58.13,72.28
12.02.2021 23:00,C3A4N-50,7,1,63.5,64,52,100,28,44.1,3.5,5.5,32,50.4,,,954.8,97.6,55.83,69.85
13.02.2021 00:00,C3A4N-50,7,1,64.5,65,52.9,100,28,43.4,3,4.7,33.5,51.9,2,4930,733.3,97.4,55.02,68.03
13.02.2021 01:00,C3A4N-50,7,1,66.5,67,54.5,100,30,45.1,3.5,5.3,33,49.6,,,718.2,96.4,53.27,67.2
13.02.2021 02:00,C3A4N-50,7,1,65,65,53.3,100,28,43.1,3.5,5.4,33.5,51.5,2.5,4860,736.9,98.1,54.56,68.2
13.02.2021 03:00,C3A4N-50,7,1,66.5,67,54.5,100,30,45.1,3,4.5,33.5,50.4,,,739.2,97.8,53.43,66.94
13.02.2021 04:00,C3A4N-50,7,1,73.5,74,60.2,100,32,43.5,4,5.4,37.5,51,2.2,4740,734.3,97.4,48.16,60.79
13.02.2021 05:00,C3A4N-50,7,1,74.5,75,61.1,100,34,45.6,3.5,4.7,37,49.7,,,703.5,94,47.15,59.58
13.02.2021 06:00,C3A4N-50,7,1,72,73,60,98.3,32,44.4,3,4.2,37,51.4,2,4630,703.5,96.3,49.05,61.53
13.02.2021 07:00,C3A4N-50,7,1,76,76,62.3,100,34,44.7,4,5.3,38,50,,,703.5,91.7,46.24,58.46
13.02.2021 08:00,C3A4N-50,7,1,73,73,59.8,100,32,43.8,3.5,4.8,37.5,51.4,2.3,4720,703.5,90.8,48.13,60.88
13.02.2021 09:00,C3A4N-50,7,1,58.5,59,48,100,26,44.4,3,5.1,29.5,50.4,,,861.6,96.1,60.57,75.65
13.02.2021 10:00,C3A4N-50,7,1,75,75,61.5,100,34,45.3,3.5,4.7,37.5,50,2.5,4370,745.4,97,47.17,59.18
13.02.2021 11:00,C3A4N-50,7,1,76.5,77,62.7,100,34,44.4,4,5.2,38.5,50.3,2.9,4440,723,97.9,46.15,58.14
13.02.2021 12:00,C3A4N-50,7,1,73.5,74,60.2,100,32,43.5,3.5,4.8,38,51.7,,,744.7,97.8,47.94,60.01
13.02.2021 13:00,C3A4N-50,7,1,76,76,62.3,100,34,44.7,4,5.3,38,50,2.8,4300,816.1,97.8,46.52,59.3
13.02.2021 14:00,C3A4N-50,7,1,74,74,60.7,100,32,43.2,4,5.4,38,51.4,,,700.2,96.4,47.77,61.53
13.02.2021 15:00,C3A4N-50,7,1,76,76,62.3,100,34,44.7,4,5.3,38,50,3.5,4140,700.2,92.2,46.35,58.36
13.02.2021 16:00,C3A4N-50,7,1,77,77,63.1,100,34,44.2,4,5.2,39,50.6,,,700.2,87.9,45.67,58.29
13.02.2021 16:00,,,,,,,0,,,,,,,,,,,,
13.02.2021 16:59,,,,,,,0,,,,,,,,,,,,
13.02.2021 17:00,C3A4N-50,7,1,76,76,62.3,100,34,44.7,4,5.3,38,50,3,4170,700.2,85.8,46.31,58.55
13.02.2021 18:00,C3A4N-50,7,1,76,76,62.3,100,34,44.7,4,5.3,38,50,,,700.2,87.3,46.32,58.22
13.02.2021 19:00,C3A4N-50,7,1,74.5,75,61.1,100,32,43,4,5.4,38.5,51.7,,,700.2,87.1,47.27,59.72
13.02.2021 20:00,C3A4N-50,7,1,76,76,62.3,100,34,44.7,4,5.3,38,50,3.5,4470,700.2,86.4,46.22,58.93
13.02.2021 21:00,C3A4N-50,7,1,75.5,76,61.9,100,34,45,4,5.3,37.5,49.7,,,700.2,87.7,46.76,58.73
13.02.2021 22:00,C3A4N-50,7,1,76,76,62.3,100,34,44.7,3.5,4.6,38.5,50.7,1.8,4130,700.2,86.6,46.43,58.47
13.02.2021 23:00,C3A4N-50,7,1,73.5,74,60.2,100,32,43.5,3.5,4.8,38,51.7,,,700.2,86.3,48,61.08
14.02.2021 00:00,C3A4N-50,7,1,75.5,76,61.9,100,34,45,3,4,38.5,51,2,4350,700.2,86.8,46.73,58.94
14.02.2021 01:00,C3A4N-50,7,1,76,76,62.3,100,34,44.7,3.5,4.6,38.5,50.7,,,700.2,85.1,46.38,58.62
14.02.2021 02:00,C3A4N-50,7,1,76,76,62.3,100,34,44.7,3.5,4.6,38.5,50.7,3.2,4300,700.2,81.7,46.38,58.58
14.02.2021 03:00,C3A4N-50,7,1,76,76,62.3,100,34,44.7,3.5,4.6,38.5,50.7,,,700.2,82.4,46.38,58.59
14.02.2021 04:00,C3A4N-50,7,1,74,74,60.7,100,34,45.9,3.5,4.7,36.5,49.3,3,3130,700.2,79,47.65,60.69
14.02.2021 05:00,C3A4N-50,7,1,73.5,74,60.2,100,32,43.5,3.5,4.8,38,51.7,,,700.2,79.6,48.08,59.54
14.02.2021 06:00,C3A4N-50,7,1,76,76,62.3,100,34,44.7,3.5,4.6,38.5,50.7,3,4300,700.2,77.4,46.56,59.81
14.02.2021 07:00,C3A4N-50,7,1,74,74,60.7,100,34,45.9,3,4.1,37,50,,,700.2,76.9,47.75,60.32
14.02.2021 08:00,C3A4N-50,7,1,55,55,45.1,100,24,43.6,1.5,2.7,29.5,53.6,3.3,4140,700.2,87.3,64.67,80.57
14.02.2021 09:00,C3A4N-50,7,1,74,74,60.7,100,34,45.9,3.5,4.7,36.5,49.3,,,802.3,96.4,47.96,60.49
14.02.2021 10:00,C3A4N-50,7,1,76,76,62.3,100,34,44.7,3.5,4.6,38.5,50.7,3.8,4090,701,85.6,46.32,58.16
14.02.2021 11:00,C3A4N-50,7,1,74,74,60.7,100,32,43.2,3.5,4.7,38.5,52,,,701,83.2,47.63,60.05
14.02.2021 12:00,C3A4N-50,7,1,75.5,76,61.9,100,34,45,3,4,38.5,51,3.2,4220,701,86.9,46.54,59.04
14.02.2021 13:00,C3A4N-50,7,1,75.5,76,61.9,100,34,45,3.5,4.6,38,50.3,,,701,84.5,46.54,58.61
14.02.2021 14:00,C3A4N-50,7,1,76,76,62.3,100,34,44.7,3.5,4.6,38.5,50.7,3.8,4120,701,84.8,46.31,58.88
14.02.2021 14:00,,,,,,,0,,,,,,,,,,,,
14.02.2021 14:34,,,,,,,0,,,,,,,,,,,,
14.02.2021 15:00,C3A4N-50,7,1,76,76,62.3,100,34,44.7,3.5,4.6,38.5,50.7,,,701,86.1,46.16,58.57
14.02.2021 16:00,C3A4N-50,7,1,76,76,62.3,100,34,44.7,3.5,4.6,38.5,50.7,,,701,84.6,46.16,58.25
14.02.2021 17:00,C3A4N-50,7,0.8,35.5,45,37.1,78.3,16,45.1,1.5,4.2,18,50.7,,,701,84.3,99.65,100.46
14.02.2021 18:00,,,,,,,0,,,,,,,,,,,,
14.02.2021 18:00,C3A4N-50,7,0,,,,0,0,,0,,0,,,,,65.5,,
14.02.2021 18:33,C14N,6,0,,,,0,0,,0,,0,,,,,62.6,,
14.02.2021 19:00,,,,,,,0,,,,,,,,,,,,
14.02.2021 19:00,C14N,6,,,,,0,,,,,,,,,,,,
14.02.2021 20:00,,,,,,,0,,,,,,,,,,,,
14.02.2021 20:06,C14N,,,,,,0,,,,,,,,,,,,
14.02.2021 21:00,,,,,,,98.3,,,,,,,,,,,,
14.02.2021 21:10,C14N,6,0,,0,,100,,,,,,,,,,,,
14.02.2021 22:00,C14N,6,0,,,,100,0,,0,,0,,,,,44.6,,
14.02.2021 23:00,C14N,6,0,,,,100,,,,,,,,,,51.1,,
15.02.2021 00:00,C14N,6,0,,,,100,,,,,,,,,,50.1,,
15.02.2021 01:00,C14N,6,0.8,87.5,112,91.6,100,78,89.1,5.5,6.3,4,4.6,,,3155.5,89.4,42.31,50.8
15.02.2021 02:00,C14N,6,1,117.5,118,96.3,100,104,88.5,7,6,6.5,5.5,,,2806.4,95.8,30.51,38.3
15.02.2021 03:00,C14N,6,1,115,115,94.3,100,102,88.7,7,6.1,6,5.2,,,2192.7,98.5,30.79,39.42
15.02.2021 04:00,C14N,6,1,122.5,123,100.4,100,108,88.2,7.5,6.1,7,5.7,3.23,3100,4637.1,99.3,29.05,37.14
15.02.2021 05:00,C14N,6,1,119.5,120,98,100,106,88.7,7,5.9,6.5,5.4,,,4238,97.4,29.6,37.88
15.02.2021 06:00,C14N,6,1,122,122,100,100,108,88.5,7.5,6.1,6.5,5.3,12.8,3270,4081.1,96.6,28.95,37.04
15.02.2021 07:00,C14N,6,1,124.5,125,102,100,110,88.4,7.5,6,7,5.6,,,3696,98.5,28.44,36.35
15.02.2021 08:00,C14N,6,1,122,122,100,100,108,88.5,7.5,6.1,6.5,5.3,14.9,3200,2867.2,97.4,29.07,37.09
15.02.2021 09:00,C14N,6,1,119.5,120,98,100,106,88.7,7,5.9,6.5,5.4,,,4763.4,99.6,29.4,37.88
15.02.2021 10:00,C14N,6,1,108,108,88.5,100,96,88.9,6,5.6,6,5.6,14.8,3310,4518.2,97.1,32.75,41.58
15.02.2021 11:00,C14N,6,1,113.5,114,93,100,100,88.1,7.5,6.6,6,5.3,,,4719.8,97.6,31.39,39.82
15.02.2021 11:00,,,,,,,0,,,,,,,,,,,,
15.02.2021 11:58,,,,,,,0,,,,,,,,,,,,
15.02.2021 12:00,C14N,6,1,118.5,119,97.1,100,104,87.8,8,6.8,6.5,5.5,15.5,3250,4046,99.5,30.17,38.34
15.02.2021 13:00,C14N,6,1,118,118,96.7,100,104,88.1,7.5,6.4,6.5,5.5,,,3612.3,96.6,30.15,38.61
15.02.2021 14:00,C14N,6,1,118.5,119,97.1,100,104,87.8,8,6.8,6.5,5.5,12.8,3280,3976.5,97.2,30.01,38.15
15.02.2021 15:00,C14N,6,1,123,123,100.8,100,108,87.8,8.5,6.9,6.5,5.3,,,3763.7,99.8,29.1,36.98
15.02.2021 16:00,C14N,6,1,116.5,117,95.5,100,102,87.6,8,6.9,6.5,5.6,15,3300,3580.6,97.4,30.87,39.14
15.02.2021 17:00,C14N,6,1,123,123,100.8,100,108,87.8,8.5,6.9,6.5,5.3,,,4717.1,99.2,28.91,36.89
15.02.2021 18:00,C14N,6,1,116.5,117,95.5,100,102,87.6,8,6.9,6.5,5.6,12.4,3340,4418.3,97.7,30.94,39.18
15.02.2021 19:00,C14N,6,1,114.5,115,93.9,100,100,87.3,8,7,6.5,5.7,,,3460.2,98.1,31.98,40.27
15.02.2021 20:00,C14N,6,1,120.5,121,98.8,100,106,88,8,6.6,6.5,5.4,,,4512.3,97.3,29.85,37.93
15.02.2021 21:00,C14N,6,1,120.5,121,98.8,100,106,88,8,6.6,6.5,5.4,,,3856.9,100.3,29.98,38.07
15.02.2021 22:00,C14N,6,1,103,103,84.4,100,90,87.4,7.5,7.3,5.5,5.3,13.2,3320,3296.1,95.8,35.55,44.52
15.02.2021 23:00,C14N,6,1,113.5,114,93,100,100,88.1,8,7,5.5,4.8,,,4199.6,99.2,32.85,40.89
16.02.2021 00:00,C14N,6,1,114,114,93.4,100,100,87.7,8,7,6,5.3,14.1,3300,3028.7,95.6,32.3,40.65
16.02.2021 01:00,C14N,6,1,123,123,100.8,100,108,87.8,8.5,6.9,6.5,5.3,,,4202.6,101,30.07,37.63
16.02.2021 02:00,C14N,6,1,131.5,132,107.8,100,116,88.2,9,6.8,6.5,4.9,19.3,3020,4748.3,97.7,27.43,34.83
16.02.2021 03:00,C14N,6,1,121,121,99.2,100,106,87.6,8.5,7,6.5,5.4,,,4698.7,98.3,30.17,38.21
16.02.2021 04:00,C14N,6,1,132,132,108.2,100,116,87.9,9.5,7.2,6.5,4.9,18.8,3120,4441.7,96.5,27.57,34.98
16.02.2021 05:00,C14N,6,1,112,112,91.8,100,98,87.5,8,7.1,6,5.4,,,3459.1,100.1,32.95,41.28
16.02.2021 06:00,C14N,6,1,124.5,125,102,100,110,88.4,8,6.4,6.5,5.2,20.1,2930,4767.6,101.7,29.46,36.37
16.02.2021 07:00,C14N,6,1,137,137,112.3,100,120,87.6,10,7.3,7,5.1,,,4777.5,99.6,26.6,34.3
16.02.2021 08:00,C14N,6,1,120.5,121,98.8,100,106,88,8.5,7.1,6,5,18.9,3000,3547.1,95.9,30.51,38.58
16.02.2021 09:00,C14N,6,1,116,116,95.1,100,102,87.9,8,6.9,6,5.2,,,4436.3,107.7,31.46,39.43
16.02.2021 10:00,C14N,6,1,123.5,124,101.2,100,108,87.4,9,7.3,6.5,5.3,19.8,3030,4715.3,107.5,29.81,37.72
16.02.2021 11:00,C14N,6,1,114.5,115,93.9,100,100,87.3,8.5,7.4,6,5.2,,,4715,100.3,32.15,40.26
16.02.2021 12:00,C14N,6,1,121.5,122,99.6,100,106,87.2,9,7.4,6.5,5.3,19,3000,4715,98,29.82,37.3
16.02.2021 13:00,C14N,6,0.1,,0,,5,0,,0,,0,,,,4715,55.1,,
16.02.2021 14:00,C14N,6,0.6,57.5,96,78.6,60,50,87,4.5,7.8,3,5.2,,,2514.8,83.6,64.87,56.67
16.02.2021 15:00,C14N,6,1,109.5,110,89.8,100,96,87.7,8,7.3,5.5,5,,,3213.5,98.5,32.48,41.08
16.02.2021 16:00,C14N,6,1,100.5,101,82.4,100,88,87.6,7.5,7.5,5,5,,,3206.2,100.3,36.12,45.35
16.02.2021 17:00,C14N,6,1,123.5,124,101.2,100,108,87.4,9,7.3,6.5,5.3,,,3252.7,96.4,28.95,36.42
16.02.2021 18:00,C14N,6,1,124,124,101.6,100,108,87.1,9.5,7.7,6.5,5.2,18,3050,3634.2,99.4,27.89,36.33
16.02.2021 19:00,C14N,6,1,126,126,103.3,100,110,87.3,9.5,7.5,6.5,5.2,,,3343.9,96,26.86,34.9
16.02.2021 20:00,C14N,6,1,77.5,78,63.5,100,68,87.7,5.5,7.1,4,5.2,,,1745.6,99.2,44.51,57.04
16.02.2021 21:00,C14N,6,1,109.5,110,89.8,100,96,87.7,8,7.3,5.5,5,,,4229.7,98.7,33.31,43.32
16.02.2021 22:00,C14N,6,1,112,112,91.8,100,98,87.5,8.5,7.6,5.5,4.9,16.6,3070,1543.6,99.4,31.58,39.83
16.02.2021 23:00,C14N,6,1,114,114,93.4,100,100,87.7,8,7,6,5.3,,,4544,99.5,31.64,39.85
17.02.2021 00:00,C14N,6,1,118.5,119,97.1,100,104,87.8,8.5,7.2,6,5.1,16.5,3100,2452.9,96.7,30.59,38.89
17.02.2021 01:00,C14N,6,1,123,123,100.8,100,108,87.8,8.5,6.9,6.5,5.3,,,4320.8,99.6,29.21,37.08
17.02.2021 02:00,C14N,6,1,120.5,121,98.8,100,106,88,8.5,7.1,6,5,17.2,3420,3660.7,99.3,29.99,37.91
17.02.2021 03:00,C14N,6,1,121,121,99.2,100,106,87.6,8.5,7,6.5,5.4,,,2472.7,96.8,29.62,37.59
17.02.2021 04:00,C14N,6,1,120.5,121,98.8,100,106,88,8.5,7.1,6,5,17,3380,3181.2,97.7,29.62,37.69
17.02.2021 05:00,C14N,6,1,125.5,126,102.9,100,110,87.6,9,7.2,6.5,5.2,,,2335.4,98.3,28.37,36.15
17.02.2021 06:00,C14N,6,1,125,125,102.5,100,110,88,8.5,6.8,6.5,5.2,18,3100,3434.3,100.3,28.56,36.76
17.02.2021 07:00,C14N,6,1,125.5,126,102.9,100,110,87.6,9,7.2,6.5,5.2,,,4754.7,100,28.44,36.12
17.02.2021 08:00,C14N,6,1,125,125,102.5,100,110,88,8.5,6.8,6.5,5.2,15.9,3240,4056.3,96.6,28.41,36.09
17.02.2021 09:00,C14N,6,0.8,59.5,71,58.5,83.3,52,87.4,4.5,7.6,3,5,,,1620.6,92.1,60.53,66.49
17.02.2021 10:00,C14N,6,0,,,,0,0,,0,,0,,18,3230,,53.7,,
17.02.2021 11:00,C14N,6,0,22,,,0,22,100,0,0,0,0,,,,52,0,4.68
17.02.2021 12:00,C14N,6,0,10,,,0,10,100,0,0,0,0,,,,47.3,0,9.23
17.02.2021 13:00,C14N,6,0,,,,0,0,,0,,0,,,,,42.7,,
17.02.2021 14:00,C14N,6,0,,,,0,0,,0,,0,,,,,39.6,,
17.02.2021 15:00,C14N,6,0,,,,0,0,,0,,0,,,,,37,,
17.02.2021 16:00,C14N,6,0,,,,0,0,,0,,0,,,,,35.6,,
17.02.2021 17:00,C14N,6,0,,,,0,0,,0,,0,,,,,34,,
17.02.2021 18:00,C14N,6,0,,,,0,0,,0,,0,,,,,32.5,,
17.02.2021 19:00,C14N,6,0,,,,0,0,,0,,0,,,,,30.9,,
17.02.2021 20:00,C14N,6,0,,,,0,0,,0,,0,,,,,29.9,,
17.02.2021 21:00,C14N,6,0,,,,0,0,,0,,0,,,,,29.2,,
17.02.2021 22:00,C14N,6,0,,,,0,0,,0,,0,,,,,28.5,,
17.02.2021 23:00,C14N,6,0,,,,0,0,,0,,0,,,,,27.2,,
18.02.2021 00:00,C14N,6,0,,,,0,0,,0,,0,,,,,29.1,,
18.02.2021 01:00,C14N,6,0,,,,0,0,,0,,0,,,,,29.9,,
18.02.2021 02:00,C14N,6,0,,,,0,0,,0,,0,,,,,28,,
18.02.2021 03:00,C14N,6,0,,,,0,0,,0,,0,,,,,27.1,,
18.02.2021 04:00,C14N,6,0,,,,0,0,,0,,0,,,,,26.7,,
18.02.2021 05:00,C14N,6,0,,,,0,0,,0,,0,,,,,25.8,,
18.02.2021 06:00,C14N,6,0,,,,0,0,,0,,0,,,,,24.9,,
18.02.2021 07:00,C14N,6,0,,,,0,0,,0,,0,,,,,24.6,,
18.02.2021 08:00,C14N,6,0,,,,0,0,,0,,0,,,,,24.2,,
18.02.2021 09:00,C14N,6,0,,,,0,0,,0,,0,,,,,24.4,,
18.02.2021 10:00,C14N,6,0,,,,0,0,,0,,0,,,,,23.4,,
18.02.2021 11:00,C14N,6,0,,,,0,0,,0,,0,,,,,22,,
18.02.2021 12:00,C14N,6,0.7,82,123,100.8,66.7,72,87.8,6,7.3,4,4.9,,,702.9,62,45.76,44.5
18.02.2021 13:00,C14N,6,1,131.5,132,107.8,100,114,86.7,10.5,8,7,5.3,,,1522.6,98.8,27.5,34.91
18.02.2021 14:00,C14N,6,1,122,122,100,100,106,86.9,9.5,7.8,6.5,5.3,15,3180,3649.3,98.1,29.34,37.31
18.02.2021 15:00,C14N,6,1,122,122,100,100,106,86.9,10,8.2,6,4.9,,,2308.1,97.5,29.45,36.92
18.02.2021 16:00,C14N,6,1,113,113,92.6,100,98,86.7,9,8,6,5.3,15,3320,2701.8,98.4,31.18,39.74
18.02.2021 17:00,C14N,6,0.3,36.5,110,89.8,100,32,87.7,2.5,6.8,2,5.5,,,4259.7,66.6,97.18,49.12
18.02.2021 18:00,C14N,6,0,,,,100,0,,0,,0,,13,3170,,46.2,,
18.02.2021 19:00,C14N,6,0,,,,100,0,,0,,0,,,,,42.7,,
18.02.2021 20:00,C14N,6,0,,,,100,0,,0,,0,,,,,39.5,,
18.02.2021 21:00,C14N,6,0,,,,100,0,,0,,0,,,,,36.3,,
18.02.2021 22:00,C14N,6,0,,,,100,0,,0,,0,,,,,36.8,,
18.02.2021 23:00,C14N,6,0,,,,100,0,,0,,0,,,,,33.1,,
19.02.2021 00:00,C14N,6,0,,,,100,0,,0,,0,,,,717,30.1,,
19.02.2021 01:00,C14N,6,0,,,,100,0,,0,,0,,,,,29.3,,
19.02.2021 02:00,C14N,6,0.6,50,88,72.3,100,44,88,3.5,7,2.5,5,,,757.6,68.8,74.01,62.1
19.02.2021 03:00,C14N,6,1,116.5,117,95.5,100,102,87.6,8,6.9,6.5,5.6,,,1018.6,97,30.46,38.96
19.02.2021 04:00,C14N,6,1,102.5,103,84,100,90,87.8,7,6.8,5.5,5.4,11,3200,1298,99,34.69,43.94
19.02.2021 05:00,C14N,6,1,101.5,102,83.2,100,92,90.6,4,3.9,5.5,5.4,,,4376.6,103.8,35.65,45.17
19.02.2021 06:00,C14N,6,1,104.5,105,85.7,100,92,88,6.5,6.2,6,5.7,14,3100,3876.2,96.5,34.76,43.53
19.02.2021 07:00,,,,,,,40,,,,,,,,,,,,
19.02.2021 07:00,C14N,6,0.6,57,95,,100,52,91.2,2,3.5,3,5.3,,,3343.8,95.3,63.51,51.65
19.02.2021 07:45,C3A4N-50,7,0,,0,,100,0,,0,,0,,,,,51.8,,
19.02.2021 08:00,C14N,,,,,,100,,,,,,,11.3,3400,,,,
19.02.2021 08:00,C3A4N-50,7,0,,,,100,0,,0,,0,,,,,55.9,,
19.02.2021 09:00,C3A4N-50,7,0,,,,100,0,,0,,0,,,,,53.4,,
19.02.2021 10:00,C3A4N-50,7,0,,,,100,0,,0,,0,,,,,53.9,,
19.02.2021 11:00,C3A4N-50,7,0,,,,100,0,,0,,0,,,,,51.8,,
19.02.2021 12:00,C3A4N-50,7,0,,,,100,0,,0,,0,,,,,51.2,,
19.02.2021 13:00,C3A4N-50,7,0,,,,100,0,,0,,0,,,,,49.5,,
19.02.2021 14:00,C3A4N-50,7,0,,,,100,0,,0,,0,,,,,45.7,,
19.02.2021 15:00,C3A4N-50,7,0,,,,100,0,,0,,0,,,,,38.2,,
19.02.2021 16:00,C3A4N-50,7,0,,,,100,0,,0,,0,,,,,38.1,,
19.02.2021 17:00,C3A4N-50,7,0,,,,100,0,,0,,0,,,,,37.8,,
19.02.2021 18:00,C3A4N-50,7,0,,,,100,0,,0,,0,,,,,34.4,,
19.02.2021 19:00,C3A4N-50,7,0,,,,100,0,,0,,0,,,,,31.3,,
19.02.2021 20:00,C3A4N-50,7,0,,,,100,0,,0,,0,,,,,29.8,,
19.02.2021 21:00,C3A4N-50,7,0,,,,100,0,,0,,0,,,,,28.8,,
19.02.2021 22:00,C3A4N-50,7,0,,,,100,0,,0,,0,,,,,27.5,,
19.02.2021 23:00,C3A4N-50,7,0,,,,100,0,,0,,0,,,,,26.6,,
20.02.2021 00:00,C3A4N-50,7,0,,,,100,0,,0,,0,,,,,25.7,,
20.02.2021 01:00,C3A4N-50,7,0,,,,100,0,,0,,0,,,,,24.7,,
20.02.2021 02:00,C3A4N-50,7,0,,,,100,0,,0,,0,,,,,24.1,,
20.02.2021 03:00,C3A4N-50,7,0,,,,100,0,,0,,0,,,,,24.1,,
20.02.2021 04:00,C3A4N-50,7,0.3,31.5,95,77.5,100,14,44.4,1,3.2,16.5,52.4,,,716.2,64.3,118.31,101.12
20.02.2021 05:00,C3A4N-50,7,1,57.5,58,47.1,100,26,45.2,2.5,4.3,29,50.4,,,896,98.2,62.97,77.28
20.02.2021 06:00,C3A4N-50,7,1,55,55,45.1,100,24,43.6,2.5,4.5,28.5,51.8,4.4,4890,762.9,97.8,65.28,80.6
20.02.2021 07:00,C3A4N-50,7,1,57.5,58,47.1,100,26,45.2,2.5,4.3,29,50.4,,,717,97.5,62.33,76.16
