Repository: SamerHany/CHES210-Data-Science-In-Chemical-Engineering

# CASE STUDY 2: QUALITY CONTROL

### Objectives

*   Link all the steps of a typical data science project
*   Predict product properties to ensure consistent quality and reduce defects

File: 12 - Case Study - Quality Control/cement_data.csv (part 14 of 27)
Date/Time,Cement Type,Cement silo,"RHR, h","Production, t","Prod.rate, t/h","PRI, %","NAI, %","Clinker (wet), t","Clinker (wet), %","Gypsum (wet), t","Gypsum (wet), %","Limestone (wet), t","Limestone (wet), %","R45, %",Fineness blaine,"Water injection, l/h","Cement temp, C","Main Drive SEEC, kWh/t cem","SEEC, kWh/t cem"
20.02.2021 08:00,C3A4N-50,7,1,57.5,58,47.1,100,26,45.2,2.5,4.3,29,50.4,4.7,4620,717,96.8,62.15,76.65
20.02.2021 09:00,C3A4N-50,7,1,57,57,46.7,100,26,45.6,2,3.5,29,50.9,,,753.3,98.2,62.71,77.61
20.02.2021 10:00,C3A4N-50,7,1,58,58,47.5,100,26,44.8,2.5,4.3,29.5,50.9,5,4820,737.5,97.6,61.48,76.57
20.02.2021 11:00,C3A4N-50,7,1,57,57,46.7,100,26,45.6,2.5,4.4,28.5,50,,,736,97.9,62.44,76.42
20.02.2021 12:00,C3A4N-50,7,1,57.5,58,47.1,100,26,45.2,2.5,4.3,29,50.4,5.6,4380,759.8,97.8,61.96,76.7
20.02.2021 13:00,C3A4N-50,7,1,57.5,58,47.1,100,26,45.2,2.5,4.3,29,50.4,,,799.3,97.8,61.91,76.07
20.02.2021 14:00,C3A4N-50,7,1,57,57,46.7,100,26,45.6,2,3.5,29,50.9,5.4,4690,745.7,97.7,62.45,76.6
20.02.2021 15:00,C3A4N-50,7,1,57.5,58,47.1,100,26,45.2,2.5,4.3,29,50.4,,,727.3,97.8,61.7,75.8
20.02.2021 16:00,C3A4N-50,7,1,57.5,58,47.1,100,26,45.2,2.5,4.3,29,50.4,,,764,97.8,61.61,76.38
20.02.2021 17:00,C3A4N-50,7,1,55.5,56,45.5,100,24,43.2,2.5,4.5,29,52.3,,,746.3,97.8,63.76,79.09
20.02.2021 18:00,C3A4N-50,7,1,57.5,58,47.1,100,26,45.2,3,5.2,28.5,49.6,2.5,4860,762.3,97.8,61.34,75.02
20.02.2021 19:00,C3A4N-50,7,1,58.5,59,48,100,26,44.4,3.5,6,29,49.6,,,746.6,97.8,60.42,74.39
20.02.2021 20:00,C3A4N-50,7,1,57.5,58,47.1,100,26,45.2,3,5.2,28.5,49.6,,,752.3,97.8,61.54,74.77
20.02.2021 21:00,C3A4N-50,7,1,56,56,45.9,100,24,42.9,3.5,6.3,28.5,50.9,,,736.7,97.7,63.15,77.57
20.02.2021 22:00,C3A4N-50,7,1,58,58,47.5,100,26,44.8,3,5.2,29,50,2.6,4700,738.9,97.7,61.14,75.65
20.02.2021 23:00,C3A4N-50,7,1,58,58,47.5,100,26,44.8,3.5,6,28.5,49.1,,,738.9,96.6,60.95,75.2
21.02.2021 00:00,C3A4N-50,7,1,23.5,24,19.3,100,12,51.1,1.5,6.4,10,42.6,,,820.7,97.2,151.34,183.55
21.02.2021 01:00,C3A4N-50,7,1,45.5,46,37.3,100,22,48.4,3,6.6,20.5,45.1,,,2582.9,101.2,79.25,96.14
21.02.2021 02:00,C3A4N-50,7,1,46,46,37.7,100,20,43.5,2.5,5.4,23.5,51.1,2.7,4850,1724.2,91.3,76.32,93.95
21.02.2021 02:00,,,,,,,0,,,,,,,,,,,,
21.02.2021 02:29,,,,,,,0,,,,,,,,,,,,
21.02.2021 03:00,C3A4N-50,7,1,45,45,36.9,100,20,44.4,2.5,5.6,22.5,50,,,921.1,94.9,79.32,96.84
21.02.2021 04:00,C3A4N-50,7,1,58,58,47.5,100,26,44.8,3.5,6,28.5,49.1,,,845.6,97.2,61.24,75.78
21.02.2021 05:00,C3A4N-50,7,1,54.5,55,44.7,100,24,44,3,5.5,27.5,50.5,,,744.8,97.7,65.09,79.59
21.02.2021 06:00,C3A4N-50,7,1,57,57,46.7,100,26,45.6,3,5.3,28,49.1,2.2,4710,742.7,97.7,62.39,76.53
21.02.2021 07:00,C3A4N-50,7,1,55.5,56,45.5,100,24,43.2,3.5,6.3,28,50.5,,,710.7,96.8,64.03,79.05
21.02.2021 08:00,C3A4N-50,7,1,55,55,45.1,100,24,43.6,3,5.5,28,50.9,,,710.7,96.1,64.35,78.73
21.02.2021 09:00,C3A4N-50,7,1,57.5,58,47.1,100,26,45.2,3.5,6.1,28,48.7,,,710.7,97.5,61.67,76.01
21.02.2021 10:00,C3A4N-50,7,1,55,55,45.1,100,24,43.6,3,5.5,28,50.9,3.1,4580,722.9,98.1,64.39,79.14
21.02.2021 11:00,C3A4N-50,7,1,55,55,45.1,100,24,43.6,3.5,6.4,27.5,50,,,722.6,97.6,64.22,79.75
21.02.2021 12:00,C3A4N-50,7,1,57,57,46.7,100,26,45.6,3,5.3,28,49.1,2.5,4620,705.3,97.8,61.94,76.17
21.02.2021 13:00,C3A4N-50,7,1,55,55,45.1,100,24,43.6,3,5.5,28,50.9,,,721.1,97.8,64.18,79.31
21.02.2021 14:00,C3A4N-50,,,,,,0,,,,,,,2.7,4820,,,,
21.02.2021 14:00,C3A4N-50,7,,,,,0,,,,,,,,,,,,
21.02.2021 15:00,,,,,,,0,,,,,,,,,,,,
21.02.2021 15:01,C3A4N-50,7,,,,,0,,,,,,,,,,,,
21.02.2021 16:00,C3A4N-50,7,0,9621.1,577256,473160.6,1.7,7612,79.1,624.5,6.5,1384.6,14.4,3,4780,703.9,98.1,0.37,0.45
21.02.2021 17:00,C3A4N-50,7,1,55,55,45.1,100,24,43.6,3,5.5,28,50.9,,,703.9,97.1,64.56,79.71
21.02.2021 18:00,C3A4N-50,7,1,45.5,46,37.3,100,20,44,2,4.4,23.5,51.6,5,4820,703.9,98.3,77.96,96.23
21.02.2021 19:00,C3A4N-50,7,0.1,,0,,100,0,,0,,0,,,,703.9,56.6,,
21.02.2021 20:00,C3A4N-50,7,0,,,,100,0,,0,,0,,,,,50.6,,
21.02.2021 21:00,C3A4N-50,7,0,,,,100,0,,0,,0,,,,,46.4,,
21.02.2021 22:00,C3A4N-50,7,0,,,,100,0,,0,,0,,,,,42.8,,
21.02.2021 23:00,C3A4N-50,7,0,,,,100,0,,0,,0,,,,,39.4,,
22.02.2021 00:00,C3A4N-50,7,0,,,,100,0,,0,,0,,,,,34.2,,
22.02.2021 01:00,C3A4N-50,7,0,3.5,,,100,2,57.1,0,0,1.5,42.9,,,703.9,35.9,1020.94,324.34
22.02.2021 02:00,C3A4N-50,7,1,46,48,39.7,100,20,43.5,2.5,5.4,23.5,51.1,,,1057.7,90.3,78.7,95.87
22.02.2021 03:00,C3A4N-50,7,1,51.5,52,42.2,100,24,46.6,2,3.9,25.5,49.5,,,1192.9,95,70.18,85.86
22.02.2021 04:00,C3A4N-50,7,1,54,54,44.3,100,24,44.4,2.5,4.6,27.5,50.9,,,979,98.3,66.69,82.42
22.02.2021 05:00,C3A4N-50,7,1,57,57,46.7,100,26,45.6,2.5,4.4,28.5,50,,,943,97.6,63.24,77.41
22.02.2021 06:00,C3A4N-50,7,1,54.5,55,44.7,100,24,44,2.5,4.6,28,51.4,4,4730,820.3,97.8,65.77,81.28
22.02.2021 07:00,C3A4N-50,7,1,57,57,46.7,100,26,45.6,2.5,4.4,28.5,50,,,792.4,97.6,62.68,77
22.02.2021 08:00,C3A4N-50,7,1,54.5,55,44.7,100,24,44,2.5,4.6,28,51.4,,,796.7,98,65.46,80.25
22.02.2021 09:00,C3A4N-50,7,1,57,57,46.7,100,26,45.6,2.5,4.4,28.5,50,,,802.2,97.8,62.52,76.81
22.02.2021 10:00,C3A4N-50,7,1,54.5,55,44.7,100,24,44,2.5,4.6,28,51.4,5.8,4900,784,97.6,65.43,80.64
22.02.2021 11:00,C3A4N-50,7,1,57,57,46.7,100,26,45.6,2.5,4.4,28.5,50,,,737.1,97.7,62.35,76.5
22.02.2021 12:00,C3A4N-50,7,1,54.5,55,44.7,100,24,44,2.5,4.6,28,51.4,,,712.5,96.8,65.2,79.95
22.02.2021 13:00,C3A4N-50,7,1,57.5,58,47.1,100,26,45.2,3,5.2,28.5,49.6,,,712.5,97.8,61.59,76.3
22.02.2021 14:00,C3A4N-50,7,1,58,58,47.5,100,26,44.8,2.5,4.3,29.5,50.9,3.1,4890,780.6,97.9,61.27,75.35
22.02.2021 15:00,C3A4N-50,7,1,59.5,60,48.8,100,26,43.7,2.5,4.2,31,52.1,,,719.5,97.6,59.64,73.4
22.02.2021 16:00,C3A4N-50,7,1,63.5,64,52,100,28,44.1,3.5,5.5,32,50.4,,,703.1,95.9,55.81,69.23
22.02.2021 17:00,C3A4N-50,7,0.4,11.5,31,25.7,100,6,52.2,0.5,4.3,5,43.5,,,703.1,67.6,307.08,173.25
22.02.2021 18:00,C3A4N-50,7,0,,,,100,0,,0,,0,,3.1,4660,,48,,
22.02.2021 19:00,C3A4N-50,7,0,,,,100,0,,0,,0,,,,,45.7,,
22.02.2021 20:00,C3A4N-50,7,0,,,,100,0,,0,,0,,,,,41.8,,
22.02.2021 21:00,C3A4N-50,7,0,,,,100,0,,0,,0,,,,,38.4,,
22.02.2021 22:00,C3A4N-50,7,0,,,,100,0,,0,,0,,,,,40.5,,
22.02.2021 23:00,,,,,,,100,,,,,,,,,,,,
22.02.2021 23:00,C3A4N-50,7,0,,,,100,0,,0,,0,,,,,46.4,,
22.02.2021 23:31,C14N,6,0,,0,,100,0,,0,,0,,,,703.1,43.6,,
23.02.2021 00:00,C14N,6,0.9,73.5,85,69.5,100,68,92.5,5.5,7.5,0,0,,,1230.1,91.5,49.71,60.94
23.02.2021 01:00,C14N,6,1,101,101,82.8,100,90,89.1,7,6.9,4,4,,,2594.3,97.3,34.37,43.41
23.02.2021 02:00,C14N,6,1,58.5,59,48,100,52,88.9,4,6.8,2.5,4.3,4,3700,1845.2,97.9,58.48,74
23.02.2021 03:00,C14N,6,1,79,79,64.8,100,70,88.6,5.5,7,3.5,4.4,,,4207.6,98.1,46.33,58.1
23.02.2021 04:00,C14N,6,1,108,108,88.5,100,96,88.9,7.5,6.9,4.5,4.2,,,1935.7,97.5,32.63,41.35
23.02.2021 05:00,C14N,6,1,110.5,111,90.6,100,98,88.7,8,7.2,4.5,4.1,,,3780.3,97.1,32.23,41.07
23.02.2021 06:00,C14N,6,1,117,117,95.9,100,104,88.9,8,6.8,5,4.3,7.1,3480,2099.4,97.5,31.48,39.19
23.02.2021 07:00,C14N,6,1,135.5,136,111.1,100,120,88.6,10,7.4,5.5,4.1,,,4355.4,97.6,26.97,34.04
23.02.2021 08:00,C14N,6,1,111,111,91,100,98,88.3,8,7.2,5,4.5,19.8,3120,2236.2,96.7,32.92,41.49
23.02.2021 09:00,C14N,6,1,126.5,127,103.7,100,112,88.5,9.5,7.5,5,4,,,4041.9,96.7,28.84,36.15
23.02.2021 10:00,C14N,6,1,131.5,132,107.8,100,116,88.2,10,7.6,5.5,4.2,20.1,3180,2255.1,98.9,27.67,35.15
23.02.2021 11:00,C14N,6,1,135.5,136,111.1,100,120,88.6,10,7.4,5.5,4.1,,,4725.1,108.4,26.62,33.95
23.02.2021 12:00,C14N,6,1,137,137,112.3,100,122,89.1,9.5,6.9,5.5,4,20.5,2880,4731.6,110.5,26.2,33.21
23.02.2021 13:00,C14N,6,1,137.5,138,112.7,100,122,88.7,9.5,6.9,6,4.4,,,4733.3,113.9,26,33.01
23.02.2021 14:00,C14N,6,1,132.5,133,108.6,100,118,89.1,9,6.8,5.5,4.2,16.7,3050,4734.9,107.3,27.23,34.72
23.02.2021 15:00,C14N,6,1,118.5,119,97.1,100,104,87.8,9,7.6,5.5,4.6,,,3775.1,100.5,30.49,38.47
23.02.2021 16:00,C14N,6,0,2,,,100,2,100,0,0,0,0,17.5,2920,,83.3,0,158.74
23.02.2021 17:00,C14N,6,0,,,,100,0,,0,,0,,,,,81.4,,
23.02.2021 17:00,,,,,,,100,,,,,,,,,,,,
23.02.2021 17:49,,,,,,,100,,,,,,,,,,,,
23.02.2021 18:00,C14N,6,0,,,,100,0,,0,,0,,,,,77.7,,
23.02.2021 19:00,C14N,6,0.1,9,135,110.7,100,8,88.9,0.5,5.6,0.5,5.6,,,741.8,58.6,414.78,117.74
23.02.2021 20:00,C14N,6,1,100,100,82,100,88,88,7.5,7.5,4.5,4.5,,,4473.7,103.8,37.36,46.42
23.02.2021 21:00,C14N,6,1,107,107,87.7,100,94,87.9,8,7.5,5,4.7,,,2912.3,97.5,33.87,42.33
23.02.2021 22:00,C14N,6,1,120,120,98.4,100,106,88.3,8.5,7.1,5.5,4.6,19,3860,4231.4,98.4,29.61,37.65
23.02.2021 23:00,C14N,6,1,118.5,119,97.1,100,104,87.8,9,7.6,5.5,4.6,,,2019.9,97,30.18,38.05
24.02.2021 00:00,C14N,6,1,125,125,102.5,100,110,88,9,7.2,6,4.8,16,3470,2487.2,97.4,28.34,36.27
24.02.2021 01:00,C14N,6,1,118,118,96.7,100,104,88.1,8.5,7.2,5.5,4.7,,,2445,97.5,30.15,38.43
24.02.2021 02:00,C14N,6,1,125,125,102.5,100,110,88,9,7.2,6,4.8,16,3210,2485.2,97.3,28.45,36.15
24.02.2021 03:00,C14N,6,1,129.5,130,106.1,100,114,88,9.5,7.3,6,4.6,,,2397.7,97.4,27.21,34.85
24.02.2021 04:00,C14N,6,1,134,134,109.8,100,118,88.1,10,7.5,6,4.5,16,3160,3144.4,97.9,26.17,33.88
24.02.2021 05:00,C14N,6,1,125,125,102.5,100,110,88,9,7.2,6,4.8,,,2287.3,96.9,28.42,36.24
24.02.2021 06:00,C14N,6,1,135,135,110.7,100,118,87.4,10.5,7.8,6.5,4.8,15,3300,2346.6,97.4,26.4,33.99
24.02.2021 07:00,C14N,6,1,134,134,109.8,100,118,88.1,10,7.5,6,4.5,,,3249.9,99.4,26.52,33.79
24.02.2021 08:00,C14N,6,1,139,139,113.9,100,122,87.8,10.5,7.6,6.5,4.7,16.2,3180,4142,98.5,25.77,32.84
24.02.2021 09:00,C14N,6,1,134.5,135,110.2,100,118,87.7,10.5,7.8,6,4.5,,,2075.6,98,26.53,33.64
24.02.2021 10:00,C14N,6,0.2,29.5,136,111.6,21.7,26,88.1,2,6.8,1.5,5.1,17.1,3060,2517.3,57.7,121.55,50.14
24.02.2021 11:00,C14N,6,0.6,48.5,79,64.5,61.7,42,86.6,4,8.2,2.5,5.2,,,2405.5,82.7,76.03,69.11
24.02.2021 12:00,C14N,6,1,125,125,102.5,100,110,88,9.5,7.6,5.5,4.4,,,2930.3,95.8,29.32,37.02
24.02.2021 13:00,C14N,6,1,137,137,112.3,100,120,87.6,10.5,7.7,6.5,4.7,,,2026.2,97.6,26.34,33.26
24.02.2021 14:00,C14N,6,1,133.5,134,109.4,100,118,88.4,9.5,7.1,6,4.5,14.2,3470,2427.7,97.8,26.79,34.43
24.02.2021 15:00,C14N,6,1,119,119,97.5,100,106,89.1,8,6.7,5,4.2,,,3324.7,98,30.62,38.38
24.02.2021 16:00,C14N,6,1,137,137,112.3,100,122,89.1,9.5,6.9,5.5,4,18.6,3200,3348.6,96.2,26.45,33.73
24.02.2021 17:00,C14N,6,1,135.5,136,111.1,100,120,88.6,9.5,7,6,4.4,,,1926.9,97.7,26.67,33.76
24.02.2021 18:00,C14N,6,1,135,135,110.7,100,120,88.9,9.5,7,5.5,4.1,17.5,3070,2323.5,97.4,26.74,34.2
24.02.2021 19:00,C14N,6,1,137,137,112.3,100,122,89.1,9.5,6.9,5.5,4,,,2313.7,97.4,26.35,33.98
24.02.2021 20:00,C14N,6,1,133,133,109,100,118,88.7,9.5,7.1,5.5,4.1,19.5,2870,2181.6,97.3,27.04,35.18
24.02.2021 21:00,C14N,6,1,133,133,109,100,118,88.7,9.5,7.1,5.5,4.1,,,2021.1,97.2,27.03,34.89
24.02.2021 22:00,C14N,6,1,136,136,111.5,100,120,88.2,9.5,7,6.5,4.8,19,2880,2162.1,98.1,26.5,34.19
24.02.2021 23:00,C14N,6,1,135.5,136,111.1,100,120,88.6,9.5,7,6,4.4,,,4160.1,97.6,26.7,34.3
25.02.2021 00:00,C14N,6,1,131,131,107.4,100,116,88.5,9,6.9,6,4.6,18.6,2860,2677.3,97.8,27.6,35.67
25.02.2021 01:00,C14N,6,1,136.5,137,111.9,100,120,87.9,10,7.3,6.5,4.8,,,2978.8,96.9,26.44,33.92
25.02.2021 02:00,C14N,6,1,136.5,137,111.9,100,120,87.9,9.5,7,7,5.1,18.5,3000,3758.4,98.7,26.48,33.73
25.02.2021 03:00,C14N,6,1,127.5,128,104.5,100,112,87.8,9,7.1,6.5,5.1,,,2327.4,96,28.39,35.81
25.02.2021 04:00,C14N,6,1,138.5,139,113.5,100,122,88.1,9.5,6.9,7,5.1,18,3130,2033.1,97.1,25.96,32.93
25.02.2021 05:00,C14N,6,1,102.5,103,84,100,90,87.8,7,6.8,5.5,5.4,,,1758.7,97.7,35.75,44.95
25.02.2021 06:00,C14N,6,1,114.5,115,93.9,100,100,87.3,8.5,7.4,6,5.2,17,3040,4364.5,102.2,32.11,39.84
25.02.2021 07:00,C14N,6,1,120,120,98.4,100,106,88.3,8,6.7,6,5,,,2642,96,30.25,38.22
25.02.2021 08:00,C14N,6,1,134.5,135,110.2,100,118,87.7,9.5,7.1,7,5.2,17,3120,3916.2,99.4,26.91,33.83
25.02.2021 09:00,C14N,6,1,125.5,126,102.9,100,110,87.6,9,7.2,6.5,5.2,,,2433.7,95.9,28.84,36.64
25.02.2021 10:00,C14N,6,1,136,136,111.5,100,120,88.2,9.5,7,6.5,4.8,16,3140,3821.8,99.5,26.55,33.4
25.02.2021 11:00,C14N,6,1,95,95,77.9,100,84,88.4,6.5,6.8,4.5,4.7,,,3436.2,96,38.43,48.11
25.02.2021 12:00,C14N,6,1,105,105,86.1,100,92,87.6,8,7.6,5,4.8,19.2,3000,4044.2,102.9,35.52,43.6
25.02.2021 13:00,C14N,6,1,112,112,91.8,100,98,87.5,8.5,7.6,5.5,4.9,,,3050.8,96.2,32.48,40.8
25.02.2021 14:00,C14N,6,1,122.5,123,100.4,100,108,88.2,9,7.3,5.5,4.5,20.5,3290,3983.7,102,29.88,36.99
25.02.2021 15:00,C14N,6,1,130,130,106.6,100,114,87.7,10,7.7,6,4.6,,,2638.5,96.8,27.46,34.91
25.02.2021 16:00,C14N,6,1,134.5,135,110.2,100,118,87.7,10,7.4,6.5,4.8,18,3200,1275.8,98.7,26.58,33.53
25.02.2021 17:00,C14N,6,1,129.5,130,106.1,100,114,88,9.5,7.3,6,4.6,,,3752.5,101.9,27.8,34.71
25.02.2021 18:00,C14N,6,1,136,136,111.5,100,120,88.2,10,7.4,6,4.4,19.6,2980,4760,99.5,26.15,33.64
25.02.2021 19:00,C14N,6,1,122.5,123,100.4,100,108,88.2,8.5,6.9,6,4.9,,,4138,96.7,29.1,36.8
25.02.2021 20:00,C14N,6,1,133,133,109,100,118,88.7,9,6.8,6,4.5,18.5,3020,4068.5,100.1,26.98,34.31
25.02.2021 21:00,C14N,6,1,131.5,132,107.8,100,116,88.2,9.5,7.2,6,4.6,,,2490.5,97,27.36,34.61
25.02.2021 22:00,C14N,6,1,135.5,136,111.1,100,120,88.6,9,6.6,6.5,4.8,18,3130,3901.4,97.1,26.53,33.78
25.02.2021 23:00,C14N,6,1,133,133,109,100,118,88.7,9,6.8,6,4.5,,,1992.5,98.3,27.18,34.35
26.02.2021 00:00,C14N,6,1,138,138,113.1,100,122,88.4,9.5,6.9,6.5,4.7,18,3210,2867.4,98,26.06,33.09
26.02.2021 01:00,C14N,6,1,137.5,138,112.7,100,122,88.7,9,6.5,6.5,4.7,,,2391.5,97.5,26.12,33.39
26.02.2021 02:00,C14N,6,1,134.5,135,110.2,100,118,87.7,9.5,7.1,7,5.2,17,3060,2929.1,99.6,26.66,33.65
26.02.2021 03:00,C14N,6,1,127.5,128,104.5,100,112,87.8,9,7.1,6.5,5.1,,,3528,96.7,27.97,35.68
26.02.2021 04:00,C14N,6,1,134.5,135,110.2,100,118,87.7,9.5,7.1,7,5.2,18,3160,3395.2,100.6,26.87,33.89
26.02.2021 05:00,C14N,6,1,127.5,128,104.5,100,112,87.8,9,7.1,6.5,5.1,,,3028.8,96.6,28.35,35.8
26.02.2021 06:00,C14N,6,1,136.5,137,111.9,100,120,87.9,9.5,7,7,5.1,18.3,3080,4489,101.2,26.4,33.48
26.02.2021 07:00,C14N,6,1,136.5,137,111.9,100,120,87.9,9.5,7,7,5.1,,,3194,97.1,26.15,33.22
26.02.2021 08:00,C14N,6,1,135.5,136,111.1,100,118,87.1,10.5,7.7,7,5.2,19,3030,4213.2,98.9,26.46,33.71
26.02.2021 09:00,C14N,6,1,133,133,109,100,116,87.2,10,7.5,7,5.3,,,3913.7,96.8,26.89,33.9
26.02.2021 10:00,C14N,6,1,137,137,112.3,100,120,87.6,10,7.3,7,5.1,16.9,3210,4097.7,102.3,26.26,33.56
26.02.2021 11:00,C14N,6,1,132.5,133,108.6,100,116,87.5,10,7.5,6.5,4.9,,,4758.7,105.2,26.97,34.01
26.02.2021 12:00,C14N,6,1,135,135,110.7,100,118,87.4,10,7.4,7,5.2,,,4390.8,98.1,26.66,33.81
26.02.2021 13:00,C14N,6,1,133,133,109,100,116,87.2,10,7.5,7,5.3,,,3165,100.3,27.19,34.13
26.02.2021 14:00,C14N,6,1,134.5,135,110.2,100,118,87.7,10,7.4,6.5,4.8,19,3100,4692.8,98.7,26.66,34.05
26.02.2021 15:00,C14N,6,1,138,138,113.1,100,120,87,10.5,7.6,7.5,5.4,,,4718.5,100.4,25.98,32.7
26.02.2021 16:00,C14N,6,1,139.5,140,114.3,100,122,87.5,10.5,7.5,7,5,,,4566,97.7,25.51,32.27
26.02.2021 17:00,C14N,6,1,73.5,74,60.2,100,64,87.1,5.5,7.5,4,5.4,,,2310.8,97.1,49.27,61.51
26.02.2021 18:00,C14N,6,1,119,119,97.5,100,104,87.4,9,7.6,6,5,19.9,3210,4313.6,107.2,30.54,37.67
26.02.2021 19:00,C14N,6,1,137.5,138,112.7,100,120,87.3,10.5,7.6,7,5.1,,,4405.8,99.1,26.03,32.93
26.02.2021 19:00,,,,,,,0,,,,,,,,,,,,
26.02.2021 19:33,,,,,,,0,,,,,,,,,,,,
26.02.2021 20:00,C14N,6,1,123.5,124,101.2,100,108,87.4,9,7.3,6.5,5.3,,,3179.1,99.5,29.5,37.09
26.02.2021 21:00,C14N,6,1,134.5,135,110.2,100,118,87.7,10,7.4,6.5,4.8,,,3929.8,97.1,26.89,33.84
26.02.2021 22:00,C14N,6,1,135.5,136,111.1,100,118,87.1,10.5,7.7,7,5.2,18.6,3210,4281.6,99.8,26.55,33.79
26.02.2021 23:00,C14N,6,1,133,133,109,100,116,87.2,10,7.5,7,5.3,,,2275.7,97,27.32,34.91
27.02.2021 00:00,C14N,6,1,137,137,112.3,100,120,87.6,10,7.3,7,5.1,19.5,3180,4484.1,99.4,26.17,33.62
27.02.2021 01:00,C14N,6,1,135.5,136,111.1,100,118,87.1,10.5,7.7,7,5.2,,,2305.1,97.3,26.49,33.87
27.02.2021 02:00,C14N,6,1,137,137,112.3,100,120,87.6,10,7.3,7,5.1,18.3,3230,3277,97.6,26.23,33.59
27.02.2021 03:00,C14N,6,1,135.5,136,111.1,100,118,87.1,10.5,7.7,7,5.2,,,3575.2,99.1,26.73,33.77
27.02.2021 04:00,C14N,6,1,137,137,112.3,100,120,87.6,10,7.3,7,5.1,17.7,3040,4750.7,98.5,26.36,33.63
27.02.2021 05:00,C14N,6,1,137.5,138,112.7,100,120,87.3,10.5,7.6,7,5.1,,,4450.6,98.5,26.52,33.29
27.02.2021 06:00,C14N,6,1,137,137,112.3,100,120,87.6,10,7.3,7,5.1,17.5,3120,4760.7,99.5,26.47,33.6
27.02.2021 07:00,C14N,6,1,107.5,108,88.1,100,94,87.4,8,7.4,5.5,5.1,,,3184.2,96.2,33.84,42.29
27.02.2021 08:00,C14N,6,1,124,124,101.6,100,108,87.1,9.5,7.7,6.5,5.2,17.9,3080,4040.5,100.8,29.77,37.42
27.02.2021 09:00,C14N,6,1,98.5,99,80.7,100,86,87.3,7.5,7.6,5,5.1,,,2406.4,96.6,37.33,46.24
27.02.2021 10:00,C14N,6,1,130,130,106.6,100,114,87.7,9.5,7.3,6.5,5,15.5,3290,4062.2,98.2,28.33,35.33
27.02.2021 11:00,C14N,6,0.4,37,106,86.7,100,32,86.5,3,8.1,2,5.4,,,1770.6,72.5,99.08,57.94
27.02.2021 12:00,C14N,6,0.9,123.5,132,108.5,100,108,87.4,9,7.3,6.5,5.3,,,3531.9,98,29.68,36.99
27.02.2021 13:00,C14N,6,1,115,115,94.3,100,100,87,9,7.8,6,5.2,,,1581.2,97.7,31.16,38.87
27.02.2021 14:00,C14N,6,1,130.5,131,107,100,114,87.4,10,7.7,6.5,5,16.4,3800,2839.6,98.4,27.83,34.75
27.02.2021 15:00,C14N,6,1,136,136,111.5,100,118,86.8,11,8.1,7,5.1,,,2090.7,96.8,26.54,33.12
27.02.2021 16:00,C14N,6,1,135.5,136,111.1,100,118,87.1,10.5,7.7,7,5.2,,,1849.9,97.8,26.64,33.71
27.02.2021 17:00,C14N,6,1,59.5,60,48.8,100,52,87.4,4.5,7.6,3,5,,,1237.7,96.3,61.71,75.36
27.02.2021 18:00,C14N,6,1,85,85,69.7,100,74,87.1,6.5,7.6,4.5,5.3,17.9,3290,3605,99.7,43.67,53.39
27.02.2021 19:00,C14N,6,0,5,150,123,3.3,4,80,0.5,10,0.5,10,,,1634.5,48.6,746.34,121.8
27.02.2021 20:00,C14N,6,0,,,,0,0,,0,,0,,,,,45.5,,
27.02.2021 21:00,C14N,6,0,2,,,0,2,100,0,0,0,0,,,699.2,45.8,1881.6,310.08
27.02.2021 22:00,C14N,6,0.6,73,125,102.6,58.3,64,87.7,5.5,7.5,3.5,4.8,,,1729.7,94.2,51.13,63.06
27.02.2021 23:00,C14N,6,1,111,111,91,100,96,86.5,9,8.1,6,5.4,,,3210.9,95.9,33.44,41.79
28.02.2021 00:00,C14N,6,1,131,131,107.4,100,114,87,10.5,8,6.5,5,18.8,3270,4233.2,99.3,27.78,34.78
28.02.2021 01:00,C14N,6,1,135.5,136,111.1,100,118,87.1,10.5,7.7,7,5.2,,,2376.7,95.6,26.63,33.94
28.02.2021 02:00,C14N,6,1,108,108,88.5,100,94,87,8.5,7.9,5.5,5.1,19.6,2950,2009.2,96.8,34,42.22
28.02.2021 03:00,C14N,6,1,80.5,81,66,100,70,87,6,7.5,4.5,5.6,,,1571.2,97.6,46.3,57.35
28.02.2021 04:00,C14N,6,1,91.5,92,75,100,80,87.4,7,7.7,4.5,4.9,20,2900,2095.9,99.2,40.7,49.78
28.02.2021 05:00,C14N,6,1,111,111,91,100,96,86.5,9,8.1,6,5.4,,,3072.2,99.8,33.2,41.61
28.02.2021 06:00,C14N,6,1,133,133,109,100,116,87.2,10.5,7.9,6.5,4.9,18.6,3000,4748.2,103.6,27.53,34.43
28.02.2021 07:00,C14N,6,1,122,122,100,100,106,86.9,9.5,7.8,6.5,5.3,,,4751.6,100.7,29.77,37.63
28.02.2021 08:00,C14N,6,1,117.5,118,96.3,100,102,86.8,9.5,8.1,6,5.1,19.6,2980,4758.6,101.9,31.4,38.98
28.02.2021 09:00,C14N,6,1,115,115,94.3,100,100,87,9,7.8,6,5.2,,,4764.8,106.5,32.43,40.67
28.02.2021 10:00,C14N,6,1,131,131,107.4,100,114,87,10,7.6,7,5.3,17,3150,4773,104.8,28.51,35.13
28.02.2021 11:00,C14N,6,1,78,78,63.9,100,68,87.2,6,7.7,4,5.1,,,3364.5,95.5,46.99,57.46
28.02.2021 12:00,C14N,6,1,103,103,84.4,100,90,87.4,7.5,7.3,5.5,5.3,,,4547,102.6,35.3,44.18
28.02.2021 13:00,C14N,6,1,116.5,117,95.5,100,102,87.6,9,7.7,5.5,4.7,,,4589,96.8,31.46,38.75
28.02.2021 14:00,C14N,6,1,112.5,113,92.2,100,98,87.1,8.5,7.6,6,5.3,18.4,3700,2736.4,98.2,32.78,40.66
28.02.2021 15:00,C14N,6,1,114.5,115,93.9,100,100,87.3,8.5,7.4,6,5.2,,,3748.2,97.4,31.56,39.2
28.02.2021 16:00,C14N,6,1,119,119,97.5,100,104,87.4,9,7.6,6,5,,,3127.8,100.3,30.71,36.99
28.02.2021 17:00,C14N,6,1,116.5,117,95.5,100,102,87.6,8.5,7.3,6,5.2,,,2960.9,97.5,31.01,39.48
28.02.2021 18:00,C14N,6,1,126,126,103.3,100,110,87.3,9.5,7.5,6.5,5.2,18.2,3490,2476.6,98,28.82,35.9
28.02.2021 19:00,C14N,6,1,135.5,136,111.1,100,118,87.1,10.5,7.7,7,5.2,,,2715.9,98.1,26.55,33.06
28.02.2021 20:00,C14N,6,1,133,133,109,100,116,87.2,10,7.5,7,5.3,,,4017.6,98,26.52,33.55
28.02.2021 21:00,C14N,6,1,130,130,106.6,100,114,87.7,9.5,7.3,6.5,5,,,2281.5,96.8,27.63,34.79
28.02.2021 22:00,C14N,6,1,131,131,107.4,100,114,87,10,7.6,7,5.3,19.5,2940,3825.1,99.2,26.98,34.08
28.02.2021 23:00,C14N,6,1,121,121,99.2,100,106,87.6,9,7.4,6,5,,,2518.2,96,29.99,37.21
01.03.2021 00:00,C14N,6,1,118.5,119,97.1,100,104,87.8,9,7.6,5.5,4.6,18.8,3000,3962.9,100.8,30.01,38.05
01.03.2021 01:00,C14N,6,1,54.5,55,44.7,100,46,84.4,3,5.5,5.5,10.1,,,2578,98.1,68.22,83.51
01.03.2021 02:00,,,,,,,55,,,,,,,,,,,,
01.03.2021 02:00,C14N,6,0.5,7.5,17,,100,6,80,0.5,6.7,1,13.3,,,1023.9,91.3,474.2,276.27
01.03.2021 02:34,CPP4,3,0,,0,,100,0,,0,,0,,,,,56.2,,
01.03.2021 03:00,CPP4,3,0.1,19.5,234,191.8,100,16,82.1,1.5,7.7,2,10.3,,,701.6,63.6,182.36,94.06
01.03.2021 04:00,CPP4,3,1,102.5,103,84,100,86,83.9,6,5.9,10.5,10.2,,,4295.4,109.4,35.85,44.09
01.03.2021 05:00,CPP4,3,1,100,100,82,100,84,84,6,6,10,10,,,2015.2,98,36,44.4
01.03.2021 06:00,CPP4,3,1,100,100,82,100,84,84,6,6,10,10,6,3930,4029.2,97.5,35.97,45.29
01.03.2021 07:00,CPP4,3,1,103,103,84.4,100,86,83.5,6.5,6.3,10.5,10.2,,,3394.2,99.5,35.04,43.79
01.03.2021 08:00,CPP4,3,1,100.5,101,82.4,100,84,83.6,6,6,10.5,10.4,6.6,3720,2899.8,96.2,35.88,44.73
01.03.2021 09:00,CPP4,3,1,100,100,82,100,84,84,6,6,10,10,,,4014.1,98.5,35.9,44.43
01.03.2021 10:00,CPP4,3,1,102.5,103,84,100,86,83.9,6,5.9,10.5,10.2,2.3,3.1,2814.9,98.1,34.97,43.4
01.03.2021 11:00,CPP4,3,1,100,100,82,100,84,84,6,6,10,10,,,3024.6,96.3,35.39,44.27
01.03.2021 12:00,CPP4,3,1,103,103,84.4,100,86,83.5,6.5,6.3,10.5,10.2,6,3810,2943.2,98.1,34.41,42.88
01.03.2021 13:00,CPP4,3,1,100,100,82,100,84,84,6,6,10,10,,,3083.4,98.7,35.38,44
01.03.2021 14:00,CPP4,3,1,102,102,83.6,100,86,84.3,6,5.9,10,9.8,5.4,3790,2589.7,96.2,34.54,42.71
01.03.2021 15:00,CPP4,3,1,100.5,101,82.4,100,84,83.6,6,6,10.5,10.4,,,3854.5,99,34.89,44.19
01.03.2021 16:00,CPP4,3,1,102,102,83.6,100,86,84.3,6,5.9,10,9.8,5.5,3820,2999.4,98,34.48,43.31
01.03.2021 17:00,CPP4,3,1,101,101,82.8,100,84,83.2,6.5,6.4,10.5,10.4,,,4264.6,97.5,34.62,43.01
01.03.2021 18:00,CPP4,3,1,100,100,82,100,84,84,6,6,10,10,4.3,3850,3763.6,99.5,34.9,43.85
01.03.2021 19:00,CPP4,3,1,102.5,103,84,100,86,83.9,6,5.9,10.5,10.2,,,3341.6,96.6,33.92,43.05
01.03.2021 19:00,,,,,,,0,,,,,,,,,,,,
01.03.2021 19:19,,,,,,,0,,,,,,,,,,,,
01.03.2021 20:00,CPP4,3,1,100,100,82,100,84,84,6,6,10,10,5,3800,3513.7,97.1,34.91,43.58
01.03.2021 21:00,CPP4,3,1,100.5,101,82.4,100,84,83.6,6,6,10.5,10.4,,,3314.8,99.2,34.85,43.93
01.03.2021 22:00,CPP4,3,1,102.5,103,84,100,86,83.9,6.5,6.3,10,9.8,5,3710,2815.3,96.3,34.15,43.07
01.03.2021 23:00,CPP4,3,1,102.5,103,84,100,86,83.9,6,5.9,10.5,10.2,,,2979.5,97.4,34.27,43.14
02.03.2021 00:00,CPP4,3,1,100,100,82,100,84,84,6,6,10,10,5,3790,2452.8,98.3,35.18,43.76
02.03.2021 01:00,CPP4,3,1,102.5,103,84,100,86,83.9,6,5.9,10.5,10.2,,,3317.2,97.6,34.3,43.31
02.03.2021 02:00,CPP4,3,1,99.5,100,81.6,100,84,84.4,6,6,9.5,9.5,3.8,3770,3387.5,98.1,35.58,44.65
02.03.2021 03:00,CPP4,3,1,96.5,97,79.1,100,90,93.3,6.5,6.7,0,0,,,3588.5,97.3,36.36,45.82
02.03.2021 04:00,C14N,,,,,67.6,100,,,,,,,8,3060,,,,58.93
02.03.2021 04:00,CPP4,3,0.6,49.5,83,67.6,100,46,92.9,3.5,7.1,0,0,,,4304.8,82.1,72.14,58.93
02.03.2021 05:00,,,,,,,85,,,,,,,,,,,,
02.03.2021 05:00,CPP4,3,0,,0,,100,0,,0,,0,,,,,39.5,,
02.03.2021 05:23,C14N,6,0.2,24,160,,100,22,91.7,1.5,6.3,0.5,2.1,,,711.6,58.3,152.53,56.33
02.03.2021 06:00,C14N,6,1,129.5,130,106.1,100,114,88,8.5,6.6,7,5.4,,,3914,100.4,27.91,34.82
02.03.2021 07:00,C14N,6,1,114,114,93.4,100,100,87.7,8,7,6,5.3,19.2,3080,4755.7,97.8,31.14,38.99
02.03.2021 08:00,C14N,6,1,114,114,93.4,100,100,87.7,7.5,6.6,6.5,5.7,,,4758.2,97.7,30.8,38.38
02.03.2021 09:00,C14N,6,1,120.5,121,98.8,100,106,88,8,6.6,6.5,5.4,,,3929.2,96.1,29.58,37.15
02.03.2021 10:00,C14N,6,1,120.5,121,98.8,100,106,88,8,6.6,6.5,5.4,18,3140,4630.2,99.8,29.15,36.84
02.03.2021 11:00,C14N,6,1,116.5,117,95.5,100,102,87.6,8,6.9,6.5,5.6,18,3040,4777.4,98.4,30.06,37.79
02.03.2021 12:00,C14N,6,1,116,116,95.1,100,102,87.9,8,6.9,6,5.2,,,3580.2,96.9,30.68,38.73
02.03.2021 13:00,C14N,6,1,119,119,97.5,100,104,87.4,8.5,7.1,6.5,5.5,,,4768.8,103.5,29.58,37.32
02.03.2021 14:00,C14N,6,1,123,123,100.8,100,108,87.8,8,6.5,7,5.7,16.7,3090,3636.2,97.7,28.81,35.98
02.03.2021 15:00,C14N,6,1,129.5,130,106.1,100,114,88,8.5,6.6,7,5.4,,,3498.3,102.4,27.27,34.35
02.03.2021 16:00,C14N,6,1,134,134,109.8,100,118,88.1,9,6.7,7,5.2,17,3050,3006.1,99.5,26.21,33.39
02.03.2021 17:00,C14N,6,1,134.5,135,110.2,100,118,87.7,9,6.7,7.5,5.6,,,3265.9,111.2,26.18,32.54
02.03.2021 18:00,C14N,6,1,136.5,137,111.9,100,120,87.9,9,6.6,7.5,5.5,16,3070,3152.3,107.5,25.7,32.87
02.03.2021 19:00,C14N,6,1,138.5,139,113.5,100,122,88.1,9,6.5,7.5,5.4,,,2775,108.1,25.3,32.36
02.03.2021 20:00,C14N,6,1,132,132,108.2,100,116,87.9,9,6.8,7,5.3,16.5,3050,2748.2,106.6,26.69,34.13
02.03.2021 21:00,C14N,6,1,138.5,139,113.5,100,122,88.1,9,6.5,7.5,5.4,,,2785.1,95,25.79,32.92
02.03.2021 22:00,C14N,6,1,136.5,137,111.9,100,120,87.9,9,6.6,7.5,5.5,20.7,3030,2763.8,93.1,26.27,33.01
02.03.2021 23:00,C14N,6,1,134.5,135,110.2,100,118,87.7,9,6.7,7.5,5.6,20,2860,1123.8,97.6,26.56,34.1
03.03.2021 00:00,C14N,6,1,136,136,111.5,100,120,88.2,9,6.6,7,5.1,,,1757.1,98.4,26.12,33.28
03.03.2021 01:00,C14N,6,1,136.5,137,111.9,100,120,87.9,9,6.6,7.5,5.5,,,3576.6,98.2,25.95,32.85
03.03.2021 02:00,C14N,6,1,136.5,137,111.9,100,120,87.9,9,6.6,7.5,5.5,17.5,2990,3882.4,99.2,25.92,33.05
03.03.2021 03:00,C14N,6,1,136.5,137,111.9,100,120,87.9,9,6.6,7.5,5.5,19.6,2880,3803.4,96.3,25.84,33.04
03.03.2021 04:00,C14N,6,1,129.5,130,106.1,100,114,88,8.5,6.6,7,5.4,,,3485.2,99.5,27.19,34.44
03.03.2021 05:00,C14N,6,1,127.5,128,104.5,100,112,87.8,8.5,6.7,7,5.5,,,2713.9,97.3,27.77,34.94
03.03.2021 06:00,C14N,6,1,131.5,132,107.8,100,116,88.2,8.5,6.5,7,5.3,16.8,3060,4758.8,101.4,26.62,33.47
03.03.2021 07:00,C14N,6,1,128.5,129,105.3,100,114,88.7,8,6.2,6.5,5.1,,,3202.8,96.6,27.49,34.84
03.03.2021 08:00,C14N,6,1,129,129,105.7,100,114,88.4,8.5,6.6,6.5,5,17.2,2900,4523.6,99.6,27.26,34.48
03.03.2021 09:00,C14N,6,1,131,131,107.4,100,116,88.5,8,6.1,7,5.3,,,3322.1,96.5,27.18,34.33
03.03.2021 10:00,C14N,6,1,128.5,129,105.3,100,114,88.7,8,6.2,6.5,5.1,18,3000,3593.9,99.2,27.77,35.02
03.03.2021 11:00,C14N,6,1,117.5,118,96.3,100,104,88.5,7.5,6.4,6,5.1,,,3287.3,94.5,30.52,37.92
03.03.2021 12:00,C14N,6,1,136,136,111.5,100,120,88.2,9,6.6,7,5.1,17,3400,3770.7,99.5,26.21,33.18
03.03.2021 13:00,C14N,6,1,128.5,129,105.3,100,114,88.7,8,6.2,6.5,5.1,,,2996.4,96.8,27.67,35.05
03.03.2021 14:00,C14N,6,1,131,131,107.4,100,116,88.5,8,6.1,7,5.3,19,2900,4238.2,98.6,26.97,33.8
03.03.2021 15:00,C14N,6,1,131,131,107.4,100,116,88.5,8.5,6.5,6.5,5,,,2523.7,98.8,27.18,34.4
03.03.2021 16:00,C14N,6,1,124.5,125,102,100,110,88.4,8,6.4,6.5,5.2,18.1,2950,3650.1,96.7,28.48,35.89
03.03.2021 17:00,C14N,6,1,135.5,136,111.1,100,120,88.6,8.5,6.3,7,5.2,,,3800.6,100.9,26.31,33.09
03.03.2021 18:00,C14N,6,1,121.5,122,99.6,100,108,88.9,7.5,6.2,6,4.9,19,2970,2823.8,96.6,29.44,36.94
03.03.2021 19:00,C14N,6,1,131.5,132,107.8,100,116,88.2,8.5,6.5,7,5.3,,,4056.7,98,27.09,33.81
03.03.2021 20:00,C14N,6,1,106,110,89.9,100,96,90.6,4.5,4.2,5.5,5.2,18,2910,2870.9,99.8,34.15,42.23
03.03.2021 21:00,C14N,6,0,,,,100,0,,0,,0,,,,,53.1,,
03.03.2021 22:00,C14N,6,0,,,,100,0,,0,,0,,,,,50.7,,
03.03.2021 23:00,C14N,6,0,,,,100,0,,0,,0,,,,,51.5,,
04.03.2021 00:00,C14N,6,0,,,,100,0,,0,,0,,,,,45.1,,
04.03.2021 01:00,C14N,6,0,,,,100,0,,0,,0,,,,,42,,
04.03.2021 02:00,,,,,,,96.7,,,,,,,,,,,,
04.03.2021 02:00,C14N,6,0,,,,100,0,,0,,0,,,,,36.7,,
04.03.2021 02:41,C3A4N-50,7,0,4,120,,100,2,50,0,0,2,50,,,704.7,49.2,906.37,165
04.03.2021 03:00,C3A4N-50,7,1,44.5,45,36.5,100,20,44.9,2,4.5,22.5,50.6,,,2739.9,98.3,81.47,99.02
04.03.2021 04:00,C3A4N-50,7,1,50.5,51,41.4,100,22,43.6,2.5,5,26,51.5,3.4,5060,745.1,97.4,70.18,86.08
04.03.2021 05:00,C3A4N-50,7,1,57.5,58,47.1,100,26,45.2,3,5.2,28.5,49.6,,,708.3,97.4,61.48,75.86
04.03.2021 06:00,C3A4N-50,7,1,56.5,57,46.3,100,24,42.5,3,5.3,29.5,52.2,1.7,5240,706.3,96.2,62.37,76.37
04.03.2021 07:00,C3A4N-50,7,1,61.5,62,50.4,100,28,45.5,3,4.9,30.5,49.6,,,706.3,94.3,57.28,70.91
04.03.2021 08:00,C3A4N-50,7,1,60,60,49.2,100,26,43.3,3.5,5.8,30.5,50.8,1.6,4850,706.3,92.1,58.54,72.43
04.03.2021 09:00,C3A4N-50,7,1,62.5,63,51.2,100,28,44.8,3,4.8,31.5,50.4,,,706.3,92.5,56.08,69.71
04.03.2021 10:00,C3A4N-50,7,1,64,64,52.5,100,28,43.8,3.5,5.5,32.5,50.8,1.8,4870,706.3,95.8,54.85,67.85
04.03.2021 11:00,C3A4N-50,7,1,66.5,67,54.5,100,30,45.1,3.5,5.3,33,49.6,,,706.3,96.3,52.6,64.96
04.03.2021 12:00,C3A4N-50,7,1,64.5,65,52.9,100,28,43.4,3.5,5.4,33,51.2,1.5,4720,706.3,96.4,54.12,67.48
04.03.2021 12:00,,,,,,,0,,,,,,,,,,,,
04.03.2021 12:07,,,,,,,0,,,,,,,,,,,,
04.03.2021 13:00,C3A4N-50,7,1,67,67,54.9,100,30,44.8,3.5,5.2,33.5,50,,,721.5,98.2,51.97,64.86
04.03.2021 14:00,C3A4N-50,7,1,66,66,54.1,100,30,45.5,3.5,5.3,32.5,49.2,1.2,4540,703.7,97.8,52.84,65.37
04.03.2021 15:00,C3A4N-50,7,1,64,64,52.5,100,28,43.8,3.5,5.5,32.5,50.8,,,703.7,97.5,54.36,67.95
04.03.2021 16:00,C3A4N-50,7,1,60.5,61,49.6,100,26,43,3.5,5.8,31,51.2,1.4,4650,730.7,98.3,57.77,70.58
04.03.2021 17:00,C3A4N-50,7,0.1,3,26,21.1,11.7,2,66.7,0,0,1,33.3,,,799,68.9,1166.58,315.08
04.03.2021 18:00,C3A4N-50,7,0,,,,0,0,,0,,0,,,,,52.6,,
04.03.2021 19:00,C3A4N-50,7,0,,,,0,0,,0,,0,,,,,46.2,,
04.03.2021 20:00,C3A4N-50,7,0,,,,0,0,,0,,0,,,,,41.3,,
04.03.2021 21:00,C3A4N-50,7,0,,,,0,0,,0,,0,,,,,35.8,,
04.03.2021 22:00,C3A4N-50,7,0,,,,0,0,,0,,0,,,,,32.4,,
04.03.2021 23:00,C3A4N-50,7,0,8.5,510,418,1.7,4,47.1,0.5,5.9,4,47.1,,,703.7,41.3,419.36,168.17
05.03.2021 00:00,C3A4N-50,7,1,55.5,56,45.5,100,24,43.2,3,5.4,28.5,51.4,,,739,95.9,64.15,78.16
05.03.2021 01:00,C3A4N-50,7,1,57.5,58,47.1,100,26,45.2,3,5.2,28.5,49.6,,,703,97.5,61.3,75.19
05.03.2021 02:00,C3A4N-50,7,1,59,59,48.4,100,26,44.1,3,5.1,30,50.8,1.8,4960,702.9,95.4,59.62,73.72
05.03.2021 03:00,C3A4N-50,7,1,62.5,63,51.2,100,28,44.8,3.5,5.6,31,49.6,,,702.9,93.1,56.25,69.43
05.03.2021 04:00,C3A4N-50,7,1,59.5,60,48.8,100,26,43.7,3,5,30.5,51.3,,,702.9,92.7,58.97,72.47
05.03.2021 05:00,C3A4N-50,7,1,62,62,50.8,100,28,45.2,3.5,5.6,30.5,49.2,,,702.9,91.5,56.59,68.89
05.03.2021 06:00,C3A4N-50,7,1,59.5,60,48.8,100,30,50.4,3,5,26.5,44.5,1.7,4450,702.9,90.1,59.03,73.89
05.03.2021 07:00,C3A4N-50,7,1,62.5,63,51.2,100,34,54.4,3.5,5.6,25,40,,,702.9,91.6,56.12,69.23
05.03.2021 08:00,C3A4N-50,7,1,60.5,61,49.6,100,32,52.9,3,5,25.5,42.1,,,702.9,92.2,58,71.32
05.03.2021 09:00,C3A4N-50,7,1,60,60,49.2,100,32,53.3,3,5,25,41.7,,,702.9,95.2,58.7,72.59
05.03.2021 10:00,C3A4N-50,7,1,62,62,50.8,100,34,54.8,3,4.8,25,40.3,1.5,4630,1208.6,98.3,56.57,70.24
05.03.2021 11:00,C3A4N-50,7,1,61,61,50,100,32,52.5,3,4.9,26,42.6,,,1343.1,97.8,57.58,70.8
05.03.2021 12:00,C3A4N-50,7,1,60,60,49.2,100,26,43.3,3.5,5.8,30.5,50.8,1.3,4750,1060.7,97.5,58.48,72.03
05.03.2021 13:00,C3A4N-50,7,1,61.5,62,50.4,100,28,45.5,3,4.9,30.5,49.6,,,774,97.9,57.15,70.7
05.03.2021 14:00,C3A4N-50,7,1,60.5,61,49.6,100,26,43,3.5,5.8,31,51.2,1.8,4860,786.1,97.8,58.14,71.26
05.03.2021 15:00,C3A4N-50,7,1,61.5,62,50.4,100,28,45.5,3,4.9,30.5,49.6,,,771.4,97.8,57.03,70.44
05.03.2021 16:00,C3A4N-50,7,1,60,60,49.2,100,26,43.3,3.5,5.8,30.5,50.8,1.8,4840,765.5,97.9,58.55,71.76
05.03.2021 17:00,C3A4N-50,7,1,61.5,62,50.4,100,28,45.5,3,4.9,30.5,49.6,,,928.6,97.8,56.98,69.19
05.03.2021 18:00,C3A4N-50,7,1,60,60,49.2,100,26,43.3,3.5,5.8,30.5,50.8,1.4,4770,806.7,97.7,58.49,72.97
05.03.2021 19:00,C3A4N-50,7,1,59.5,60,48.8,100,26,43.7,3,5,30.5,51.3,,,708.8,97.7,58.89,73.26
05.03.2021 20:00,C3A4N-50,7,1,62.5,63,51.2,100,28,44.8,3.5,5.6,31,49.6,1.3,4810,705.5,97.8,56.13,68.65
05.03.2021 21:00,C3A4N-50,7,1,59.5,60,48.8,100,26,43.7,3,5,30.5,51.3,,,755.4,97.9,59.02,72.28
05.03.2021 22:00,C3A4N-50,7,1,62,62,50.8,100,28,45.2,3.5,5.6,30.5,49.2,2,4660,742.7,97.9,56.6,69.76
05.03.2021 23:00,C3A4N-50,7,1,61.5,62,50.4,100,28,45.5,3,4.9,30.5,49.6,,,704.5,97.4,56.85,71.03
06.03.2021 00:00,C3A4N-50,7,1,60,60,49.2,100,26,43.3,3.5,5.8,30.5,50.8,,,704.5,96.9,58.24,72.05
06.03.2021 01:00,C3A4N-50,7,1,60,60,49.2,100,26,43.3,3.5,5.8,30.5,50.8,,,704.5,96.7,58.21,72.13
06.03.2021 02:00,C3A4N-50,7,1,61.5,62,50.4,100,28,45.5,3.5,5.7,30,48.8,2,4790,704.5,97.2,56.76,70.46
06.03.2021 03:00,C3A4N-50,7,1,60,60,49.2,100,26,43.3,3.5,5.8,30.5,50.8,,,719.5,98,58.14,71.62
06.03.2021 04:00,C3A4N-50,7,1,62,62,50.8,100,28,45.2,3.5,5.6,30.5,49.2,,,705.5,97,56.31,69.9
06.03.2021 05:00,C3A4N-50,7,1,59.5,60,48.8,100,26,43.7,3,5,30.5,51.3,,,705.5,95.3,58.98,72.19
06.03.2021 06:00,C3A4N-50,7,1,62.5,63,51.2,100,28,44.8,3.5,5.6,31,49.6,1.5,4590,705.5,94.7,56.09,69.45
06.03.2021 07:00,C3A4N-50,7,1,59.5,60,48.8,100,26,43.7,3,5,30.5,51.3,,,705.5,93.1,58.82,72.27
06.03.2021 08:00,C3A4N-50,7,1,62.5,63,51.2,100,28,44.8,3.5,5.6,31,49.6,,,705.5,91.4,55.98,68.75
06.03.2021 09:00,C3A4N-50,7,1,59.5,60,48.8,100,26,43.7,3,5,30.5,51.3,,,705.5,91.7,58.89,72.59
06.03.2021 10:00,C3A4N-50,7,1,59.5,60,48.8,100,26,43.7,3,5,30.5,51.3,1.5,4810,705.5,91.7,58.96,72.87
06.03.2021 11:00,C3A4N-50,7,1,62.5,63,51.2,100,28,44.8,3.5,5.6,31,49.6,,,705.5,92.5,56.1,68.77
06.03.2021 12:00,C3A4N-50,7,1,59.5,60,48.8,100,26,43.7,3,5,30.5,51.3,1.6,4770,705.5,92.8,58.81,71.89
06.03.2021 13:00,C3A4N-50,7,1,62.5,63,51.2,100,28,44.8,3.5,5.6,31,49.6,,,705.5,94.4,55.88,68.69
06.03.2021 13:00,,,,,,,0,,,,,,,,,,,,
06.03.2021 13:46,,,,,,,0,,,,,,,,,,,,
06.03.2021 14:00,C3A4N-50,7,1,59.5,60,48.8,100,26,43.7,3,5,30.5,51.3,1.5,4710,705.5,96.2,58.9,72.27
06.03.2021 15:00,C3A4N-50,7,1,60,60,49.2,100,26,43.3,3.5,5.8,30.5,50.8,,,705.5,97.1,58.21,72.06
06.03.2021 16:00,C3A4N-50,7,1,62,62,50.8,100,28,45.2,3,4.8,31,50,1.5,4710,767.3,98.1,56.16,69.51
06.03.2021 17:00,C3A4N-50,7,1,59.5,60,48.8,100,26,43.7,3,5,30.5,51.3,,,845.5,98,58.76,72.67
06.03.2021 18:00,C3A4N-50,7,1,60,60,49.2,100,26,43.3,3.5,5.8,30.5,50.8,1.3,4710,872.1,97.8,58.24,71.57
06.03.2021 18:00,,,,,,,0,,,,,,,,,,,,
06.03.2021 18:40,,,,,,,0,,,,,,,,,,,,
06.03.2021 19:00,C3A4N-50,7,1,62,62,50.8,100,28,45.2,3,4.8,31,50,,,892.9,97.8,56.56,69.82
06.03.2021 20:00,C3A4N-50,7,1,61.5,62,50.4,100,28,45.5,3,4.9,30.5,49.6,,,813.6,97.7,56.89,69.86
06.03.2021 21:00,C3A4N-50,7,1,45,45,36.9,100,20,44.4,2.5,5.6,22.5,50,,,1106.4,98.1,78.71,96.45
06.03.2021 22:00,C3A4N-50,7,0.4,26.5,64,52.1,41.7,14,52.8,1.5,5.7,11,41.5,1.6,4910,1217.5,70.7,132.64,79.94
06.03.2021 23:00,C3A4N-50,7,0.5,35.5,67,54.6,53.3,16,45.1,1.5,4.2,18,50.7,,,705.5,70.4,99.49,81.05
07.03.2021 00:00,C3A4N-50,7,1,60.5,61,49.6,100,28,46.3,3,5,29.5,48.8,,,705.5,94.8,58.24,72.16
07.03.2021 01:00,C3A4N-50,7,1,61,61,50,100,28,45.9,3,4.9,30,49.2,,,705.5,90.1,57.77,70.79
07.03.2021 02:00,C3A4N-50,7,1,60,60,49.2,100,26,43.3,3.5,5.8,30.5,50.8,1.8,4700,705.5,89.3,58.53,72.86
07.03.2021 03:00,C3A4N-50,7,1,61,61,50,100,28,45.9,3,4.9,30,49.2,,,705.5,90.6,57.55,71.02
07.03.2021 04:00,C3A4N-50,7,1,61,61,50,100,28,45.9,3,4.9,30,49.2,,,705.5,93.8,57.51,71.17
07.03.2021 05:00,C3A4N-50,7,1,61.5,62,50.4,100,28,45.5,3,4.9,30.5,49.6,,,854.8,98.2,56.99,70.05
07.03.2021 06:00,C3A4N-50,7,1,61,61,50,100,28,45.9,3,4.9,30,49.2,2,4660,759.8,97.8,57.44,70.81
07.03.2021 07:00,C3A4N-50,7,1,59.5,60,48.8,100,26,43.7,3,5,30.5,51.3,,,714.1,97.8,58.95,72.93
07.03.2021 08:00,C3A4N-50,7,1,62,62,50.8,100,36,58.1,3.5,5.6,22.5,36.3,,,714.1,97.8,56.68,70.24
07.03.2021 09:00,C3A4N-50,7,1,60,60,49.2,100,28,46.7,3,5,29,48.3,,,1116,98.1,58.34,71.53
07.03.2021 10:00,C3A4N-50,7,1,60.5,61,49.6,100,28,46.3,3,5,29.5,48.8,1.8,4800,733.7,97.4,58.05,71.85
07.03.2021 11:00,C3A4N-50,7,1,61.5,62,50.4,100,28,45.5,3,4.9,30.5,49.6,,,710.9,96.6,56.89,69.99
07.03.2021 12:00,C3A4N-50,7,1,60,60,49.2,100,26,43.3,3.5,5.8,30.5,50.8,1.9,4700,710.9,96,58.42,72.3
07.03.2021 13:00,C3A4N-50,7,1,63,63,51.6,100,28,44.4,3,4.8,32,50.8,,,710.9,96.3,55.59,68.6
07.03.2021 14:00,C3A4N-50,7,1,63.5,64,52,100,28,44.1,3.5,5.5,32,50.4,1.5,4790,708.9,96.7,55.15,68.63
07.03.2021 15:00,C3A4N-50,7,1,66,66,54.1,100,30,45.5,3.5,5.3,32.5,49.2,,,707,96.5,52.85,65.79
07.03.2021 16:00,C3A4N-50,7,1,64.5,65,52.9,100,28,43.4,3.5,5.4,33,51.2,1.8,4770,707,97.1,53.93,66.69
07.03.2021 17:00,C3A4N-50,7,1,60.5,61,49.6,100,28,46.3,3.5,5.8,29,47.9,,,825,98.5,57.65,71.87
07.03.2021 18:00,C3A4N-50,7,1,50.5,51,41.4,100,22,43.6,1.5,3,27,53.5,1.9,4610,1154.7,97.8,69.68,85.31
07.03.2021 19:00,C3A4N-50,7,1,41,41,33.6,100,22,53.7,1,2.4,18,43.9,,,1192.2,97.6,87.38,106.47
07.03.2021 20:00,C3A4N-50,7,1,59,59,48.4,100,26,44.1,3,5.1,30,50.8,2,4800,1792.2,98,60.49,74.44
07.03.2021 21:00,C3A4N-50,7,1,63,63,51.6,100,28,44.4,3.5,5.6,31.5,50,,,873.5,97.6,55.86,68.64
07.03.2021 22:00,C3A4N-50,7,1,64,64,52.5,100,28,43.8,3.5,5.5,32.5,50.8,3.3,4730,702.3,97.3,54.95,67.86
07.03.2021 23:00,C3A4N-50,7,1,58,58,47.5,100,26,44.8,3,5.2,29,50,,,702.3,97.3,60.47,74.59
08.03.2021 00:00,C3A4N-50,7,1,62.5,63,51.2,100,28,44.8,3,4.8,31.5,50.4,2,4630,963.9,98.3,56.59,69.85
08.03.2021 01:00,C3A4N-50,7,1,66.5,67,54.5,100,30,45.1,3.5,5.3,33,49.6,,,709.9,96.8,52.76,65
08.03.2021 02:00,C3A4N-50,7,1,65,65,53.3,100,28,43.1,3.5,5.4,33.5,51.5,3,4930,703.1,94.9,53.89,67.19
08.03.2021 03:00,C3A4N-50,7,1,67,67,54.9,100,30,44.8,3.5,5.2,33.5,50,,,703.1,92.5,52.29,64.84
08.03.2021 04:00,C3A4N-50,7,1,59,59,48.4,100,28,47.5,3.5,5.9,27.5,46.6,2.5,4530,703.1,92.2,59.45,74.4
08.03.2021 05:00,C3A4N-50,7,1,53,53,43.4,100,24,45.3,3,5.7,26,49.1,,,1141.4,98,67.17,81.44
08.03.2021 06:00,C3A4N-50,7,1,59,59,48.4,100,26,44.1,3,5.1,30,50.8,2.3,4400,924.6,98,59.81,73.51
08.03.2021 07:00,C3A4N-50,7,1,55.5,56,45.5,100,26,46.8,3,5.4,26.5,47.7,,,969.8,98.1,63.75,77.71
08.03.2021 08:00,C3A4N-50,7,1,58.5,59,48,100,26,44.4,3,5.1,29.5,50.4,2,4800,833,97.7,60.23,74.55
08.03.2021 09:00,C3A4N-50,7,0.5,19.5,39,32,50,8,41,1,5.1,10.5,53.8,,,715.7,78.5,180.58,124.91
08.03.2021 10:00,C3A4N-50,7,0,,,,0,0,,0,,0,,,,,56.4,,
08.03.2021 11:00,C3A4N-50,7,0,,,,0,0,,0,,0,,,,,57.9,,
08.03.2021 12:00,C3A4N-50,7,0,,,,0,0,,0,,0,,,,,55.3,,
08.03.2021 13:00,C3A4N-50,7,0,,,,0,0,,0,,0,,,,,53.9,,
08.03.2021 13:00,,,,,,,0,,,,,,,,,,,,
08.03.2021 13:25,,,,,,,0,,,,,,,,,,,,
08.03.2021 14:00,C3A4N-50,7,0,,,,0,0,,0,,0,,,,,50.7,,
08.03.2021 15:00,C3A4N-50,7,0,,,,0,0,,0,,0,,,,,46.5,,
08.03.2021 16:00,C3A4N-50,7,0,,,,0,0,,0,,0,,,,,42.7,,
08.03.2021 17:00,,,,,,,0,,,,,,,,,,,,
08.03.2021 17:00,C3A4N-50,7,0,,,,0,0,,0,,0,,,,,42.6,,
08.03.2021 17:10,C14N,6,0,,,,0,0,,0,,0,,,,,41.8,,
08.03.2021 18:00,C14N,6,0.3,32.5,98,79.9,33.3,30,92.3,2,6.2,0.5,1.5,,,703.1,55,112.6,68.2
08.03.2021 19:00,C14N,6,1,119,119,97.5,100,106,89.1,6.5,5.5,6.5,5.5,,,2352.8,99.7,30.35,38.25
08.03.2021 20:00,C14N,6,1,131,131,107.4,100,116,88.5,7.5,5.7,7.5,5.7,12,3300,3433.2,96.9,27.08,34.6
08.03.2021 21:00,C14N,6,1,130.5,131,107,100,116,88.9,7.5,5.7,7,5.4,,,3918.5,98.4,27.05,34.93
08.03.2021 22:00,C14N,6,1,123,123,100.8,100,110,89.4,6.5,5.3,6.5,5.3,15.6,2930,2513.7,97.8,29.22,37.03
08.03.2021 23:00,C14N,6,1,133,133,109,100,118,88.7,7.5,5.6,7.5,5.6,16.4,3140,3999.4,97,26.7,34.26
09.03.2021 00:00,C14N,6,1,123.5,124,101.2,100,110,89.1,7,5.7,6.5,5.3,,,2537.8,98.7,29.25,37.58
09.03.2021 01:00,C14N,6,1,135,135,110.7,100,120,88.9,7.5,5.6,7.5,5.6,,,3100,97,26.54,33.47
09.03.2021 02:00,C14N,6,0.5,61,114,93.8,53.3,54,88.5,3.5,5.7,3.5,5.7,17.3,3050,3092.8,79.9,58.93,45.65
09.03.2021 03:00,C14N,6,0,,,,0,0,,0,,0,,,,,36.3,,
09.03.2021 04:00,C14N,6,0,,,,0,0,,0,,0,,,,,34.3,,
09.03.2021 05:00,C14N,6,0.7,83.5,117,95.5,71.7,74,88.6,5,6,4.5,5.4,,,2661.3,84.5,44.11,45.39
09.03.2021 06:00,C14N,6,1,121,121,99.2,100,108,89.3,6.5,5.4,6.5,5.4,16,3280,4773.1,101.4,29.67,37.02
09.03.2021 07:00,C14N,6,1,135.5,136,111.1,100,120,88.6,8,5.9,7.5,5.5,,,4770.4,96.6,26.11,33.21
09.03.2021 08:00,C14N,6,1,130.5,131,107,100,116,88.9,7.5,5.7,7,5.4,17.6,3250,3727.8,95.2,27.37,34.6
09.03.2021 09:00,C14N,6,1,131,131,107.4,100,116,88.5,8,6.1,7,5.3,,,4732.1,99.2,27.13,34.18
09.03.2021 10:00,C14N,6,1,126.5,127,103.7,100,112,88.5,7.5,5.9,7,5.5,20,3000,4027.8,94.8,28.34,35.51
09.03.2021 11:00,C14N,6,1,121.5,122,99.6,100,108,88.9,7,5.8,6.5,5.3,,,4277.9,100.7,29.51,36.93
09.03.2021 12:00,C14N,6,1,128.5,129,105.3,100,114,88.7,7.5,5.8,7,5.4,19.4,3130,4539.3,98.5,27.59,34.98
09.03.2021 13:00,C14N,6,1,129,129,105.7,100,116,89.9,8,6.2,5,3.9,,,1668.9,99.2,27.88,34.91
09.03.2021 14:00,C14N,6,1,130.5,131,107,100,116,88.9,7.5,5.7,7,5.4,15.7,3160,4361.2,98.7,27.39,34.38
09.03.2021 15:00,C14N,6,1,131,131,107.4,100,116,88.5,8,6.1,7,5.3,,,2842.3,98.6,27.45,34.67
09.03.2021 16:00,C14N,6,1,131,131,107.4,100,116,88.5,7.5,5.7,7.5,5.7,20,3200,4154.2,97.5,27.19,34.08
09.03.2021 17:00,C14N,6,1,83.5,84,68.4,100,74,88.6,5,6,4.5,5.4,,,4312.6,102.7,43.5,53.6
09.03.2021 18:00,C14N,6,1,101.5,102,83.2,100,90,88.7,6,5.9,5.5,5.4,16.8,3030,4333.4,103.2,35.74,44.43
09.03.2021 19:00,C14N,6,1,131,131,107.4,100,116,88.5,8,6.1,7,5.3,,,4804.3,109.5,27.36,34.72
09.03.2021 20:00,C14N,6,1,130.5,131,107,100,116,88.9,7.5,5.7,7,5.4,16.3,3730,4802.8,108.5,27.5,34.67
09.03.2021 21:00,C14N,6,1,131.5,132,107.8,100,116,88.2,8,6.1,7.5,5.7,,,4802.2,105.8,27.34,34.16
