Repository: SamerHany/CHES210-Data-Science-In-Chemical-Engineering

# CASE STUDY 2: QUALITY CONTROL

### Objectives

*   Link all the steps of a typical data science project
*   Predict product properties to ensure consistent quality and reduce defects

File: 12 - Case Study - Quality Control/cement_data.csv (part 15 of 27)
Date/Time,Cement Type,Cement silo,"RHR, h","Production, t","Prod.rate, t/h","PRI, %","NAI, %","Clinker (wet), t","Clinker (wet), %","Gypsum (wet), t","Gypsum (wet), %","Limestone (wet), t","Limestone (wet), %","R45, %",Fineness blaine,"Water injection, l/h","Cement temp, C","Main Drive SEEC, kWh/t cem","SEEC, kWh/t cem"
09.03.2021 22:00,C14N,6,1,133,133,109,100,118,88.7,8,6,7,5.3,18,3130,4799.8,105.2,26.98,34.21
09.03.2021 23:00,C14N,6,1,133,133,109,100,118,88.7,7.5,5.6,7.5,5.6,,,4795.8,106.4,26.98,33.74
10.03.2021 00:00,C14N,6,1,121.5,122,99.6,100,108,88.9,7.5,6.2,6,4.9,17.9,3110,4791.4,110.3,29.43,36.65
10.03.2021 01:00,C14N,6,1,112.5,113,92.2,100,100,88.9,6.5,5.8,6,5.3,21,3060,4783.2,111.2,32.63,40.5
10.03.2021 02:00,C14N,6,1,122.5,123,100.4,100,108,88.2,7.5,6.1,7,5.7,,,3647.1,98.4,29.55,37.47
10.03.2021 03:00,C14N,6,1,128.5,129,105.3,100,114,88.7,7.5,5.8,7,5.4,,,2022.5,99.7,28.14,35.86
10.03.2021 04:00,C14N,6,1,130.5,131,107,100,116,88.9,7.5,5.7,7,5.4,19.7,3220,4681.6,103.6,27.39,34.39
10.03.2021 05:00,C14N,6,1,133,133,109,100,118,88.7,8,6,7,5.3,,,4769.4,103.4,26.78,33.89
10.03.2021 06:00,C14N,6,1,128.5,129,105.3,100,114,88.7,7.5,5.8,7,5.4,19,2980,4190.5,97.4,27.73,34.91
10.03.2021 07:00,C14N,6,1,131.5,132,107.8,100,116,88.2,8,6.1,7.5,5.7,,,4781.2,107.7,27.14,34.17
10.03.2021 08:00,C14N,6,1,130.5,131,107,100,116,88.9,7.5,5.7,7,5.4,20,2920,4801.4,108.2,27.29,34.2
10.03.2021 09:00,C14N,6,1,131,131,107.4,100,116,88.5,8,6.1,7,5.3,,,4780.1,111.4,26.95,34.07
10.03.2021 10:00,C14N,6,1,116,116,95.1,100,104,89.7,7,6,5,4.3,18.7,3140,4780.9,111.7,30.78,38.33
10.03.2021 11:00,C14N,6,1,57.5,58,47.1,100,54,93.9,3.5,6.1,0,0,,,3728.9,96.4,63.25,76.79
10.03.2021 12:00,C14N,6,1,98,98,80.3,100,90,91.8,6,6.1,2,2,,,4221.3,107.1,36.96,45.54
10.03.2021 13:00,C14N,6,0.2,23,115,94.3,20,20,87,1.5,6.5,1.5,6.5,,,4683.6,79.4,158.42,56.83
10.03.2021 14:00,C14N,6,0,,,,0,0,,0,,0,,,,,64.6,,
10.03.2021 15:00,C14N,6,0.2,22.5,150,123,15,20,88.9,1.5,6.7,1,4.4,,,1932.4,67.8,161.14,61.94
10.03.2021 16:00,C14N,6,0,,,,0,0,,0,,0,,,,,61.8,,
10.03.2021 17:00,C14N,6,0,,,,0,0,,0,,0,,,,,60.9,,
10.03.2021 18:00,C14N,6,0,,,,0,0,,0,,0,,,,,50.1,,
10.03.2021 19:00,C14N,6,0.7,90,123,100.6,73.3,80,88.9,5,5.6,5,5.6,,,2180.2,87.3,40.29,41.67
10.03.2021 20:00,C14N,6,1,133,133,109,100,118,88.7,8,6,7,5.3,,,3753.3,104.8,26.85,33.87
10.03.2021 21:00,C14N,6,1,131,131,107.4,100,116,88.5,7.5,5.7,7.5,5.7,,,4685.4,99.4,27.26,34.55
10.03.2021 22:00,C14N,6,1,120,120,98.4,100,106,88.3,7.5,6.3,6.5,5.4,17.8,2880,3083,92.9,30.05,37.47
10.03.2021 23:00,C14N,6,1,129,129,105.7,100,114,88.4,8,6.2,7,5.4,,,2542.3,95.6,27.7,35.2
11.03.2021 00:00,C14N,6,1,114.3,114,93.7,100,101.2,88.6,7.1,6.2,6,5.2,,,2575,99.3,31.37,39.35
11.03.2021 01:00,C14N,6,1,112.4,112,92.1,100,99.3,88.4,7.1,6.3,6,5.3,,,4586.8,103.1,32.07,40.11
11.03.2021 02:00,C14N,6,1,121.3,121,99.4,100,106.8,88.1,7.5,6.2,6.9,5.7,13.3,3410,3965.3,95.8,29.6,37.57
11.03.2021 03:00,C14N,6,1,123.2,123,100.9,100,108.7,88.3,8,6.5,6.4,5.2,,,2503.1,94.8,29.35,37.42
11.03.2021 04:00,C14N,6,1,124.6,125,102.1,100,110.6,88.8,7.5,6,6.4,5.2,,,3397.7,102.4,28.91,36.27
11.03.2021 05:00,C14N,6,1,120.8,121,99,100,106.8,88.4,7.5,6.2,6.4,5.3,,,4683.8,103.2,29.64,37.73
11.03.2021 06:00,C14N,6,1,124.1,124,101.7,100,108.7,87.6,8.5,6.8,6.9,5.6,18.2,3050,3216.8,93,28.79,36.62
11.03.2021 07:00,C14N,6,1,125,125,102.5,100,110.6,88.5,8,6.4,6.4,5.1,,,2503.1,98.1,28.65,36.25
11.03.2021 08:00,C14N,6,0.9,98.3,111,91.2,88.3,86.2,87.7,6.6,6.7,5.5,5.6,,,4343.7,100.6,36.31,42.09
11.03.2021 09:00,C14N,6,0.5,48.2,100,81.8,48.3,43.1,89.4,2.8,5.9,2.3,4.8,,,2253.9,85,75.27,57.38
11.03.2021 10:00,C14N,6,1,124.1,124,101.7,100,108.7,87.6,8.5,6.8,6.9,5.6,18,3310,3823.4,100.2,28.91,36.33
11.03.2021 11:00,C14N,6,1,123.2,123,100.9,100,108.7,88.3,8,6.5,6.4,5.2,,,4692.4,103.6,29.03,36.63
11.03.2021 12:00,C14N,6,1,123.2,123,100.9,100,108.7,88.3,8,6.5,6.4,5.2,,,4692.4,101.9,28.85,36.51
11.03.2021 13:00,C14N,6,1,123.6,124,101.3,100,108.7,88,8,6.5,6.9,5.6,,,4692.4,101.8,28.7,36.32
11.03.2021 14:00,C14N,,,,,,0,,,,,,,17.6,3240,,,,
11.03.2021 14:17,C14N,6,,123.6,,,0,108.7,88,8,6.5,6.9,5.6,,,,,0,26.99
11.03.2021 15:00,C14N,,0,105.3,3160,2590.1,3.3,91.9,87.2,6.6,6.3,6.9,6.5,,,4077,91.6,34.8,42.49
11.03.2021 16:00,C14N,,,104,,,0,91.9,88.4,6.6,6.3,5.5,5.3,,,3966.1,105.3,34.72,42.94
11.03.2021 17:00,C14N,,,102.1,,,0,90,88.1,6.6,6.5,5.5,5.4,,,4689.3,104.4,35.29,43.84
11.03.2021 18:00,C14N,,,104.4,,,0,91.9,88,7.1,6.8,5.5,5.3,16.8,3340,4476.3,97.7,34.91,43.53
11.03.2021 19:00,C14N,,,104.9,,,0,91.9,87.6,7.5,7.2,5.5,5.3,,,2503.1,93.6,34.49,43.4
11.03.2021 20:00,C14N,,,101.6,,,0,90,88.5,7.1,6.9,4.6,4.5,,,3738.2,105.4,35.41,43.96
11.03.2021 21:00,C14N,,,101.6,,,0,90,88.5,7.5,7.4,4.1,4.1,,,4686.1,107.5,35.52,44.42
11.03.2021 22:00,C14N,,,102.7,,,0,95.6,93.1,7.1,6.9,0,0,18.1,3040,4686.1,99.3,35.51,43.93
11.03.2021 23:00,C14N,,,109.2,,,0,101.2,92.7,8,7.3,0,0,,,2710.2,93.7,32.99,41.9
12.03.2021 00:00,C14N,,,133,,,0,124,93.2,9,6.8,0,0,,,2962.1,100.5,26.85,34.21
12.03.2021 01:00,C14N,,,119.5,,,0,110,92.1,9,7.5,0.5,0.4,,,4697.9,103.3,30.28,37.95
12.03.2021 02:00,C14N,,,113.5,,,0,100,88.1,8,7,5.5,4.8,19.8,2980,3844,93.2,31.45,39.74
12.03.2021 03:00,C14N,,0.9,119,130,106.4,91.7,104,87.4,9,7.6,6,5,,,3747.2,95.5,30.08,36.08
12.03.2021 04:00,C14N,,0,,,,0,0,,0,,0,,,,,80.1,,
12.03.2021 05:00,C14N,,0,,,,0,0,,0,,0,,,,,66.3,,
12.03.2021 06:00,C14N,,0,,,,0,0,,0,,0,,,,,59.3,,
12.03.2021 07:00,C14N,,0.4,50.5,126,103.5,40,44,87.1,3.5,6.9,3,5.9,,,2097.9,74.5,72.02,49.6
12.03.2021 08:00,C14N,,1,119,119,97.5,100,104,87.4,8.5,7.1,6.5,5.5,,,3052,100.7,30.34,37.97
12.03.2021 09:00,C14N,,1,52.5,53,43,100,46,87.6,4,7.6,2.5,4.8,,,2681.5,98.1,68.87,85.73
12.03.2021 10:00,C14N,,1,124,124,101.6,100,108,87.1,9,7.3,7,5.6,,,3950,102.1,28.8,36.24
12.03.2021 11:00,C14N,,1,130.5,131,107,100,114,87.4,9.5,7.3,7,5.4,,,2784.3,92.7,27.31,35.02
12.03.2021 12:00,C14N,,1,131.5,132,107.8,100,116,88.2,8.5,6.5,7,5.3,,,2502,97,27.16,34.54
12.03.2021 13:00,C14N,,1,62,62,50.8,100,54,87.1,4.5,7.3,3.5,5.6,,,2338,97.4,57.68,71.5
12.03.2021 14:00,C14N,,1,122.5,123,100.4,100,108,88.2,8,6.5,6.5,5.3,20,3020,4136.5,105.7,29.48,37.11
12.03.2021 15:00,C14N,,1,125,125,102.5,100,110,88,8,6.4,7,5.6,,,3673.8,95.3,28.75,36.69
12.03.2021 16:00,C14N,,1,127,127,104.1,100,112,88.2,8,6.3,7,5.5,,,2383,93.2,28.38,35.85
12.03.2021 17:00,C14N,,1,125,125,102.5,100,110,88,8.5,6.8,6.5,5.2,,,2502.5,95.5,28.78,36.48
12.03.2021 18:00,C14N,,1,125,125,102.5,100,110,88,8,6.4,7,5.6,18.7,3160,2502.5,96.5,28.75,35.82
12.03.2021 19:00,C14N,,1,127.5,128,104.5,100,112,87.8,8.5,6.7,7,5.5,,,2549.4,98.2,28.2,36.19
12.03.2021 20:00,C14N,,1,124.5,125,102,100,110,88.4,8,6.4,6.5,5.2,,,3884.9,96.7,28.74,36.27
12.03.2021 21:00,C14N,,1,125,125,102.5,100,110,88,8,6.4,7,5.6,,,2173.8,92.6,28.71,36.72
12.03.2021 22:00,C14N,,1,127.5,128,104.5,100,112,87.8,8.5,6.7,7,5.5,19.5,3050,1844.6,93.3,28.32,35.78
12.03.2021 23:00,C14N,,1,124.5,125,102,100,110,88.4,8,6.4,6.5,5.2,,,2442.8,92.9,28.83,36.66
13.03.2021 00:00,C14N,,1,123.5,124,101.2,100,108,87.4,8.5,6.9,7,5.7,,,2855.2,100,29.04,36.66
13.03.2021 01:00,C14N,,1,127,127,104.1,100,112,88.2,8,6.3,7,5.5,,,3642.7,97.2,28.22,36.11
13.03.2021 02:00,C14N,,1,129.5,130,106.1,100,114,88,8.5,6.6,7,5.4,22,3110,2362.2,92.3,27.73,35.07
13.03.2021 03:00,C14N,,1,129.5,130,106.1,100,114,88,8.5,6.6,7,5.4,,,2152.8,92.9,27.68,35.46
13.03.2021 04:00,C14N,,1,131.5,132,107.8,100,116,88.2,8.5,6.5,7,5.3,,,2122.9,93,27.36,34.78
13.03.2021 05:00,C14N,,1,131.5,132,107.8,100,116,88.2,8.5,6.5,7,5.3,,,2391.7,92.1,27.34,35.12
13.03.2021 06:00,C14N,,1,132,132,108.2,100,116,87.9,8.5,6.4,7.5,5.7,20.2,2890,2511.1,93.7,27.31,34.65
13.03.2021 07:00,C14N,,1,132,132,108.2,100,116,87.9,9,6.8,7,5.3,,,2510.9,97.9,27.3,34.62
13.03.2021 08:00,C14N,,1,131.5,132,107.8,100,116,88.2,8.5,6.5,7,5.3,,,3557.4,96,27.23,34.46
13.03.2021 09:00,C14N,,1,129.5,130,106.1,100,114,88,8.5,6.6,7,5.4,,,2386.2,92.3,27.84,35.56
13.03.2021 10:00,C14N,,1,127.5,128,104.5,100,112,87.8,8.5,6.7,7,5.5,18.5,2970,2505.7,93,28.23,35.68
13.03.2021 11:00,C14N,,1,130.5,131,107,100,114,87.4,9.5,7.3,7,5.4,,,2505.7,93.1,27.46,34.89
13.03.2021 12:00,C14N,,1,59.5,60,48.8,100,52,87.4,4,6.7,3.5,5.9,18,2990,1818.8,96.2,60.66,74.48
13.03.2021 13:00,C14N,,1,130.5,131,107,100,114,87.4,9.5,7.3,7,5.4,,,4564,101.2,27.65,35.09
13.03.2021 14:00,C14N,,1,130,130,106.6,100,114,87.7,9,6.9,7,5.4,17.6,3460,2465.5,92,27.73,34.93
13.03.2021 15:00,C14N,,1,130.5,131,107,100,114,87.4,9.5,7.3,7,5.4,,,2543.7,98.7,27.52,35.2
13.03.2021 16:00,C14N,,1,131.5,132,107.8,100,114,86.7,10,7.6,7.5,5.7,17.6,3060,4601.4,101.6,26.99,34.17
13.03.2021 17:00,C14N,,1,131.5,132,107.8,100,114,86.7,10.5,8,7,5.3,,,2818.8,94,27.18,34.41
13.03.2021 18:00,C14N,,1,130.5,131,107,100,114,87.4,9.5,7.3,7,5.4,19,3030,3181.6,99.9,27.38,35.06
13.03.2021 19:00,C14N,,1,133,133,109,100,116,87.2,9.5,7.1,7.5,5.6,,,4179,97.2,26.85,33.86
13.03.2021 20:00,C14N,,1,130.5,131,107,100,114,87.4,9.5,7.3,7,5.4,20,3090,2504.1,93.1,27.49,34.82
13.03.2021 20:00,,,,,,,0,,,,,,,,,,,,
13.03.2021 20:48,,,,,,,0,,,,,,,,,,,,
13.03.2021 21:00,C14N,,1,119,119,97.5,100,104,87.4,8.5,7.1,6.5,5.5,19.3,3000,2504.1,96.9,30.17,38.3
13.03.2021 22:00,C14N,,1,80.5,81,66,100,72,89.4,6,7.5,2.5,3.1,,,2749,96.8,44.88,55.95
13.03.2021 23:00,C14N,,1,103,103,84.4,100,90,87.4,7.5,7.3,5.5,5.3,18.7,3500,4074.7,102.2,35.43,43.77
14.03.2021 00:00,C14N,,1,119.5,120,98,100,104,87,9,7.5,6.5,5.4,,,2928.7,94,30.34,38.13
14.03.2021 01:00,C14N,,1,130.5,131,107,100,114,87.4,9.5,7.3,7,5.4,,,2504.9,93.5,27.56,34.96
14.03.2021 02:00,C14N,,1,121,121,99.2,100,108,89.3,6.5,5.4,6.5,5.4,19.2,3390,2504.9,97.3,29.73,37.96
14.03.2021 03:00,C14N,,1,124,124,101.6,100,110,88.7,8,6.5,6,4.8,,,2504.9,94.3,29.07,36.73
14.03.2021 04:00,C14N,,,,,,86.7,,,,,,,19.7,3050,,,,
14.03.2021 04:00,C14N,,0.1,2,15,,100,2,100,0,0,0,0,,,2504.9,74.8,1784.27,464
14.03.2021 04:51,C3A4N-50,7,0,,,,100,0,,0,,0,,,,,70.1,,
14.03.2021 05:00,C3A4N-50,7,0,,,,100,0,,0,,0,,,,,65.5,,
14.03.2021 06:00,C3A4N-50,7,0,,,,100,0,,0,,0,,,,,59.8,,
14.03.2021 07:00,C3A4N-50,7,0,,,,100,0,,0,,0,,,,,41.5,,
14.03.2021 08:00,C3A4N-50,7,0,,,,100,0,,0,,0,,,,,32.4,,
14.03.2021 09:00,C3A4N-50,7,0,,,,100,0,,0,,0,,,,,30.4,,
14.03.2021 10:00,C3A4N-50,7,0,,,,100,0,,0,,0,,,,,29.2,,
14.03.2021 11:00,C3A4N-50,7,0,,,,100,0,,0,,0,,,,,28.3,,
14.03.2021 12:00,C3A4N-50,7,0.4,22,63,51.5,100,10,45.5,1,4.5,11,50,,,1161.2,56.7,165.54,118.87
14.03.2021 13:00,C3A4N-50,7,1,59,59,48.4,100,26,44.1,3,5.1,30,50.8,,,1639.3,94.4,59.8,73.33
14.03.2021 14:00,C3A4N-50,7,1,62.5,63,51.2,100,28,44.8,3,4.8,31.5,50.4,,,1191,93,55.88,68.27
14.03.2021 14:00,C3A4N-60,,,,,51.2,100,,,,,,,5.5,5030,,,,68.27
14.03.2021 15:00,C3A4N-50,7,1,58,58,47.5,100,28,48.3,3.5,6,26.5,45.7,,,1018.7,94.5,60.2,74.02
14.03.2021 16:00,C3A4N-50,7,1,48,48,39.3,100,22,45.8,2.5,5.2,23.5,49,5.5,4690,1610.7,94.5,72.69,88.59
14.03.2021 17:00,C3A4N-50,7,1,50,50,41,100,26,52,3,6,21,42,,,1461.4,94.3,69.91,85.75
14.03.2021 18:00,C3A4N-50,7,1,59,59,48.4,100,26,44.1,3,5.1,30,50.8,3,4100,1699.7,93.2,59.13,72.04
14.03.2021 19:00,C3A4N-50,7,1,64,64,52.5,100,28,43.8,3,4.7,33,51.6,,,1045.7,94.9,54.53,67.37
14.03.2021 20:00,C3A4N-50,7,1,66.5,67,54.5,100,30,45.1,3.5,5.3,33,49.6,2.7,4600,923,94.3,52.46,64.52
14.03.2021 21:00,C3A4N-50,7,1,67.5,68,55.3,100,30,44.4,3.5,5.2,34,50.4,5.3,4410,923,94.2,51.77,63.79
14.03.2021 22:00,C3A4N-50,7,1,67.5,68,55.3,100,30,44.4,3.5,5.2,34,50.4,,,713.5,97.1,51.75,64.19
14.03.2021 23:00,C3A4N-50,7,1,64,64,52.5,100,28,43.8,3,4.7,33,51.6,4.9,4440,713.5,96.4,54.35,66.92
15.03.2021 00:00,C3A4N-50,7,1,62,62,50.8,100,28,45.2,3,4.8,31,50,,,922.6,96.2,55.97,69.09
15.03.2021 01:00,C3A4N-50,7,1,60.5,61,49.6,100,26,43,3.5,5.8,31,51.2,,,924.3,94.4,57.16,70.96
15.03.2021 02:00,C3A4N-50,7,1,61.5,62,50.4,100,28,45.5,3,4.9,30.5,49.6,3.4,4600,923.5,94.8,56.22,68.73
15.03.2021 03:00,C3A4N-50,7,1,58.5,59,48,100,26,44.4,3,5.1,29.5,50.4,,,934.8,95,59.27,74.55
15.03.2021 04:00,C3A4N-50,7,1,62,62,50.8,100,28,45.2,3,4.8,31,50,1.9,4700,1198.7,94.1,55.86,69.25
15.03.2021 05:00,C3A4N-50,7,1,60,60,49.2,100,26,43.3,3.5,5.8,30.5,50.8,,,984,95.5,57.59,71.17
15.03.2021 06:00,C3A4N-50,7,1,59.5,60,48.8,100,26,43.7,3,5,30.5,51.3,1.7,4770,1076.1,94.3,58.12,71.84
15.03.2021 07:00,C3A4N-50,7,1,62,62,50.8,100,28,45.2,3.5,5.6,30.5,49.2,,,924,95.4,55.59,69
15.03.2021 08:00,C3A4N-50,7,1,58,58,47.5,100,26,44.8,3,5.2,29,50,1.9,4680,1162.9,94.5,59.5,74.06
15.03.2021 09:00,C3A4N-50,7,1,55,55,45.1,100,24,43.6,3,5.5,28,50.9,,,1221.9,94.8,62.96,77.32
15.03.2021 10:00,C3A4N-50,7,1,57.5,58,47.1,100,26,45.2,3,5.2,28.5,49.6,2,4600,1432.9,94,60.18,74.06
15.03.2021 11:00,C3A4N-50,7,1,54.5,55,44.7,100,24,44,3,5.5,27.5,50.5,,,1192.3,94.2,63.57,77.27
15.03.2021 12:00,C3A4N-50,7,1,55,55,45.1,100,24,43.6,3,5.5,28,50.9,2,5050,1162.3,94.5,62.83,78.78
15.03.2021 13:00,C3A4N-50,7,1,57.5,58,47.1,100,26,45.2,3,5.2,28.5,49.6,,,1192.8,94.7,60.1,73.61
15.03.2021 14:00,C3A4N-50,7,1,55,55,45.1,100,24,43.6,3,5.5,28,50.9,2,4990,1223,94.7,62.97,77.92
15.03.2021 15:00,C3A4N-50,7,1,57,57,46.7,100,26,45.6,3,5.3,28,49.1,,,1044.1,94.1,60.68,74.36
15.03.2021 16:00,C3A4N-50,7,1,55,55,45.1,100,24,43.6,3,5.5,28,50.9,2.2,5020,1241.7,94.3,62.84,77.23
15.03.2021 17:00,C3A4N-50,7,1,59,59,48.4,100,26,44.1,3.5,5.9,29.5,50,,,1167.5,94.5,58.55,71.5
15.03.2021 18:00,C3A4N-50,7,1,55,55,45.1,100,24,43.6,3,5.5,28,50.9,1.7,4960,1224.1,94.6,62.78,78.23
15.03.2021 19:00,C3A4N-50,7,1,57,57,46.7,100,26,45.6,3,5.3,28,49.1,,,955.7,94,60.8,74.92
15.03.2021 20:00,C3A4N-50,7,1,60,60,49.2,100,26,43.3,3.5,5.8,30.5,50.8,1.8,4940,906,94.5,57.61,71.04
15.03.2021 21:00,C3A4N-50,7,1,62.5,63,51.2,100,28,44.8,3.5,5.6,31,49.6,,,737.7,96.3,55.15,67.79
15.03.2021 22:00,C3A4N-50,7,1,63,63,51.6,100,28,44.4,3.5,5.6,31.5,50,1.6,4870,905,95.5,54.61,68.02
15.03.2021 23:00,C3A4N-50,7,1,64,64,52.5,100,28,43.8,3.5,5.5,32.5,50.8,,,716.8,97.1,53.56,66.51
16.03.2021 00:00,C3A4N-50,7,1,66,66,54.1,100,30,45.5,3.5,5.3,32.5,49.2,1.8,4770,716.8,96.3,51.92,64.72
16.03.2021 01:00,C3A4N-50,7,1,67.5,68,55.3,100,30,44.4,4,5.9,33.5,49.6,,,716.8,96,50.73,63.3
16.03.2021 02:00,C3A4N-50,7,1,68,68,55.7,100,30,44.1,3.5,5.1,34.5,50.7,1.8,4650,716.8,95.2,50.45,63.4
16.03.2021 03:00,C3A4N-50,7,1,68,68,55.7,100,30,44.1,3.5,5.1,34.5,50.7,1.9,3590,716.8,91.9,50.3,62.75
16.03.2021 04:00,C3A4N-50,7,1,68.5,69,56.1,100,30,43.8,3.5,5.1,35,51.1,,,716.8,90.7,49.89,62.26
16.03.2021 05:00,C3A4N-50,7,1,68.5,69,56.1,100,30,43.8,3.5,5.1,35,51.1,,,925.3,94.3,50.26,62.78
16.03.2021 06:00,C3A4N-50,7,1,67.5,68,55.3,100,30,44.4,3,4.4,34.5,51.1,1.8,4610,715.8,95.1,50.75,63.63
16.03.2021 07:00,C3A4N-50,7,1,71,71,58.2,100,32,45.1,3.5,4.9,35.5,50,,,715.8,94.1,48.19,60.77
16.03.2021 08:00,C3A4N-50,7,1,68,68,55.7,100,30,44.1,3.5,5.1,34.5,50.7,1.6,4620,715.8,93.1,50.15,62.65
16.03.2021 08:00,,,,,,,0,,,,,,,,,,,,
16.03.2021 08:18,,,,,,,0,,,,,,,,,,,,
16.03.2021 09:00,C3A4N-50,7,1,68,68,55.7,100,30,44.1,3,4.4,35,51.5,,,715.8,93.7,50.2,62.58
16.03.2021 10:00,C3A4N-50,7,1,69,69,56.6,100,30,43.5,3.5,5.1,35.5,51.4,1.9,4580,715.8,94.5,49.52,62.38
16.03.2021 11:00,C3A4N-50,7,1,70.5,71,57.8,100,32,45.4,3.5,5,35,49.6,,,715.8,95.1,48.67,61.63
16.03.2021 12:00,C3A4N-50,7,0.5,29,54,44.6,53.3,12,41.4,1.5,5.2,15.5,53.4,,,715.8,80.4,117.81,88.13
16.03.2021 13:00,C3A4N-50,7,0,,,,0,0,,0,,0,,,,,50.8,,
16.03.2021 14:00,C3A4N-50,7,0,,,,0,0,,0,,0,,,,,43.7,,
16.03.2021 15:00,C3A4N-50,7,0.6,36.5,66,54.4,55,16,43.8,1.5,4.1,19,52.1,,,1200.6,79.4,95.59,95.74
16.03.2021 16:00,C3A4N-50,7,1,61,61,50,100,28,45.9,3,4.9,30,49.2,,,1225.3,94.5,57.1,69.66
16.03.2021 17:00,C3A4N-50,7,1,59,59,48.4,100,26,44.1,3,5.1,30,50.8,,,1105.9,94.7,58.8,72.75
16.03.2021 18:00,C3A4N-50,7,1,60.5,61,49.6,100,26,43,3,5,31.5,52.1,1.5,4890,1144.4,94.8,57.25,71.28
16.03.2021 19:00,C3A4N-50,7,1,67.5,68,55.3,100,30,44.4,3,4.4,34.5,51.1,,,1087.6,95,51.2,63.22
16.03.2021 20:00,C3A4N-50,7,1,68.5,69,56.1,100,30,43.8,3.5,5.1,35,51.1,,,868.2,95.8,50.43,63.21
16.03.2021 21:00,C3A4N-50,7,1,69.5,70,57,100,32,46,3,4.3,34.5,49.6,,,719.7,95.5,49.41,61.46
16.03.2021 22:00,C3A4N-50,7,1,55.5,56,45.5,100,24,43.2,3,5.4,28.5,51.4,2.5,4790,927.8,94.1,62.54,77.45
16.03.2021 23:00,,,,,,,16.7,,,,,,,,,,,,
16.03.2021 23:00,C3A4N-50,7,0.8,35,42,,100,18,51.4,2,5.7,15,42.9,,,933.5,93.3,99.4,109.94
16.03.2021 23:56,C14N,6,0,,,,100,0,,0,,0,,,,,54.6,,
17.03.2021 00:00,C14N,6,0.4,56.5,147,120.8,100,50,88.5,4,7.1,2.5,4.4,,,1399.9,76.6,63.97,57.65
17.03.2021 01:00,C14N,6,1,135,135,110.7,100,118,87.4,9.5,7,7.5,5.6,,,2356.1,94.1,26.24,33.09
17.03.2021 02:00,C14N,6,1,130,130,106.6,100,114,87.7,9,6.9,7,5.4,15,3830,2504.9,96.6,26.81,34.4
17.03.2021 03:00,C14N,6,1,135,135,110.7,100,118,87.4,9.5,7,7.5,5.6,,,3691,100.4,25.8,33.09
17.03.2021 04:00,C14N,6,1,130,130,106.6,100,114,87.7,9,6.9,7,5.4,,,3622.5,94.2,26.35,33.63
17.03.2021 05:00,C14N,6,1,126,126,103.3,100,110,87.3,9,7.1,7,5.6,,,2502,97.4,27.36,35.46
17.03.2021 06:00,C14N,6,1,118.5,119,97.1,100,104,87.8,8,6.8,6.5,5.5,16.8,3350,4338.6,101.4,29.58,37.58
17.03.2021 07:00,C14N,6,1,123.5,124,101.2,100,108,87.4,9,7.3,6.5,5.3,,,3268.9,93.1,28.59,36.24
17.03.2021 08:00,C14N,6,1,134.5,135,110.2,100,118,87.7,9,6.7,7.5,5.6,,,3433.9,101.5,25.96,32.78
17.03.2021 09:00,C14N,6,1,128,128,104.9,100,112,87.5,9,7,7,5.5,,,4006,95.5,27.24,35.55
17.03.2021 10:00,C14N,6,0.2,20.5,103,84,20,18,87.8,1.5,7.3,1,4.9,17.5,3090,2502,57.3,171.96,67.78
17.03.2021 11:00,C14N,6,0,,,,0,0,,0,,0,,,,,34.8,,
17.03.2021 12:00,C14N,6,0,,,,0,0,,0,,0,,,,,30.6,,
17.03.2021 13:00,C14N,6,0,,,,0,0,,0,,0,,,,,29.4,,
17.03.2021 14:00,C14N,6,0,,,,0,0,,0,,0,,,,,28.4,,
17.03.2021 15:00,C14N,6,0,,,,0,0,,0,,0,,,,,27.8,,
17.03.2021 16:00,C14N,6,0,,,,0,0,,0,,0,,,,,27.1,,
17.03.2021 17:00,C14N,6,0,,,,0,0,,0,,0,,,,,26.4,,
17.03.2021 18:00,C14N,6,0,,,,0,0,,0,,0,,,,,25.7,,
17.03.2021 19:00,C14N,6,0,,,,0,0,,0,,0,,,,,25,,
17.03.2021 20:00,C14N,6,0,,,,0,0,,0,,0,,,,,23.9,,
17.03.2021 21:00,C14N,6,0,,,,0,0,,0,,0,,,,,22.3,,
17.03.2021 22:00,C14N,6,0,,,,0,0,,0,,0,,,,,20.9,,
17.03.2021 23:00,C14N,6,0,,,,0,0,,0,,0,,,,,20,,
18.03.2021 00:00,C14N,6,0,,,,0,0,,0,,0,,,,,19.7,,
18.03.2021 01:00,C14N,6,0,,,,0,0,,0,,0,,,,,19.4,,
18.03.2021 02:00,C14N,6,0,,,,0,0,,0,,0,,,,,19.1,,
18.03.2021 03:00,C14N,6,0,,,,0,0,,0,,0,,,,,18.5,,
18.03.2021 04:00,C14N,6,0,,,,0,0,,0,,0,,,,,17.6,,
18.03.2021 05:00,C14N,6,0,,,,0,0,,0,,0,,,,,16.7,,
18.03.2021 06:00,C14N,6,0,,,,0,0,,0,,0,,,,,16,,
18.03.2021 07:00,C14N,6,0,,,,0,0,,0,,0,,,,,16.6,,
18.03.2021 08:00,C14N,6,0,,,,0,0,,0,,0,,,,,18.5,,
18.03.2021 09:00,C14N,6,0,,,,0,0,,0,,0,,,,,19.9,,
18.03.2021 10:00,C14N,6,0,,,,0,0,,0,,0,,,,,21,,
18.03.2021 11:00,,,,,,,0,,,,,,,,,,,,
18.03.2021 11:00,C14N,6,0,,,,0,0,,0,,0,,,,,21.5,,
18.03.2021 11:23,C2BL3N,5,0,,,,0,0,,0,,0,,,,,21.8,,
18.03.2021 12:00,C2BL3N,5,0,,,,0,0,,0,,0,,,,,22.3,,
18.03.2021 13:00,C2BL3N,5,0,,,,0,0,,0,,0,,,,,23,,
18.03.2021 14:00,C2BL3N,5,0,,,,0,0,,0,,0,,,,,23.5,,
18.03.2021 15:00,C2BL3N,5,0,,,,0,0,,0,,0,,,,,23.9,,
18.03.2021 16:00,C2BL3N,5,0,,,,0,0,,0,,0,,,,,24.3,,
18.03.2021 17:00,C2BL3N,5,0,,,,0,0,,0,,0,,,,,24.4,,
18.03.2021 18:00,C2BL3N,5,0,,,,0,0,,0,,0,,,,,24.3,,
18.03.2021 19:00,C2BL3N,5,0,,,,0,0,,0,,0,,,,,23.9,,
18.03.2021 20:00,C2BL3N,5,0,,,,0,0,,0,,0,,,,,23.5,,
18.03.2021 21:00,C2BL3N,5,0,,,,0,0,,0,,0,,,,,22.9,,
18.03.2021 22:00,C2BL3N,5,0,,,,0,0,,0,,0,,,,,22.5,,
18.03.2021 23:00,C2BL3N,5,0.5,45.5,97,79.9,46.7,30,65.9,3,6.6,12.5,27.5,,,716,49.4,80.02,59.31
19.03.2021 00:00,C2BL3N,5,0.5,144.6,321,263.5,45,95.6,66.1,3,2.1,46.1,31.9,,,907.4,68.2,24.98,16.93
19.03.2021 01:00,C2BL3N,5,0,,,,0,0,,0,,0,,,,,28.7,,
19.03.2021 02:00,C2BL3N,5,0.1,45.7,457,374.8,10,29.9,65.3,0.5,1.1,15.4,33.6,,,740,36.4,79.08,31.06
19.03.2021 03:00,C2BL3N,5,0,,,,0,0,,0,,0,,,,,32.9,,
19.03.2021 04:00,C2BL3N,5,0,,,,0,0,,0,,0,,,,,25.9,,
19.03.2021 05:00,C2BL3N,5,0.4,162.2,374,306.8,43.3,107.5,66.3,3.5,2.2,51.2,31.6,,,740,57.9,22.01,15.42
19.03.2021 06:00,C2BL3N,5,1,317.1,317,259.9,100,227,71.6,6.5,2,83.6,26.4,,,2000,93.7,11.13,13.83
19.03.2021 07:00,C2BL3N,5,1,305.1,305,250.1,100,262.8,86.1,6.5,2.1,35.8,11.7,,,2502,93.5,11.61,14.41
19.03.2021 08:00,C2BL3N,5,0.4,107,306,250.5,35,101.5,94.9,2,1.9,3.4,3.2,,,2502,69.7,32.92,18.32
19.03.2021 09:00,C2BL3N,5,0,,,,0,0,,0,,0,,,,,34.3,,
19.03.2021 10:00,C2BL3N,5,0,,,,0,0,,0,,0,,,,,29.7,,
19.03.2021 11:00,C2BL3N,5,0.2,57,263,215.5,21.7,41.8,73.4,1.5,2.6,13.7,24,,,1566.8,61,62.81,34.86
19.03.2021 12:00,C2BL3N,5,0.4,134.8,323,265.1,41.7,89.6,66.5,2.5,1.9,42.7,31.7,,,2041.4,73.9,26.8,19.44
19.03.2021 13:00,C2BL3N,5,1,301.2,301,246.9,100,203.1,67.4,6,2,92.2,30.6,,,2502,94.1,11.89,14.78
19.03.2021 14:00,C2BL3N,5,0.6,179.8,300,245.6,60,119.5,66.4,4,2.2,56.3,31.3,6,4330,2502,81.2,19.81,15.67
19.03.2021 15:00,C2BL3N,5,0,,,,0,0,,0,,0,,,,,42.7,,
19.03.2021 16:00,C2BL3N,5,0,6,,,0,6,100,0,0,0,0,,,716,35.6,594.8,96.11
19.03.2021 17:00,C2BL3N,5,0.9,270,289,237.1,93.3,179.2,66.4,5.5,2,85.3,31.6,,,2263.8,94.6,13.28,16.44
19.03.2021 18:00,C2BL3N,5,1,301.2,301,246.9,100,203.1,67.4,6,2,92.2,30.6,,,2766.5,98.9,11.81,14.55
19.03.2021 19:00,C2BL3N,5,1,322.2,322,264.1,100,215,66.7,6.5,2,100.7,31.3,,,3013.9,94.4,11.03,13.78
19.03.2021 20:00,C2BL3N,5,1,276,276,226.2,100,185.2,67.1,5.5,2,85.3,30.9,6.8,4930,2442.5,92.9,12.89,15.87
19.03.2021 21:00,C2BL3N,5,1,249,249,204.1,100,167.2,67.2,5,2,76.8,30.8,,,2323.6,94.6,14.5,17.85
19.03.2021 22:00,C2BL3N,5,1,301.2,301,246.9,100,203.1,67.4,6,2,92.2,30.6,6.8,4600,2502,94.5,11.76,14.63
19.03.2021 23:00,C2BL3N,5,1,301.2,301,246.9,100,203.1,67.4,6,2,92.2,30.6,,,2502,91.6,11.78,14.63
20.03.2021 00:00,C2BL3N,5,1,102,102,83.6,100,68,66.7,6.5,6.4,27.5,27,7.4,4870,2502,92.2,34.77,43.63
20.03.2021 01:00,C2BL3N,5,1,101.5,102,83.2,100,68,67,6,5.9,27.5,27.1,,,2502,91.2,34.91,43.49
20.03.2021 02:00,C2BL3N,5,1,106.5,107,87.3,100,72,67.6,6,5.6,28.5,26.8,8,4760,2502,94.3,33.07,41.76
20.03.2021 03:00,C2BL3N,5,1,107,107,87.7,100,72,67.3,6,5.6,29,27.1,,,3406.3,99.1,32.72,41.65
20.03.2021 04:00,C2BL3N,5,1,105,105,86.1,100,70,66.7,6,5.7,29,27.6,7,4480,2407.5,92.8,33.52,41.76
20.03.2021 05:00,C2BL3N,5,1,107,107,87.7,100,72,67.3,6.5,6.1,28.5,26.6,,,2518.4,95,32.94,40.97
20.03.2021 06:00,C2BL3N,5,1,89,89,73,100,62,69.7,5.5,6.2,21.5,24.2,8,4660,2458.9,93.5,39.61,49.52
20.03.2021 07:00,C2BL3N,5,1,89,89,73,100,60,67.4,5.5,6.2,23.5,26.4,,,2399.5,93.4,40.45,49.57
20.03.2021 08:00,C2BL3N,5,1,105,105,86.1,100,70,66.7,7,6.7,28,26.7,7.6,4600,2518.4,94.2,33.69,42.06
20.03.2021 09:00,C2BL3N,5,1,107,107,87.7,100,72,67.3,7,6.5,28,26.2,,,2518.4,94.1,33.21,41.32
20.03.2021 10:00,C2BL3N,5,1,105,105,86.1,100,70,66.7,7,6.7,28,26.7,8.4,4660,2518.4,94.2,33.72,42.24
20.03.2021 11:00,C2BL3N,5,1,107.5,108,88.1,100,72,67,7.5,7,28,26,,,2518.4,94,32.96,41.13
20.03.2021 12:00,C2BL3N,5,1,57,57,46.7,100,38,66.7,4,7,15,26.3,7.4,4600,2310.4,93.7,62.65,76.82
20.03.2021 13:00,C2BL3N,5,0.4,27.5,72,58.8,38.3,18,65.5,2,7.3,7.5,27.3,,,2518.4,73.2,130.84,68.16
20.03.2021 14:00,C2BL3N,5,0.6,57,101,82.4,56.7,38,66.7,4,7,15,26.3,,,2116.5,82,63.27,53.55
20.03.2021 15:00,C2BL3N,5,0.9,107.5,117,96.1,91.7,72,67,7.5,7,28,26,,,2518.4,93.4,32.71,38.35
20.03.2021 16:00,C2BL3N,5,0,,,,0,0,,0,,0,,9.5,4610,,55.6,,
20.03.2021 17:00,C2BL3N,5,0,,,,0,0,,0,,0,,,,,56,,
20.03.2021 18:00,C2BL3N,5,0.7,68.5,100,82.2,68.3,46,67.2,3.5,5.1,19,27.7,,,2177.3,83.5,52.67,53.16
20.03.2021 19:00,C2BL3N,5,1,110.5,111,90.6,100,74,67,6.5,5.9,30,27.1,,,2518.4,93.2,32.01,39.93
20.03.2021 20:00,C2BL3N,5,1,71.5,72,58.6,100,48,67.1,4.5,6.3,19,26.6,,,2162.1,93.3,50.33,61.62
20.03.2021 21:00,C2BL3N,5,1,110.5,111,90.6,100,74,67,6.5,5.9,30,27.1,,,2518.4,92.4,32.06,40.18
20.03.2021 22:00,C2BL3N,5,1,112.5,113,92.2,100,76,67.6,6.5,5.8,30,26.7,8,4720,2518.4,90.8,31.3,39.54
20.03.2021 23:00,C2BL3N,5,1,110,110,90.2,100,74,67.3,6,5.5,30,27.3,,,2162.9,92.6,31.92,40.14
21.03.2021 00:00,C2BL3N,5,1,112.5,113,92.2,100,76,67.6,6,5.3,30.5,27.1,7.6,4440,2073.5,92.5,31.1,39.56
21.03.2021 01:00,C2BL3N,5,1,112.5,113,92.2,100,76,67.6,6.5,5.8,30,26.7,,,1984.1,93.4,31.2,39.21
21.03.2021 02:00,C2BL3N,5,1,110,110,90.2,100,74,67.3,6,5.5,30,27.3,7.2,4380,1511.2,94.3,31.89,40.12
21.03.2021 03:00,C2BL3N,5,1,112,112,91.8,100,76,67.9,6,5.4,30,26.8,,,2043.9,92.8,31.29,39.91
21.03.2021 04:00,C2BL3N,5,1,113.5,114,93,100,76,67,7,6.2,30.5,26.9,7.5,4230,1777,94.1,30.84,38.88
21.03.2021 05:00,C2BL3N,5,1,110.5,111,90.6,100,74,67,6.5,5.9,30,27.1,,,1717.7,93.9,31.71,40.21
21.03.2021 06:00,C2BL3N,5,1,111,111,91,100,74,66.7,7,6.3,30,27,6.6,4180,1729.4,93.9,31.63,39.87
21.03.2021 07:00,C2BL3N,5,1,111,111,91,100,74,66.7,6.5,5.9,30.5,27.5,,,1599.4,94.3,31.68,39.07
21.03.2021 08:00,C2BL3N,5,1,113,113,92.6,100,76,67.3,7,6.2,30,26.5,8,4250,2340.5,92,31.16,40.38
21.03.2021 09:00,C2BL3N,5,1,104,104,85.2,100,70,67.3,5.5,5.3,28.5,27.4,,,2340.5,91.9,33.9,42.51
21.03.2021 10:00,C2BL3N,5,1,81,81,66.4,100,60,74.1,5,6.2,16,19.8,7,4200,2518.4,91.2,44.25,55.01
21.03.2021 11:00,C2BL3N,5,1,56.5,57,46.3,100,28,49.6,3.5,6.2,25,44.2,,,2251.8,92.1,63.22,77
21.03.2021 12:00,C2BL3N,5,1,52.5,53,43,100,24,45.7,2.5,4.8,26,49.5,,,1572.1,93.8,67.51,81.4
21.03.2021 13:00,,,,,,,0,,,,,,,,,,,,
21.03.2021 13:00,C2BL3N,5,0.5,27,51,,100,12,44.4,1.5,5.6,13.5,50,,,1474.9,94.8,130.81,86.81
21.03.2021 13:32,C3A4N-50,7,0.5,24,51,,100,10,41.7,1,4.2,13,54.2,,,1566.3,93.8,146.7,86.5
21.03.2021 14:00,C3A4N-50,7,1,62.5,63,51.2,100,28,44.8,3,4.8,31.5,50.4,4.6,4980,1334.8,94.6,55.78,67.96
21.03.2021 15:00,C3A4N-50,7,1,66.5,67,54.5,100,30,45.1,3.5,5.3,33,49.6,,,1126.3,95,52.21,64.78
21.03.2021 16:00,C3A4N-50,7,1,68,68,55.7,100,30,44.1,3.5,5.1,34.5,50.7,2.6,4570,742,95.4,50.92,62.8
21.03.2021 17:00,C3A4N-50,7,1,65,65,53.3,100,28,43.1,3.5,5.4,33.5,51.5,,,891.1,96.7,53.16,65.79
21.03.2021 18:00,C3A4N-50,7,1,67.5,68,55.3,100,30,44.4,3,4.4,34.5,51.1,2.2,4570,919.5,95.6,51.33,63.59
21.03.2021 19:00,C3A4N-50,7,1,65,65,53.3,100,30,46.2,3.5,5.4,31.5,48.5,,,1160,94.7,53.32,65.8
21.03.2021 20:00,C3A4N-50,7,1,63,63,51.6,100,28,44.4,3,4.8,32,50.8,2,4670,979.9,95.5,54.88,68.34
21.03.2021 21:00,C3A4N-50,7,1,62,62,50.8,100,28,45.2,3.5,5.6,30.5,49.2,,,1482,94.1,56.15,68.88
21.03.2021 22:00,C3A4N-50,7,1,65,65,53.3,100,28,43.1,3,4.6,34,52.3,2,4630,1156.8,94.8,53.42,66.43
21.03.2021 23:00,C3A4N-50,7,1,67.5,68,55.3,100,30,44.4,3.5,5.2,34,50.4,,,1157.4,95,51.26,63.2
22.03.2021 00:00,C3A4N-50,7,1,49.5,50,40.6,100,24,48.5,2.5,5.1,23,46.5,1.8,4700,1720.3,93.7,70.35,86.83
22.03.2021 01:00,C3A4N-50,7,1,67,67,54.9,100,30,44.8,3,4.5,34,50.7,,,1068.7,94.8,51.62,63.37
22.03.2021 02:00,C3A4N-50,7,1,65,65,53.3,100,28,43.1,3.5,5.4,33.5,51.5,2,4730,1049.3,94.5,53.22,67.12
22.03.2021 03:00,C3A4N-50,7,1,67.5,68,55.3,100,30,44.4,3,4.4,34.5,51.1,,,956.6,95.1,51.19,64.2
22.03.2021 04:00,C3A4N-50,7,1,65,65,53.3,100,30,46.2,3.5,5.4,31.5,48.5,2.2,4700,922.8,95.5,53.21,66.44
22.03.2021 05:00,C3A4N-50,7,1,65,65,53.3,100,28,43.1,3,4.6,34,52.3,,,891.7,95.6,53.21,65.84
22.03.2021 06:00,C3A4N-50,7,1,58.5,59,48,100,26,44.4,3,5.1,29.5,50.4,2,4760,1157.9,94.6,58.89,73.73
22.03.2021 07:00,C3A4N-50,7,1,29,29,23.8,100,14,48.3,1,3.4,14,48.3,,,1572.9,94.7,119.55,145.07
22.03.2021 08:00,C3A4N-50,7,1,61.5,62,50.4,100,26,42.3,3.5,5.7,32,52,2.3,4680,1956.1,93,56.75,69.21
22.03.2021 09:00,C3A4N-50,7,1,67,67,54.9,100,30,44.8,3.5,5.2,33.5,50,,,1366.7,94.6,51.7,63.74
22.03.2021 10:00,C3A4N-50,7,1,50.5,51,41.4,100,22,43.6,3,5.9,25.5,50.5,3.5,5210,1517.7,93.9,68.62,86.11
22.03.2021 11:00,C3A4N-50,7,1,57,57,46.7,100,26,45.6,3,5.3,28,49.1,,,1720.7,93.8,61.26,75.38
22.03.2021 12:00,C3A4N-50,7,1,59.5,60,48.8,100,26,43.7,3,5,30.5,51.3,,,1544.1,94.3,58.32,73.4
22.03.2021 13:00,C3A4N-50,7,1,61,61,50,100,26,42.6,3.5,5.7,31.5,51.6,,,1248.8,94.7,56.91,70.75
22.03.2021 14:00,C3A4N-50,7,1,68,68,55.7,100,30,44.1,3.5,5.1,34.5,50.7,3.3,4850,959.1,95,50.86,63.54
22.03.2021 15:00,C3A4N-50,7,1,71,71,58.2,100,32,45.1,4,5.6,35,49.3,,,755.5,95.5,48.52,61.17
22.03.2021 16:00,C3A4N-50,7,1,69,69,56.6,100,30,43.5,3.5,5.1,35.5,51.4,,,928.9,95.7,49.99,62.81
22.03.2021 17:00,C3A4N-50,7,1,68.5,69,56.1,100,30,43.8,3.5,5.1,35,51.1,,,894.7,95.5,50.31,63.61
22.03.2021 18:00,C3A4N-50,7,1,71.5,72,58.6,100,32,44.8,4,5.6,35.5,49.7,3.7,4570,953.2,95.3,48.25,60.62
22.03.2021 19:00,C3A4N-50,7,1,68.5,69,56.1,100,30,43.8,3.5,5.1,35,51.1,,,923.2,96,50.46,63.2
22.03.2021 20:00,C3A4N-50,7,1,69,69,56.6,100,30,43.5,3.5,5.1,35.5,51.4,,,1070.7,95.2,50.38,62.69
22.03.2021 21:00,C3A4N-50,7,1,51.5,52,42.2,100,26,50.5,2.5,4.9,23,44.7,,,1189.1,94.8,67.78,86.94
22.03.2021 22:00,C3A4N-50,7,1,68.5,69,56.1,100,30,43.8,3.5,5.1,35,51.1,,,1632.2,93.5,51.32,63.18
22.03.2021 23:00,C3A4N-50,7,1,70.5,71,57.8,100,32,45.4,3.5,5,35,49.6,,,1159.4,94.8,49.74,61.02
23.03.2021 00:00,C3A4N-50,7,1,8.4,8,6.9,100,0.3,3.6,3.5,41.6,4.6,54.8,,,952.8,95.6,414.94,508.28
23.03.2021 01:00,C3A4N-50,7,1,8.4,8,6.9,100,0.3,3.8,3.5,41.8,4.5,54.3,,,1130.1,94.7,417.43,516.59
23.03.2021 02:00,C3A4N-50,7,1,8.3,8,6.8,100,0.3,3.6,3.5,41.9,4.5,54.5,3.5,4710,923.9,95.5,418.46,516.1
23.03.2021 03:00,C3A4N-50,7,1,8.4,8,6.9,100,0.3,3.6,3.5,41.6,4.6,54.8,,,923.4,95.7,416,508.51
23.03.2021 04:00,C3A4N-50,7,1,7.2,7,5.9,100,0.3,3.9,3,41.4,4,54.7,,,1129.2,95.1,483.75,590.9
23.03.2021 05:00,C3A4N-50,7,1,8.3,8,6.8,100,0.3,3.6,3.5,41.9,4.5,54.5,,,1040.8,94.3,418.31,515.08
23.03.2021 06:00,C3A4N-50,7,1,8.3,8,6.8,100,0.3,3.6,3.5,41.9,4.5,54.5,4.8,4370,893.1,95.6,418.92,513.76
23.03.2021 07:00,C3A4N-50,7,1,8.4,8,6.9,100,0.3,3.8,3.5,41.5,4.6,54.7,,,922.6,96.1,412.03,503.11
23.03.2021 08:00,C3A4N-50,7,1,8,8,6.6,100,0.3,3.5,3.5,43.7,4.2,52.7,,,1129.6,94.9,434.38,531.98
23.03.2021 09:00,C3A4N-50,7,1,7.3,7,6,100,0.3,3.9,3,41.1,4,55.1,,,1514,94.6,477.39,586.48
23.03.2021 10:00,C3A4N-50,7,1,7.3,7,6,100,0.3,3.6,3,41.2,4,55.2,3.2,4520,1338.5,94.3,478.28,580.03
23.03.2021 11:00,C3A4N-50,7,1,7,7,5.8,100,0.3,3.7,3,42.7,3.8,53.6,,,1544.3,94.5,495.17,609.12
23.03.2021 12:00,C3A4N-50,7,1,7.2,7,5.9,100,0.3,3.9,3,41.4,4,54.7,,,1397.3,94.2,481.41,584.62
23.03.2021 13:00,C3A4N-50,7,1,7.3,7,6,100,0.3,3.6,3,41.2,4,55.2,,,1222.2,94.8,478.82,588.36
23.03.2021 14:00,C3A4N-50,7,1,7.2,7,5.9,100,0.3,3.9,3,41.4,4,54.7,4.1,4800,1192.6,94.9,482.05,598.2
23.03.2021 15:00,C3A4N-50,7,1,6.8,7,5.6,100,0.3,3.9,2.5,36.8,4,59.3,,,1220.5,95.1,514.33,629.66
23.03.2021 16:00,C3A4N-50,7,1,7.2,7,5.9,100,0.3,3.9,3,41.4,4,54.7,,,1405.6,94.5,482.15,593.05
23.03.2021 17:00,C3A4N-50,7,1,7.3,7,6,100,0.3,3.9,3,41.1,4,55.1,,,954.9,94.8,478.23,582.55
23.03.2021 18:00,C3A4N-50,7,1,6.9,7,5.7,100,0.3,4.1,2.5,36,4.2,59.9,3.5,4700,1219.6,94.7,503.03,616.81
23.03.2021 19:00,C3A4N-50,7,1,7.6,8,6.2,100,0.3,3.7,3,39.6,4.3,56.6,,,1130.6,95.2,462.07,576.06
23.03.2021 20:00,C3A4N-50,7,1,7.7,8,6.3,100,0.3,3.9,3,39.2,4.4,56.9,,,746.9,97,455.66,567.43
23.03.2021 21:00,C3A4N-50,7,1,8.4,8,6.9,100,0.3,3.8,3.5,41.5,4.6,54.7,,,746.9,95.5,413.41,513.84
23.03.2021 22:00,C3A4N-50,7,1,8.1,8,6.6,100,0.3,4,3,37.2,4.7,58.8,4,4810,746.9,93.2,431.16,523.93
23.03.2021 23:00,C3A4N-50,7,1,8.7,9,7.1,100,0.3,3.7,3.5,40.3,4.9,56,,,746.9,94.6,399.82,495.7
24.03.2021 00:00,C3A4N-50,7,,58.4,,,0,33.2,56.9,1.8,3.2,23.4,40,3.1,4770,,,0,75.52
24.03.2021 01:00,C3A4N-50,7,0,30.4,911,746.9,3.3,5.2,17,1.8,6.1,23.4,76.9,,,746.9,93.7,114.38,142.51
24.03.2021 02:00,C3A4N-50,7,1,58.4,58,47.9,100,33.2,56.9,1.8,3.2,23.4,40,3.7,4360,746.9,89.2,59.61,73.7
24.03.2021 03:00,C3A4N-50,7,1,59,59,48.4,100,33.2,56.3,2.1,3.6,23.7,40.1,,,746.9,87.6,58.91,73.4
24.03.2021 04:00,C3A4N-50,7,1,59,59,48.4,100,33.2,56.3,2.1,3.6,23.7,40.1,,,746.9,89.3,58.84,73.51
24.03.2021 05:00,C3A4N-50,7,1,59,59,48.4,100,33.2,56.3,2.1,3.6,23.7,40.1,,,746.9,91,58.84,72.92
24.03.2021 06:00,C3A4N-50,7,1,59,59,48.4,100,33.2,56.3,2.1,3.6,23.7,40.1,3.4,4530,746.9,89.1,58.72,73.04
24.03.2021 07:00,C3A4N-50,7,1,59,59,48.4,100,33.2,56.3,2.1,3.6,23.7,40.1,,,746.9,89.9,58.82,73.25
24.03.2021 08:00,C3A4N-50,7,1,56.8,57,46.5,100,31.3,55.1,2.1,3.8,23.4,41.1,,,746.9,85.4,61.28,75.85
24.03.2021 09:00,C3A4N-50,7,1,58.7,59,48.1,100,33.2,56.6,2.1,3.7,23.4,39.8,,,746.9,86.3,59.31,73.96
24.03.2021 10:00,C3A4N-50,7,1,51.4,51,42.2,100,29.3,57,1.8,3.6,20.3,39.4,3,4620,835.4,92.9,67.98,83.08
24.03.2021 11:00,C3A4N-50,7,1,52.4,52,42.9,100,29.3,56,1.8,3.5,21.2,40.5,,,853.8,95.6,66.85,81.63
24.03.2021 12:00,C3A4N-50,7,1,52.4,52,42.9,100,29.3,56,1.8,3.5,21.2,40.5,,,766.2,96.2,66.64,81.8
24.03.2021 13:00,C3A4N-50,7,0.3,16.8,63,51.8,26.7,9.8,58,0.6,3.6,6.5,38.3,,,766.2,81.1,206.79,68.54
24.03.2021 14:00,C3A4N-50,7,0,29.3,,,0,29.3,100,0,0,0,0,,,,54.4,0,0.44
24.03.2021 15:00,C3A4N-50,7,0,,,,0,0,,0,,0,,,,,45.5,,
24.03.2021 16:00,C3A4N-50,7,,,,,0,,,,,,,,,,,,
24.03.2021 17:00,C3A4N-50,7,0,339.9,10197,8357.8,3.3,38.1,11.2,24.9,7.3,276.9,81.5,,,766.2,86.1,10.37,11.8
24.03.2021 18:00,C3A4N-50,7,,,,,0,,,,,,,,,,,,
24.03.2021 19:00,C3A4N-50,7,0,121.4,3643,2986.2,3.3,54,44.5,5.5,4.5,61.9,51,,,746.7,97,28.81,36.06
24.03.2021 20:00,C3A4N-50,7,1,48.2,48,39.5,100,27.4,56.7,1.8,3.8,19.1,39.5,,,1276.9,94.1,73.03,88.73
24.03.2021 21:00,C3A4N-50,7,1,48.9,49,40.1,100,27.4,56,1.8,3.8,19.7,40.2,,,951.8,95.4,71.74,87.3
24.03.2021 22:00,C3A4N-50,7,1,49.5,49,40.6,100,27.4,55.3,1.8,3.7,20.3,41,3.8,4600,745.1,97.3,70.83,86.98
24.03.2021 23:00,C3A4N-50,7,1,52,52,42.7,100,29.3,56.3,1.8,3.5,20.9,40.1,,,745.1,95.8,67.14,82.77
25.03.2021 00:00,C3A4N-50,7,1,71,71,58.2,100,32,45.1,3,4.2,36,50.7,,,745.1,93.4,49.05,60.3
25.03.2021 01:00,C3A4N-50,7,1,75,75,61.5,100,34,45.3,3.5,4.7,37.5,50,,,745.1,90.4,46.46,57.64
25.03.2021 02:00,C3A4N-50,7,1,73.5,74,60.2,100,32,43.5,3.5,4.8,38,51.7,4.8,4340,745.1,87.7,47.32,58.59
25.03.2021 03:00,C3A4N-50,7,1,75.5,76,61.9,100,34,45,3.5,4.6,38,50.3,,,745.1,85.4,46.01,56.82
25.03.2021 04:00,C3A4N-50,7,1,76.5,77,62.7,100,34,44.4,3.5,4.6,39,51,,,745.1,85.1,45.44,56.52
25.03.2021 05:00,C3A4N-50,7,1,75,75,61.5,100,34,45.3,3,4,38,50.7,,,745.1,83.9,46.46,57.35
25.03.2021 06:00,C3A4N-50,7,1,76.5,77,62.7,100,34,44.4,4,5.2,38.5,50.3,4.7,4620,745.1,84,45.35,56.67
25.03.2021 07:00,C3A4N-50,7,1,75.5,76,61.9,100,34,45,3.5,4.6,38,50.3,,,745.1,85.5,46.01,56.94
25.03.2021 08:00,C3A4N-50,7,1,76.5,77,62.7,100,34,44.4,3.5,4.6,39,51,,,745.1,83.4,45.34,56.3
25.03.2021 09:00,C3A4N-50,7,1,75.5,76,61.9,100,34,45,3.5,4.6,38,50.3,,,745.1,81.8,45.96,56.97
25.03.2021 10:00,C3A4N-50,7,1,73.5,74,60.2,100,32,43.5,3.5,4.8,38,51.7,4,4620,745.1,78.3,47.29,58.75
25.03.2021 11:00,C3A4N-50,7,0.1,2.5,19,15.4,13.3,2,80,0,0,0.5,20,,,745.1,51.1,1388.53,385.03
25.03.2021 12:00,C3A4N-50,7,0,,,,0,0,,0,,0,,,,,46.8,,
25.03.2021 13:00,C3A4N-50,7,0,,,,0,0,,0,,0,,,,,45.8,,
25.03.2021 14:00,C3A4N-50,7,0.2,10.5,57,46.9,18.3,4,38.1,0.5,4.8,6,57.1,,,745.1,53.5,334.28,154.11
25.03.2021 15:00,C3A4N-50,7,1,66,66,54.1,100,30,45.5,3.5,5.3,32.5,49.2,,,1010.3,92.5,53.34,64.65
25.03.2021 16:00,C3A4N-50,,,,,,60,,,,,,,2.4,4310,,,,
25.03.2021 16:00,C3A4N-50,7,0.4,11.5,29,,100,6,52.2,0.5,4.3,5,43.5,,,745.9,85.2,302.82,161.04
25.03.2021 16:33,C14N,6,0,,,,100,0,,0,,0,,,,,47.8,,
25.03.2021 17:00,C14N,6,0.7,97,139,113.6,100,86,88.7,6,6.2,5,5.2,,,1427.7,80.9,37.15,38.3
25.03.2021 18:00,C14N,6,1,130.5,131,107,100,116,88.9,7.5,5.7,7,5.4,,,2007.3,93.5,26.2,33.2
25.03.2021 19:00,C14N,6,1,122.5,123,100.4,100,108,88.2,7.5,6.1,7,5.7,,,2320.4,91.5,28.11,35.66
25.03.2021 20:00,C14N,6,1,111,111,91,100,98,88.3,7,6.3,6,5.4,11,3430,2371.7,93.8,32.46,40.71
25.03.2021 21:00,C14N,6,1,139.5,140,114.3,100,124,88.9,8,5.7,7.5,5.4,,,2518.4,96.4,25.44,32
25.03.2021 22:00,C14N,6,1,138,138,113.1,100,122,88.4,8.5,6.2,7.5,5.4,14,3130,2518.4,96.8,25.71,32.65
25.03.2021 23:00,C14N,6,1,130.5,131,107,100,116,88.9,7.5,5.7,7,5.4,19.9,2950,2288.5,92.2,27.66,33.79
26.03.2021 00:00,C14N,6,1,130,130,106.6,100,114,87.7,8.5,6.5,7.5,5.8,,,2076.1,93.7,27.56,35.61
26.03.2021 01:00,C14N,6,1,131.5,132,107.8,100,116,88.2,8.5,6.5,7,5.3,,,1982.6,93.4,27.43,34.17
26.03.2021 02:00,C14N,6,1,136,136,111.5,100,120,88.2,8.5,6.3,7.5,5.5,19.3,2910,1923.2,93.6,26.4,33.05
26.03.2021 03:00,C14N,6,1,131.5,132,107.8,100,116,88.2,8.5,6.5,7,5.3,,,1967,93.7,27.14,34.14
26.03.2021 04:00,C14N,6,1,138.5,139,113.5,100,122,88.1,9,6.5,7.5,5.4,19.4,2930,1909.2,93.6,25.62,32.56
26.03.2021 05:00,C14N,6,1,136,136,111.5,100,120,88.2,8.5,6.3,7.5,5.5,,,2224.9,92.4,26.12,33.12
26.03.2021 06:00,C14N,6,1,136.5,137,111.9,100,120,87.9,9,6.6,7.5,5.5,18,3020,2242.9,92.5,26.03,32.69
26.03.2021 07:00,C14N,6,1,138.5,139,113.5,100,122,88.1,9,6.5,7.5,5.4,17.5,3080,2394.7,91.8,25.54,32.48
26.03.2021 08:00,C14N,6,1,129,129,105.7,100,114,88.4,8,6.2,7,5.4,,,2388.8,91.9,27.67,34.59
26.03.2021 09:00,C14N,6,1,104.5,105,85.7,100,92,88,6.5,6.2,6,5.7,,,2252.5,95.2,34.59,42.62
26.03.2021 10:00,C14N,6,1,140.5,141,115.2,100,124,88.3,9,6.4,7.5,5.3,,,2518.4,93.8,25.26,32.03
26.03.2021 11:00,C14N,6,1,133.5,134,109.4,100,118,88.4,8.5,6.4,7,5.2,,,2518.4,96.3,26.41,33.23
26.03.2021 12:00,C14N,6,1,134,134,109.8,100,118,88.1,8.5,6.3,7.5,5.6,18,3250,2518.4,93.9,26.6,33.69
26.03.2021 13:00,C14N,6,1,140.5,141,115.2,100,124,88.3,9,6.4,7.5,5.3,,,2518.4,96.6,25.26,31.71
26.03.2021 14:00,C14N,6,1,123,123,100.8,100,108,87.8,8,6.5,7,5.7,18,3180,2518.4,97.6,28.88,36.42
26.03.2021 15:00,C14N,6,1,133.5,134,109.4,100,118,88.4,8.5,6.4,7,5.2,,,2518.4,94.7,26.95,33.84
26.03.2021 16:00,C14N,6,1,127.5,128,104.5,100,112,87.8,8.5,6.7,7,5.5,17.8,3030,2114.5,93.3,28,35.09
26.03.2021 17:00,C14N,6,1,135,135,110.7,100,118,87.4,9.5,7,7.5,5.6,,,2130.7,93.1,26.38,33.27
26.03.2021 18:00,C14N,6,1,132,132,108.2,100,116,87.9,9,6.8,7,5.3,17.6,3100,1942.2,93.6,27.02,33.79
26.03.2021 19:00,C14N,6,1,136.5,137,111.9,100,120,87.9,9,6.6,7.5,5.5,,,2518.4,94.6,26,32.66
26.03.2021 20:00,C14N,6,1,139,139,113.9,100,122,87.8,9.5,6.8,7.5,5.4,17.8,3040,4069.5,101.1,25.07,31.76
26.03.2021 21:00,C14N,6,1,125.5,126,102.9,100,110,87.6,8.5,6.8,7,5.6,20.7,3090,3163.1,93.3,28.02,35.53
26.03.2021 22:00,C14N,6,1,137,137,112.3,100,120,87.6,9.5,6.9,7.5,5.5,,,1994.2,93.7,26.18,32.86
26.03.2021 23:00,C14N,6,1,118.5,119,97.1,100,104,87.8,8,6.8,6.5,5.5,19.2,3170,2019.6,93.4,30.21,37.91
27.03.2021 00:00,C14N,6,1,138.5,139,113.5,100,122,88.1,9.5,6.9,7,5.1,,,2461.1,91.5,25.68,32.16
27.03.2021 01:00,C14N,6,1,132,132,108.2,100,116,87.9,9,6.8,7,5.3,,,2233.6,93,26.8,33.75
27.03.2021 02:00,C14N,6,1,116.5,117,95.5,100,102,87.6,8,6.9,6.5,5.6,19.7,2880,2461.9,96.5,30.28,37.94
27.03.2021 03:00,C14N,6,1,134,134,109.8,100,118,88.1,9,6.7,7,5.2,18.2,3190,2461.9,97.1,26.28,33.33
27.03.2021 04:00,C14N,6,1,130,130,106.6,100,114,87.7,9,6.9,7,5.4,,,3731.3,98.4,26.74,33.84
27.03.2021 05:00,C14N,6,1,125.5,126,102.9,100,110,87.6,8.5,6.8,7,5.6,,,3102.7,92.9,27.74,34.98
27.03.2021 06:00,C14N,6,1,128,128,104.9,100,112,87.5,9,7,7,5.5,16.8,3170,2510.5,95.2,27.32,34.59
27.03.2021 07:00,C14N,6,1,129.5,130,106.1,100,114,88,8.5,6.6,7,5.4,18.9,2940,2510.5,96.5,27.02,34.23
27.03.2021 08:00,C14N,6,1,128,128,104.9,100,112,87.5,9,7,7,5.5,,,2510.5,95.1,27.28,34.71
27.03.2021 09:00,C14N,6,1,125,125,102.5,100,110,88,8.5,6.8,6.5,5.2,,,2287.9,92.6,28.36,35.65
27.03.2021 10:00,C14N,,,,,,95,,,,,,,19,3000,,,,
27.03.2021 10:00,C14N,6,0.1,,0,,100,0,,0,,0,,,,2466.4,61.2,,
27.03.2021 10:23,CPP4,4,0,,,,100,0,,0,,0,,,,,40.5,,
27.03.2021 11:00,CPP4,4,0,,,,100,0,,0,,0,,,,,41,,
27.03.2021 12:00,CPP4,3,0.3,32,113,92.6,100,28,87.5,2,6.3,2,6.3,,,1403.5,57.7,114.84,64.21
27.03.2021 13:00,CPP4,3,1,107.5,108,88.1,100,94,87.4,7.5,7,6,5.6,,,2150.4,92.7,32.27,40.57
27.03.2021 14:00,CPP4,3,1,106.5,107,87.3,100,94,88.3,7,6.6,5.5,5.2,,,1755,93.6,32.5,41.17
27.03.2021 14:00,,,,,,,0,,,,,,,,,,,,
27.03.2021 14:02,,,,,,,0,,,,,,,,,,,,
27.03.2021 15:00,CPP4,3,1,107.5,108,88.1,100,94,87.4,7.5,7,6,5.6,,,2220.4,92.7,33.31,41.91
27.03.2021 16:00,CPP4,3,1,109.5,110,89.8,100,96,87.7,7.5,6.8,6,5.5,7.5,3500,2385.8,92.7,32.86,40.47
27.03.2021 17:00,CPP4,3,1,111.5,112,91.4,100,98,87.9,7.5,6.7,6,5.4,,,2493.4,95.2,32.12,40.22
27.03.2021 18:00,CPP4,3,1,102,102,83.6,100,90,88.2,6.5,6.4,5.5,5.4,14,3400,3955,98.7,33.63,42.26
27.03.2021 19:00,CPP4,3,1,93.5,94,76.6,100,82,87.7,6,6.4,5.5,5.9,,,2665,96.9,37.21,46.46
27.03.2021 20:00,CPP4,3,1,99.5,100,81.6,100,88,88.4,6.5,6.5,5,5,9,3900,3053.8,97.1,34.78,43.75
27.03.2021 21:00,CPP4,3,1,103.5,104,84.8,100,92,88.9,6,5.8,5.5,5.3,,,2505.1,96.3,33.13,41.88
27.03.2021 22:00,CPP4,3,1,85.5,86,70.1,100,76,88.9,5,5.8,4.5,5.3,7.4,3910,3884.7,100.9,40.1,50.76
27.03.2021 23:00,CPP4,3,1,74,74,60.7,100,66,89.2,4.5,6.1,3.5,4.7,,,2870.2,92.5,48.21,59.97
28.03.2021 00:00,CPP4,3,1,81.5,82,66.8,100,72,88.3,5,6.1,4.5,5.5,5.3,4050,2478,93.2,43.88,53.94
28.03.2021 01:00,CPP4,3,1,104,104,85.2,100,92,88.5,6.5,6.3,5.5,5.3,,,2502.7,95.8,33.86,42.29
28.03.2021 02:00,CPP4,3,1,100.5,101,82.4,100,90,89.6,5.5,5.5,5,5,4,3870,2502.7,94.8,34.25,43.58
28.03.2021 03:00,CPP4,3,1,98.5,99,80.7,100,88,89.3,5.5,5.6,5,5.1,,,2502.7,93.2,34.92,44.1
28.03.2021 04:00,CPP4,3,1,99,99,81.1,100,88,88.9,5.5,5.6,5.5,5.6,5.2,3450,2502.7,92.2,35.23,44.18
