Repository: SamerHany/CHES210-Data-Science-In-Chemical-Engineering

# CASE STUDY 2: QUALITY CONTROL

### Objectives

*   Link all the steps of a typical data science project
*   Predict product properties to ensure consistent quality and reduce defects

File: 12 - Case Study - Quality Control/cement_data.csv (part 16 of 27)
Date/Time,Cement Type,Cement silo,"RHR, h","Production, t","Prod.rate, t/h","PRI, %","NAI, %","Clinker (wet), t","Clinker (wet), %","Gypsum (wet), t","Gypsum (wet), %","Limestone (wet), t","Limestone (wet), %","R45, %",Fineness blaine,"Water injection, l/h","Cement temp, C","Main Drive SEEC, kWh/t cem","SEEC, kWh/t cem"
28.03.2021 05:00,CPP4,3,1,98.5,99,80.7,100,88,89.3,5.5,5.6,5,5.1,,,2502.7,94.1,35.12,44.55
28.03.2021 06:00,CPP4,3,1,99,99,81.1,100,88,88.9,6,6.1,5,5.1,5.3,3590,2502.7,91.5,35.06,44.18
28.03.2021 07:00,CPP4,3,1,96.5,97,79.1,100,86,89.1,5.5,5.7,5,5.2,,,2502.7,91.2,36.2,45.32
28.03.2021 08:00,CPP4,3,1,94.5,95,77.5,100,84,88.9,5.5,5.8,5,5.3,5.1,3620,2502.7,94,36.77,46.57
28.03.2021 09:00,CPP4,3,1,63,63,51.6,100,56,88.9,3.5,5.6,3.5,5.6,,,3552.7,99.8,55.33,68.86
28.03.2021 10:00,CPP4,,,,,,0,,,,,,,14.2,3650,,,,
28.03.2021 10:00,CPP4,3,0.3,6.5,26,,62.5,6,92.3,0.5,7.7,0,0,,,982.5,84.9,553.91,192
28.03.2021 10:24,C14N,6,0,7,,,0,6,85.7,0.5,7.1,0.5,7.1,,,746.5,68.6,511.07,226.29
28.03.2021 11:00,C14N,6,1,116,116,95.1,100,102,87.9,7.5,6.5,6.5,5.6,,,3854.2,105.8,30.35,37.48
28.03.2021 12:00,C14N,6,1,121,121,99.2,100,106,87.6,8.5,7,6.5,5.4,,,4568.8,97.4,27.45,34.85
28.03.2021 13:00,C14N,6,1,107,107,87.7,100,94,87.9,7,6.5,6,5.6,,,4106.3,96.6,30.22,38.52
28.03.2021 14:00,C14N,6,0.1,18.5,185,151.6,100,16,86.5,1.5,8.1,1,5.4,16,3270,2475.2,85.5,186.33,135.14
28.03.2021 15:00,C14N,6,1,111.5,112,91.4,100,98,87.9,7.5,6.7,6,5.4,,,4552.6,107.1,32.02,40.22
28.03.2021 16:00,C14N,6,1,132,132,108.2,100,116,87.9,8.5,6.4,7.5,5.7,,,4519.1,98.9,26.95,34.38
28.03.2021 17:00,C14N,6,1,136,136,111.5,100,120,88.2,9,6.6,7,5.1,,,4364.8,100,26.04,33.29
28.03.2021 18:00,C14N,6,1,136.5,137,111.9,100,120,87.9,9,6.6,7.5,5.5,16.5,3180,4568.8,101,25.9,33.26
28.03.2021 19:00,C14N,6,1,103.5,104,84.8,100,94,90.8,3.5,3.4,6,5.8,,,4568.8,101.9,34.58,44.08
28.03.2021 20:00,C14N,6,1,113.5,114,93,100,100,88.1,7.5,6.6,6,5.3,,,4579.9,106,31.65,39.55
28.03.2021 21:00,C14N,6,1,72,72,59,100,66,91.7,1.5,2.1,4.5,6.3,,,4594.5,104.6,49.66,62.32
28.03.2021 22:00,C14N,6,1,46.5,47,38.1,100,16,34.4,2.5,5.4,28,60.2,,,1639,93.5,77.84,92.87
28.03.2021 23:00,,,,,,,53.3,,,,,,,,,,,,
28.03.2021 23:00,C14N,6,0.5,19,41,,100,6,31.6,1,5.3,12,63.2,,,1937,83.8,187.14,122.32
28.03.2021 23:40,C3A4N-60,8,0,,0,,100,0,,0,,0,,,,,41.3,,
29.03.2021 00:00,C3A4N-60,8,0.8,47,61,50.2,100,16,34,2.5,5.3,28.5,60.6,3.2,4620,1179.1,81.9,75.86,81.73
29.03.2021 01:00,C3A4N-60,8,1,60.5,61,49.6,100,36,59.5,3,5,21.5,35.5,,,1263.5,94.7,58.1,71.51
29.03.2021 02:00,C3A4N-60,8,1,65,65,53.3,100,36,55.4,3,4.6,26,40,2.1,5620,1549.6,94.4,53.91,66.36
29.03.2021 03:00,C3A4N-60,8,1,67,67,54.9,100,38,56.7,2.5,3.7,26.5,39.6,,,1738.1,94,52.24,64.05
29.03.2021 04:00,C3A4N-60,8,1,65,65,53.3,100,36,55.4,2.5,3.8,26.5,40.8,,,1892.3,93.1,53.81,66.91
29.03.2021 05:00,C3A4N-60,8,1,63,63,51.6,100,36,57.1,2.5,4,24.5,38.9,,,1679.7,93.9,55.56,68.16
29.03.2021 06:00,C3A4N-60,8,1,61.5,62,50.4,100,40,65,2,3.3,19.5,31.7,3.2,4540,2082.1,93.5,57.29,70.02
29.03.2021 07:00,C3A4N-60,8,1,66.5,67,54.5,100,32,48.1,3,4.5,31.5,47.4,,,1765.9,93.3,52.68,65.16
29.03.2021 08:00,C3A4N-60,8,1,65.5,66,53.7,100,22,33.6,3.5,5.3,40,61.1,,,904.3,95.8,53.14,64.9
29.03.2021 09:00,C3A4N-60,8,1,66.5,67,54.5,100,24,36.1,3,4.5,39.5,59.4,,,731.6,94.2,52.27,64.57
29.03.2021 10:00,C3A4N-60,8,1,65,65,53.3,100,22,33.8,3.5,5.4,39.5,60.8,3.9,4600,731.6,88.9,53.57,66
29.03.2021 11:00,C3A4N-60,8,1,67,67,54.9,100,24,35.8,3.5,5.2,39.5,59,,,731.6,85.7,51.92,64.02
29.03.2021 12:00,C3A4N-60,8,1,64.5,65,52.9,100,22,34.1,3,4.7,39.5,61.2,3.8,4620,731.6,83.6,54.05,66.43
29.03.2021 13:00,C3A4N-60,8,1,67.5,68,55.3,100,24,35.6,3.5,5.2,40,59.3,,,731.6,81.4,51.68,63.76
29.03.2021 14:00,C3A4N-60,8,1,65,65,53.3,100,22,33.8,3.5,5.4,39.5,60.8,4.3,4570,731.6,80.2,53.62,66.59
29.03.2021 15:00,C3A4N-60,8,1,66.5,67,54.5,100,24,36.1,3,4.5,39.5,59.4,,,731.6,81.4,52.41,64.34
29.03.2021 16:00,C3A4N-60,8,1,68,68,55.7,100,24,35.3,3.5,5.1,40.5,59.6,3.7,4550,731.6,81.8,51.28,62.71
29.03.2021 17:00,C3A4N-60,8,1,65.5,66,53.7,100,22,33.6,3.5,5.3,40,61.1,,,731.6,81.4,53.47,66.11
29.03.2021 18:00,C3A4N-60,8,1,67.5,68,55.3,100,24,35.6,3.5,5.2,40,59.3,3.5,4590,731.6,80.1,51.76,63.69
29.03.2021 19:00,C3A4N-60,8,1,67.5,68,55.3,100,24,35.6,3,4.4,40.5,60,,,731.6,79.4,51.67,63.61
29.03.2021 20:00,C3A4N-60,8,1,65.5,66,53.7,100,22,33.6,3.5,5.3,40,61.1,,,731.6,79.4,53.25,65.29
29.03.2021 21:00,C3A4N-60,8,1,68.5,69,56.1,100,24,35,3.5,5.1,41,59.9,,,731.6,80.4,50.83,62.41
29.03.2021 22:00,C3A4N-60,8,1,68,68,55.7,100,24,35.3,3.5,5.1,40.5,59.6,3,4560,731.6,79.5,51.18,63.01
29.03.2021 23:00,C3A4N-60,8,1,57.5,58,47.1,100,22,38.3,3,5.2,32.5,56.5,,,731.6,78.5,60.55,74.86
30.03.2021 00:00,,,,,,,0,,,,,,,,,,,,
30.03.2021 00:00,C3A4N-60,8,0.1,4,40,,100,4,100,0,0,0,0,,,731.6,81.3,886.6,103
30.03.2021 00:06,CPP4,3,0.9,73,81,,100,58,79.5,4,5.5,11,15.1,,,1387.6,92.1,49.11,55.67
30.03.2021 01:00,CPP4,3,1,90,90,73.8,100,76,84.4,5,5.6,9,10,,,2473.2,94.2,38.84,47.54
30.03.2021 02:00,CPP4,3,1,86,86,70.5,100,74,86,4.5,5.2,7.5,8.7,4.9,4210,2502.7,96.7,40.97,50.45
30.03.2021 03:00,CPP4,3,1,86,86,70.5,100,76,88.4,4.5,5.2,5.5,6.4,,,2998.9,100,40.72,49.7
30.03.2021 04:00,CPP4,3,1,95,95,77.9,100,84,88.4,5,5.3,6,6.3,5.4,4100,4580.2,98.9,36.55,44.92
30.03.2021 05:00,CPP4,3,1,83.5,84,68.4,100,74,88.6,4.5,5.4,5,6,,,2700.3,92.3,41.86,51.76
30.03.2021 06:00,CPP4,3,1,93.5,94,76.6,100,82,87.7,5.5,5.9,6,6.4,6.4,3980,2502.5,95.7,37.29,45.72
30.03.2021 07:00,CPP4,3,1,88.5,89,72.5,100,78,88.1,5,5.6,5.5,6.2,,,2599.1,98.8,39.23,48.58
30.03.2021 08:00,CPP4,3,1,95.5,96,78.3,100,80,83.8,6,6.3,9.5,9.9,6.7,3920,3247.3,99.4,36.36,44.78
30.03.2021 09:00,CPP4,3,1,98,98,80.3,100,82,83.7,6,6.1,10,10.2,,,3249.1,95.6,35.67,43.93
30.03.2021 10:00,CPP4,3,1,97,97,79.5,100,80,82.5,6,6.2,11,11.3,3.2,3930,2034.4,100.7,36.11,44.45
30.03.2021 11:00,CPP4,3,1,69,69,56.6,100,56,81.2,4.5,6.5,8.5,12.3,,,814.9,119.7,51.01,62.44
30.03.2021 12:00,CPP4,3,1,77,77,63.1,100,64,83.1,5,6.5,8,10.4,4.6,3840,3065.5,103.8,46.22,56.67
30.03.2021 13:00,CPP4,3,1,95,95,77.9,100,80,84.2,6,6.3,9,9.5,,,4516.6,100.2,38.71,47.24
30.03.2021 14:00,CPP4,3,1,95.5,96,78.3,100,78,81.7,6.5,6.8,11,11.5,7,3990,2426.3,92.4,38.4,46.84
30.03.2021 15:00,CPP4,3,1,95.5,96,78.3,100,78,81.7,6,6.3,11.5,12,,,2501.8,93.5,38.38,47.25
30.03.2021 16:00,CPP4,3,1,96,96,78.7,100,78,81.3,6.5,6.8,11.5,12,6.7,3940,2501.8,94.6,38.07,46.72
30.03.2021 16:00,,,,,,,0,,,,,,,,,,,,
30.03.2021 16:24,,,,,,,0,,,,,,,,,,,,
30.03.2021 17:00,CPP4,3,1,95.5,96,78.3,100,78,81.7,6,6.3,11.5,12,,,2501.8,97.6,38.46,46.79
30.03.2021 18:00,CPP4,3,1,96.5,97,79.1,100,78,80.8,6.5,6.7,12,12.4,6.4,3940,4123.8,101.6,38.07,46.38
30.03.2021 19:00,CPP4,3,1,57.5,58,47.1,100,48,83.5,4,7,5.5,9.6,,,1995.7,94,62.05,76.1
30.03.2021 20:00,,,,,,,41.7,,,,,,,,,,,,
30.03.2021 20:00,CPP4,3,0.6,11,19,,100,10,90.9,1,9.1,0,0,,,832,93.8,321.99,236.73
30.03.2021 20:35,C2BL3N,5,0,,,,100,0,,0,,0,,,,,77.1,,
30.03.2021 20:54,C14N,6,0,,,,100,0,,0,,0,,,,,64.6,,
30.03.2021 21:00,C14N,6,0.2,31,133,108.9,100,28,90.3,1.5,4.8,1.5,4.8,,,1437.3,71,117.93,54.17
30.03.2021 22:00,C14N,6,1,120.5,121,98.8,100,106,88,8,6.6,6.5,5.4,,,4228.6,103.3,29.53,36.97
30.03.2021 23:00,C14N,6,1,136.5,137,111.9,100,120,87.9,9,6.6,7.5,5.5,,,2260.7,92.5,25.72,32.67
31.03.2021 00:00,C14N,6,1,133.5,134,109.4,100,118,88.4,8.5,6.4,7,5.2,,,2354.3,91.6,26.27,33.53
31.03.2021 01:00,C14N,6,1,134.5,135,110.2,100,118,87.7,9,6.7,7.5,5.6,,,2100.2,93.2,26.04,33.15
31.03.2021 02:00,C14N,6,1,131.5,132,107.8,100,116,88.2,8.5,6.5,7,5.3,19.2,3010,2230.4,92.6,26.68,33.92
31.03.2021 03:00,C14N,6,1,129.5,130,106.1,100,114,88,8.5,6.6,7,5.4,,,2511.4,97.2,27.06,34.14
31.03.2021 04:00,C14N,6,1,127,127,104.1,100,112,88.2,8,6.3,7,5.5,,,3538.5,96.4,27.78,34.93
31.03.2021 05:00,C14N,6,1,123,123,100.8,100,108,87.8,8,6.5,7,5.7,,,2536.8,96.9,28.95,36.56
31.03.2021 06:00,C14N,6,1,129.5,130,106.1,100,114,88,8.5,6.6,7,5.4,17.5,3140,4493.9,102.5,27.21,34.09
31.03.2021 07:00,C14N,6,1,125,125,102.5,100,110,88,8.5,6.8,6.5,5.2,,,3068.5,94.4,28.16,35.77
31.03.2021 08:00,C14N,6,1,131.5,132,107.8,100,116,88.2,8,6.1,7.5,5.7,18.4,3100,2502.5,96.9,26.99,34.57
31.03.2021 09:00,C14N,6,1,134,134,109.8,100,118,88.1,9,6.7,7,5.2,,,2502.5,97.9,26.28,33.01
31.03.2021 10:00,C14N,6,1,134,134,109.8,100,118,88.1,8.5,6.3,7.5,5.6,19.8,3020,2502.5,95.2,26.13,32.7
31.03.2021 11:00,C14N,6,1,120,120,98.4,100,106,88.3,8,6.7,6,5,,,4100.5,109.6,29.22,36.69
31.03.2021 12:00,C14N,6,1,128,128,104.9,100,114,89.1,8,6.3,6,4.7,18.2,3050,4334.9,99.4,27.61,34.55
31.03.2021 13:00,C14N,6,1,121.5,122,99.6,100,108,88.9,8,6.6,5.5,4.5,,,2507.2,91.1,29.48,36.56
31.03.2021 14:00,C14N,6,1,132.5,133,108.6,100,118,89.1,8.5,6.4,6,4.5,,,2507.2,92,26.84,33.76
31.03.2021 15:00,C14N,6,1,124,124,101.6,100,110,88.7,8,6.5,6,4.8,,,1098.5,105.8,28.61,36.01
31.03.2021 16:00,C14N,6,1,117.5,118,96.3,100,106,90.2,6,5.1,5.5,4.7,16.9,3060,737.9,121,30.76,38.25
31.03.2021 17:00,C14N,6,1,123.5,124,101.2,100,110,89.1,8,6.5,5.5,4.5,,,719,123.3,28.53,35.62
31.03.2021 18:00,C14N,6,1,99.5,100,81.6,100,88,88.4,6.5,6.5,5,5,21.5,2980,743.9,115.1,35.89,44.81
31.03.2021 19:00,C14N,6,1,120.5,121,98.8,100,106,88,8.5,7.1,6,5,,,2213.2,104.2,29.7,36.83
31.03.2021 20:00,C14N,6,1,123,123,100.8,100,110,89.4,7,5.7,6,4.9,22,3020,2507.2,94,28.57,36.07
31.03.2021 21:00,C14N,6,1,122,122,100,100,108,88.5,7.5,6.1,6.5,5.3,,,2507.2,93.4,29.17,36.58
31.03.2021 22:00,C14N,6,1,129,129,105.7,100,116,89.9,6.5,5,6.5,5,13,3000,2507.2,94.4,27.3,34.65
31.03.2021 23:00,C14N,6,1,128,128,104.9,100,114,89.1,7.5,5.9,6.5,5.1,,,2507.2,96,27.89,35.15
01.04.2021 00:00,C14N,6,1,136,136,111.5,100,118,86.8,11,8.1,7,5.1,17,3000,2507.2,95.2,26.06,32.78
01.04.2021 01:00,C14N,6,1,124,124,101.6,100,108,87.1,9.5,7.7,6.5,5.2,,,2507.2,93.6,28.68,36.27
01.04.2021 02:00,C14N,6,1,134,134,109.8,100,116,86.6,11,8.2,7,5.2,18,3040,2507.2,97.4,26,32.81
01.04.2021 03:00,C14N,6,1,98.5,99,80.7,100,86,87.3,7.5,7.6,5,5.1,,,2909.4,118.5,36.2,45.27
01.04.2021 04:00,C14N,6,1,127,127,104.1,100,110,86.6,10.5,8.3,6.5,5.1,16,3260,2899.1,121.7,27.99,34.86
01.04.2021 05:00,C14N,6,1,124,124,101.6,100,108,87.1,9.5,7.7,6.5,5.2,,,3155.9,106.3,28.49,35.71
01.04.2021 06:00,C14N,6,1,97,97,79.5,100,84,86.6,8,8.2,5,5.2,16.8,3410,2726.7,96.6,37.37,46.15
01.04.2021 07:00,C14N,6,1,133.5,134,109.4,100,116,86.9,10.5,7.9,7,5.2,,,2503.7,97.1,26.81,33.51
01.04.2021 08:00,C14N,6,1,124.5,125,102,100,110,88.4,8,6.4,6.5,5.2,17,3180,3023.6,101.4,28.68,36.11
01.04.2021 09:00,C14N,6,1,129,129,105.7,100,112,86.8,10.5,8.1,6.5,5,,,3524.8,105.6,27.73,34.57
01.04.2021 10:00,C14N,6,1,117.5,118,96.3,100,102,86.8,9.5,8.1,6,5.1,17,3270,3519.1,103.5,30.59,38.39
01.04.2021 11:00,C14N,6,1,103.5,104,84.8,100,90,87,8,7.7,5.5,5.3,,,3476,101.3,34.98,42.19
01.04.2021 12:00,C14N,6,1,112.5,113,92.2,100,98,87.1,8.5,7.6,6,5.3,16.8,3400,3459.2,103.8,32.28,39.92
01.04.2021 13:00,C14N,6,1,120,120,98.4,100,104,86.7,9.5,7.9,6.5,5.4,,,3447.1,105.6,30.11,37.66
01.04.2021 14:00,C14N,6,1,127.5,128,104.5,100,112,87.8,9,7.1,6.5,5.1,17.4,3580,3419.5,105,28.16,35.17
01.04.2021 15:00,C14N,6,1,114,114,93.4,100,100,87.7,8,7,6,5.3,,,3367.8,107.1,31.34,39.39
01.04.2021 16:00,C14N,6,1,131,131,107.4,100,114,87,10,7.6,7,5.3,20.4,3380,3301.4,109.7,27.5,34.31
01.04.2021 17:00,C14N,6,1,129.5,130,106.1,100,112,86.5,10.5,8.1,7,5.4,,,3285.2,113.1,27.62,33.94
01.04.2021 18:00,C14N,6,1,125,125,102.5,100,108,86.4,10,8,7,5.6,18,3390,3290.6,110.6,28.74,36.55
01.04.2021 19:00,C14N,6,1,128,128,104.9,100,114,89.1,10.5,8.2,3.5,2.7,,,3284.4,101.5,27.9,35.23
01.04.2021 20:00,C14N,6,1,130,130,106.6,100,116,89.2,10.5,8.1,3.5,2.7,15,3310,3276.6,101.2,27.27,34.41
01.04.2021 21:00,C14N,6,1,129,129,105.7,100,112,86.8,10,7.8,7,5.4,,,3272,101.6,27.35,35.01
01.04.2021 22:00,C14N,6,1,99,99,81.1,100,86,86.9,7.5,7.6,5.5,5.6,17.5,3300,3258.8,103.5,36.55,45.18
01.04.2021 23:00,C14N,6,1,132,132,108.2,100,116,87.9,9,6.8,7,5.3,,,3254.7,103.8,26.89,34.28
02.04.2021 00:00,C14N,6,1,129,129,105.7,100,114,88.4,8,6.2,7,5.4,17,3580,3235.3,101.7,27.68,34.93
02.04.2021 01:00,C14N,6,1,131,131,107.4,100,116,88.5,8,6.1,7,5.3,,,3214.8,105.2,27.24,34.47
02.04.2021 02:00,C14N,6,1,131.5,132,107.8,100,116,88.2,8.5,6.5,7,5.3,16,3420,3251.3,102.6,27.03,34.13
02.04.2021 03:00,C14N,6,1,129,129,105.7,100,114,88.4,8,6.2,7,5.4,,,3259.5,102.6,27.62,34.59
02.04.2021 04:00,C14N,6,1,131.5,132,107.8,100,116,88.2,8,6.1,7.5,5.7,18,3140,3267.5,99.7,27.17,34.49
02.04.2021 05:00,C14N,6,1,131,131,107.4,100,116,88.5,8,6.1,7,5.3,,,2333.6,93.1,27.53,34.95
02.04.2021 06:00,C14N,6,1,129.5,130,106.1,100,114,88,8.5,6.6,7,5.4,17,3230,2502.7,96.2,27.99,35.17
02.04.2021 07:00,C14N,6,0.7,88,132,108.2,66.7,78,88.6,5.5,6.3,4.5,5.1,,,2502.7,84.4,40.71,36.48
02.04.2021 08:00,C14N,6,0.4,59.5,149,121.9,40,52,87.4,4,6.7,3.5,5.9,17.3,3100,2091.3,72,60.41,43.23
02.04.2021 09:00,C14N,6,0,,,,0,0,,0,,0,,,,,48.3,,
02.04.2021 10:00,C14N,6,0,,,,0,0,,0,,0,,,,,52.1,,
02.04.2021 11:00,C14N,6,0.6,65.5,103,84.8,63.3,58,88.5,4,6.1,3.5,5.3,,,2051.7,79.4,55.61,50.06
02.04.2021 12:00,C14N,6,0,2,,,0,2,100,0,0,0,0,,,,51.1,0,177.17
02.04.2021 13:00,C14N,6,0,,,,0,0,,0,,0,,,,,51.9,,
02.04.2021 14:00,C14N,6,0,,,,0,0,,0,,0,,,,,49.5,,
02.04.2021 15:00,C14N,6,0.1,11.5,138,113.1,8.3,10,87,1,8.7,0.5,4.3,,,738.7,49.3,320.38,97
02.04.2021 16:00,C14N,6,1,102.5,103,84,100,90,87.8,6.5,6.3,6,5.9,,,2398.3,93.7,35.8,44.22
02.04.2021 17:00,C14N,6,1,122.5,123,100.4,100,108,88.2,8,6.5,6.5,5.3,,,2516.8,93.9,29.44,37.18
02.04.2021 18:00,C14N,6,1,136,136,111.5,100,120,88.2,8.5,6.3,7.5,5.5,19.6,3880,2516.8,93.2,26.44,33.17
02.04.2021 19:00,C14N,6,1,134,134,109.8,100,118,88.1,9,6.7,7,5.2,,,2516.8,92.9,26.68,33.87
02.04.2021 20:00,C14N,6,1,107.5,108,88.1,100,94,87.4,7.5,7,6,5.6,19,3400,2514.7,93.5,33.76,41.91
02.04.2021 21:00,C14N,6,1,136.5,137,111.9,100,120,87.9,9,6.6,7.5,5.5,,,2502.7,96.8,26.22,33.12
02.04.2021 22:00,C14N,6,1,136,136,111.5,100,120,88.2,8.5,6.3,7.5,5.5,17.4,3110,2768.7,105.3,26.33,33.09
02.04.2021 23:00,C14N,6,1,106.5,107,87.3,100,94,88.3,6.5,6.1,6,5.6,,,3209.6,118.8,34.13,42.62
03.04.2021 00:00,C14N,6,1,135,135,110.7,100,120,88.9,8,5.9,7,5.2,17,3240,3197.5,114.1,26.4,33.11
03.04.2021 01:00,C14N,6,1,138,138,113.1,100,122,88.4,8,5.8,8,5.8,,,3214.2,104.5,25.74,32.87
03.04.2021 02:00,C14N,6,1,104,104,85.2,100,92,88.5,6.5,6.3,5.5,5.3,18.5,3180,3230.4,97.9,34.82,44.05
03.04.2021 03:00,C14N,6,1,107,107,87.7,100,94,87.9,7,6.5,6,5.6,,,3234.1,99.7,34.03,42.29
03.04.2021 04:00,C14N,6,1,136.5,137,111.9,100,120,87.9,9,6.6,7.5,5.5,18,3240,3228.9,104.9,26.27,32.96
03.04.2021 05:00,C14N,6,1,117.5,118,96.3,100,104,88.5,7.5,6.4,6,5.1,,,3200.5,105.2,30.48,38.72
03.04.2021 06:00,C14N,6,1,116,116,95.1,100,102,87.9,7.5,6.5,6.5,5.6,20,3300,3200.8,106.8,31.5,38.75
03.04.2021 07:00,C14N,6,1,129.5,130,106.1,100,114,88,8.5,6.6,7,5.4,,,3222.5,109.3,27.73,35
03.04.2021 08:00,C14N,6,1,131.5,132,107.8,100,116,88.2,8.5,6.5,7,5.3,18.5,3420,3289.5,104.4,27.26,34.39
03.04.2021 09:00,C14N,6,1,132,132,108.2,100,116,87.9,8.5,6.4,7.5,5.7,,,3276.2,98.5,27.23,34.32
03.04.2021 10:00,C14N,6,1,131.5,132,107.8,100,116,88.2,8.5,6.5,7,5.3,20,3290,3248.4,99.4,27.2,34.21
03.04.2021 11:00,C14N,6,1,129.5,130,106.1,100,114,88,8.5,6.6,7,5.4,,,3250.4,106,27.67,34.8
03.04.2021 12:00,C14N,6,1,132.5,133,108.6,100,116,87.5,9,6.8,7.5,5.7,,,3263.8,110.5,27.07,33.98
03.04.2021 13:00,C14N,6,1,131.5,132,107.8,100,116,88.2,8.5,6.5,7,5.3,,,3255.5,108.9,27.3,34.31
03.04.2021 14:00,C14N,6,1,125.5,126,102.9,100,110,87.6,8,6.4,7.5,6,22.4,2900,3228.6,104.8,28.21,35.77
03.04.2021 15:00,C14N,6,1,90,90,73.8,100,78,86.7,6,6.7,6,6.7,,,3224.3,101,39.89,49.64
03.04.2021 16:00,C14N,6,1,94,94,77,100,82,87.2,6,6.4,6,6.4,,,3228.9,106.2,38.71,47.78
03.04.2021 17:00,C14N,6,1,112,112,91.8,100,98,87.5,7.5,6.7,6.5,5.8,,,3226.4,109.2,32.03,40.02
03.04.2021 18:00,C14N,6,1,117,117,95.9,100,102,87.2,7.5,6.4,7.5,6.4,,,3220.2,110.2,30.52,38.11
03.04.2021 19:00,C14N,6,1,123,123,100.8,100,108,87.8,7.5,6.1,7.5,6.1,,,3215.5,116.1,28.98,36.47
03.04.2021 20:00,C14N,6,1,122.5,123,100.4,100,108,88.2,7,5.7,7.5,6.1,,,3196.8,114.4,29,36.37
03.04.2021 21:00,C14N,6,1,124.5,125,102,100,110,88.4,7,5.6,7.5,6,,,3179.8,117.1,28.45,35.73
03.04.2021 22:00,C14N,6,1,122.5,123,100.4,100,108,88.2,7,5.7,7.5,6.1,15.3,3440,3194.6,120.4,29.05,36.62
03.04.2021 23:00,C14N,6,1,120.5,121,98.8,100,106,88,7,5.8,7.5,6.2,,,3209.6,113.9,29.73,37.04
04.04.2021 00:00,C14N,6,0.7,45.5,68,55.9,100,40,87.9,2.5,5.5,3,6.6,,,3193.1,95,79.4,71.68
04.04.2021 01:00,,,,,,,100,,,,,,,,,,,,
04.04.2021 01:00,C14N,6,0,,0,,100,0,,0,,0,,,,,53.9,,
04.04.2021 01:02,CPP4,4,0,2,,,100,2,100,0,0,0,0,,,739.1,51.8,1820.44,530
04.04.2021 02:00,CPP4,4,0.8,52.5,63,51.6,100,44,83.8,3,5.7,5.5,10.5,,,1973.7,94.1,68.96,83.15
04.04.2021 03:00,CPP4,4,1,71.5,72,58.6,100,60,83.9,4,5.6,7.5,10.5,,,2267.7,94.7,50.65,61.57
04.04.2021 04:00,CPP4,4,1,90,90,73.8,100,76,84.4,5,5.6,9,10,,,2502.9,94.2,40.36,49.53
04.04.2021 05:00,CPP4,4,1,94.5,95,77.5,100,80,84.7,5,5.3,9.5,10.1,,,2502.9,91.5,38.33,47.03
04.04.2021 06:00,CPP4,4,1,93,93,76.2,100,78,83.9,5.5,5.9,9.5,10.2,6.5,4280,2502.9,92.9,38.41,47.33
04.04.2021 07:00,CPP4,4,1,94.5,95,77.5,100,80,84.7,5,5.3,9.5,10.1,,,2502.9,93.4,37.58,46.56
04.04.2021 08:00,CPP4,4,1,92.5,93,75.8,100,78,84.3,5,5.4,9.5,10.3,,,2502.9,93.8,38.54,47.07
04.04.2021 09:00,CPP4,4,1,81,81,66.4,100,68,84,4.5,5.6,8.5,10.5,,,2502.9,96.9,44.09,53.75
04.04.2021 10:00,CPP4,4,1,97.5,98,79.9,100,82,84.1,5.5,5.6,10,10.3,4.8,4110,2502.9,96.6,36.94,45.43
04.04.2021 11:00,CPP4,4,1,101.5,102,83.2,100,86,84.7,5.5,5.4,10,9.9,,,2673.5,101.6,34.79,43.23
04.04.2021 12:00,CPP4,4,1,101,101,82.8,100,86,85.1,5,5,10,9.9,5.2,4160,2957.4,105.2,34.7,42.77
04.04.2021 13:00,CPP4,4,1,102,102,83.6,100,86,84.3,5.5,5.4,10.5,10.3,,,2642.1,95.9,34.35,42.85
04.04.2021 14:00,CPP4,4,1,99.5,100,81.6,100,84,84.4,5.5,5.5,10,10.1,4.3,3980,2502.7,91.4,35.31,43.62
04.04.2021 15:00,CPP4,4,1,101.5,102,83.2,100,84,82.8,5.5,5.4,12,11.8,,,2034.8,92.4,34.59,43.12
04.04.2021 16:00,CPP4,4,1,102,102,83.6,100,84,82.4,5.5,5.4,12.5,12.3,4.9,4000,2355.8,92.3,34.93,42.83
04.04.2021 17:00,CPP4,4,1,102.5,103,84,100,84,82,6,5.9,12.5,12.2,,,2502.7,96.3,35.15,43.38
04.04.2021 18:00,CPP4,4,1,101.5,102,83.2,100,84,82.8,5.5,5.4,12,11.8,5.7,3910,2650.9,103.5,35.96,44.17
04.04.2021 19:00,CPP4,4,1,102,102,83.6,100,84,82.4,5.5,5.4,12.5,12.3,,,2820.6,109.8,36.13,43.91
04.04.2021 20:00,CPP4,4,1,97.5,98,79.9,100,80,82.1,5.5,5.6,12,12.3,5,3960,2821.6,104.7,37.87,46.2
04.04.2021 21:00,CPP4,4,1,99.5,100,81.6,100,82,82.4,5.5,5.5,12,12.1,,,2825,104.8,36.69,45.16
04.04.2021 22:00,CPP4,4,1,102,102,83.6,100,84,82.4,5.5,5.4,12.5,12.3,4.5,4030,2812.7,107.6,35.79,43.65
04.04.2021 23:00,CPP4,4,1,102,102,83.6,100,84,82.4,6,5.9,12,11.8,,,2811.4,114.3,35.7,43.9
05.04.2021 00:00,CPP4,4,1,100.5,101,82.4,100,82,81.6,6,6,12.5,12.4,,,2797,112.6,36.13,44.35
05.04.2021 01:00,CPP4,4,1,101.5,102,83.2,100,84,82.8,5.5,5.4,12,11.8,,,2769.7,109.8,35.96,44.27
05.04.2021 02:00,CPP4,4,1,102,102,83.6,100,84,82.4,5.5,5.4,12.5,12.3,4.7,4090,2773.2,108.9,35.65,43.73
05.04.2021 03:00,CPP4,4,1,101.5,102,83.2,100,84,82.8,5.5,5.4,12,11.8,,,2808.8,110.1,35.85,44.45
05.04.2021 04:00,CPP4,4,1,100,100,82,100,82,82,5.5,5.5,12.5,12.5,,,2805.2,112.6,36.28,44.38
05.04.2021 05:00,CPP4,4,1,102,102,83.6,100,84,82.4,5.5,5.4,12.5,12.3,,,2796.2,110.1,35.64,43.83
05.04.2021 06:00,CPP4,4,1,101.5,102,83.2,100,84,82.8,5.5,5.4,12,11.8,4.6,4160,2791.3,107,35.89,44.38
05.04.2021 07:00,CPP4,4,1,102,102,83.6,100,84,82.4,5.5,5.4,12.5,12.3,,,2769.3,107.7,35.56,43.45
05.04.2021 08:00,CPP4,4,1,98.5,99,80.7,100,82,83.2,5.5,5.6,11,11.2,5,4220,2777.5,107.5,36.82,45.31
05.04.2021 09:00,CPP4,4,1,100.5,101,82.4,100,86,85.6,5.5,5.5,9,9,,,2786.2,106.2,36.11,44.27
05.04.2021 10:00,CPP4,4,1,101.5,102,83.2,100,84,82.8,5.5,5.4,12,11.8,5.6,4230,2761.7,104.7,34.77,43.08
05.04.2021 11:00,CPP4,4,1,100,100,82,100,82,82,5.5,5.5,12.5,12.5,,,2766.6,99.6,35.09,43.04
05.04.2021 12:00,CPP4,4,1,101.5,102,83.2,100,84,82.8,5.5,5.4,12,11.8,5.2,4260,2697.5,95.5,34.56,42.9
05.04.2021 13:00,CPP4,4,1,102,102,83.6,100,84,82.4,5.5,5.4,12.5,12.3,,,2391.9,91.5,34.49,42.75
05.04.2021 14:00,CPP4,4,1,99.5,100,81.6,100,82,82.4,5.5,5.5,12,12.1,4,4330,2509.4,92.2,35.36,43.51
05.04.2021 15:00,CPP4,4,1,102,102,83.6,100,84,82.4,5.5,5.4,12.5,12.3,,,2509.4,93.1,34.42,42.71
05.04.2021 16:00,CPP4,4,1,102.5,103,84,100,84,82,6,5.9,12.5,12.2,4.4,4130,2509.4,95,34.27,42.03
05.04.2021 17:00,CPP4,4,1,99.5,100,81.6,100,82,82.4,5.5,5.5,12,12.1,,,2509.4,98.4,35.33,43.89
05.04.2021 18:00,CPP4,4,1,107,107,87.7,100,88,82.2,6,5.6,13,12.1,4.9,4250,2509.4,96.2,33.08,41.23
05.04.2021 19:00,CPP4,4,1,105.5,106,86.5,100,86,81.5,6.5,6.2,13,12.3,,,2509.4,95.5,34.26,41.9
05.04.2021 20:00,CPP4,4,1,109,109,89.3,100,90,82.6,6,5.5,13,11.9,,,2509.4,98.4,33.56,41.38
05.04.2021 21:00,CPP4,4,1,107,107,87.7,100,88,82.2,6,5.6,13,12.1,,,2675.2,106.6,34.09,41.81
05.04.2021 22:00,CPP4,4,1,107,107,87.7,100,88,82.2,6,5.6,13,12.1,5.7,4290,2737.6,110.3,34.13,42.09
05.04.2021 23:00,CPP4,4,1,107.5,108,88.1,100,88,81.9,6.5,6,13,12.1,,,2734.5,109.8,33.93,41.62
06.04.2021 00:00,CPP4,4,1,110,110,90.2,100,90,81.8,6.5,5.9,13.5,12.3,5.8,4160,2737.4,105.8,33.14,40.7
06.04.2021 01:00,CPP4,4,1,109.5,110,89.8,100,90,82.2,6.5,5.9,13,11.9,,,2736.5,102.2,33.25,41.2
06.04.2021 02:00,CPP4,4,1,110,110,90.2,100,90,81.8,6.5,5.9,13.5,12.3,6.2,3970,2753.8,101.6,33.06,40.85
06.04.2021 03:00,CPP4,4,1,110,110,90.2,100,90,81.8,6.5,5.9,13.5,12.3,,,2750.8,101.5,33.14,40.49
06.04.2021 04:00,CPP4,4,1,112.5,113,92.2,100,92,81.8,7,6.2,13.5,12,6.1,4080,2744.6,103.7,31.86,38.9
06.04.2021 05:00,CPP4,4,1,112,112,91.8,100,92,82.1,6.5,5.8,13.5,12.1,,,2757.5,108.3,31.83,40.42
06.04.2021 06:00,CPP4,4,1,112.5,113,92.2,100,92,81.8,7,6.2,13.5,12,6.2,4160,2751.4,107,31.77,39.36
06.04.2021 07:00,CPP4,4,1,112.5,113,92.2,100,92,81.8,6.5,5.8,14,12.4,,,2753.2,104.7,31.74,39.28
06.04.2021 08:00,CPP4,4,1,114.5,115,93.9,100,94,82.1,7,6.1,13.5,11.8,6,4220,2747.6,106.2,31.16,38.82
06.04.2021 09:00,CPP4,4,1,110,110,90.2,100,90,81.8,6.5,5.9,13.5,12.3,,,2754.4,106.3,32.4,40.35
06.04.2021 10:00,CPP4,4,1,115.5,116,94.7,100,94,81.4,7.5,6.5,14,12.1,6,4270,2765.4,106.2,30.7,38.02
06.04.2021 11:00,CPP4,4,1,91,91,74.6,100,74,81.3,6,6.6,11,12.1,,,2757.2,103.7,39.39,48.63
06.04.2021 12:00,CPP4,4,1,112.5,113,92.2,100,92,81.8,7,6.2,13.5,12,6.3,3880,2760.1,106.8,32.45,39.77
06.04.2021 13:00,CPP4,4,1,115.5,116,94.7,100,94,81.4,7.5,6.5,14,12.1,,,2761.4,103.5,31.21,38.23
06.04.2021 14:00,CPP4,4,1,115,115,94.3,100,94,81.7,7,6.1,14,12.2,6.2,4100,2764.8,106.1,31.56,38.77
06.04.2021 15:00,CPP4,4,1,117,117,95.9,100,96,82.1,7,6,14,12,,,2764.5,108.5,30.65,38.3
06.04.2021 16:00,CPP4,4,1,115.5,116,94.7,100,94,81.4,7.5,6.5,14,12.1,6.5,3870,2753.9,110.3,31.13,38.07
06.04.2021 17:00,CPP4,4,1,115.5,116,94.7,100,94,81.4,7.5,6.5,14,12.1,,,2766.7,110.8,30.83,38.17
06.04.2021 18:00,CPP4,4,1,115.5,116,94.7,100,94,81.4,7.5,6.5,14,12.1,6,3870,2775.3,113,30.78,38.32
06.04.2021 19:00,CPP4,4,1,115.5,116,94.7,100,94,81.4,7.5,6.5,14,12.1,,,2776.5,117.3,30.84,38.08
06.04.2021 20:00,CPP4,4,1,116,116,95.1,100,94,81,8,6.9,14,12.1,6,3760,2758.9,118.2,30.67,37.83
06.04.2021 21:00,CPP4,4,1,116.5,117,95.5,100,94,80.7,8.5,7.3,14,12,,,2757.3,117.6,30.26,37.81
06.04.2021 22:00,CPP4,4,1,116,116,95.1,100,94,81,8,6.9,14,12.1,5.3,3930,2755.1,118.4,30.16,37.33
06.04.2021 23:00,CPP4,4,1,111,111,91,100,90,81.1,7.5,6.8,13.5,12.2,,,2749.7,121.7,31.28,38.97
07.04.2021 00:00,CPP4,4,1,109,109,89.3,100,88,80.7,8,7.3,13,11.9,5.6,4010,2740.2,115.6,31.57,39.76
07.04.2021 01:00,CPP4,4,0.8,84.5,113,92.3,75,68,80.5,6,7.1,10.5,12.4,,,2717.2,102.8,41.1,40.69
07.04.2021 02:00,CPP4,4,0,,,,0,0,,0,,0,,5.2,3710,,58.8,,
07.04.2021 03:00,CPP4,4,0,,,,0,0,,0,,0,,,,,59,,
07.04.2021 04:00,CPP4,4,0,,,,0,0,,0,,0,,,,,55.8,,
07.04.2021 05:00,CPP4,4,0,,,,0,0,,0,,0,,,,,52.2,,
07.04.2021 06:00,CPP4,4,0,,,,0,0,,0,,0,,,,,49.3,,
07.04.2021 07:00,CPP4,4,0,,,,0,0,,0,,0,,,,,47.8,,
07.04.2021 08:00,CPP4,4,0,,,,0,0,,0,,0,,,,,46.9,,
07.04.2021 09:00,CPP4,4,0,,,,0,0,,0,,0,,,,,46.3,,
07.04.2021 10:00,CPP4,4,0,,,,0,0,,0,,0,,,,,44.6,,
07.04.2021 11:00,CPP4,4,0,,,,0,0,,0,,0,,,,,50.3,,
07.04.2021 12:00,CPP4,4,0,,,,0,0,,0,,0,,,,,48.9,,
07.04.2021 13:00,CPP4,4,0,,,,0,0,,0,,0,,,,,47.7,,
07.04.2021 14:00,CPP4,4,0,,,,0,0,,0,,0,,,,,48.1,,
07.04.2021 15:00,CPP4,4,0,,,,0,0,,0,,0,,,,,53,,
07.04.2021 16:00,CPP4,4,0,,,,0,0,,0,,0,,,,,54.6,,
07.04.2021 17:00,CPP4,4,0,,,,0,0,,0,,0,,,,,50.3,,
07.04.2021 18:00,CPP4,4,0,,,,0,0,,0,,0,,,,,46.2,,
07.04.2021 19:00,CPP4,4,0,,,,0,0,,0,,0,,,,,43.4,,
07.04.2021 20:00,CPP4,4,0,,,,0,0,,0,,0,,,,747.3,41,,
07.04.2021 21:00,CPP4,4,0,,,,0,0,,0,,0,,,,,39,,
07.04.2021 22:00,CPP4,4,0.1,6.5,130,106.6,5,6,92.3,0,0,0.5,7.7,,,747.3,42.4,548.08,130.74
07.04.2021 23:00,CPP4,4,1,109,109,89.3,100,88,80.7,8,7.3,13,11.9,,,1775.7,93.5,33.31,40.94
08.04.2021 00:00,CPP4,4,1,109,109,89.3,100,88,80.7,7.5,6.9,13.5,12.4,6.8,4050,2508.6,92.5,32.9,40.85
08.04.2021 01:00,CPP4,4,1,113.5,114,93,100,92,81.1,8,7,13.5,11.9,,,2126.9,92.7,31.58,39.1
08.04.2021 02:00,CPP4,4,1,109,109,89.3,100,88,80.7,7.5,6.9,13.5,12.4,5.2,3970,2214.8,92.4,32.79,40.96
08.04.2021 03:00,CPP4,4,1,111,111,91,100,90,81.1,7.5,6.8,13.5,12.2,,,2508.6,91,32.13,39.76
08.04.2021 04:00,CPP4,4,1,113,113,92.6,100,92,81.4,7.5,6.6,13.5,11.9,5.6,3670,2391.8,91.5,31.6,39.22
08.04.2021 05:00,CPP4,4,1,108,108,88.5,100,88,81.5,7,6.5,13,12,,,2508.6,91.5,32.98,40.96
08.04.2021 06:00,CPP4,4,1,112.5,113,92.2,100,92,81.8,7,6.2,13.5,12,5.8,3980,2508.6,93.6,31.62,39.15
08.04.2021 07:00,CPP4,4,1,111,111,91,100,90,81.1,7.5,6.8,13.5,12.2,,,2678.2,104.3,31.56,39.2
08.04.2021 08:00,CPP4,4,1,110.5,111,90.6,100,90,81.4,7,6.3,13.5,12.2,6.5,3870,2874.4,111.7,31.33,39
08.04.2021 09:00,CPP4,4,1,111,111,91,100,90,81.1,7.5,6.8,13.5,12.2,,,2849.4,110.1,31.36,39.27
08.04.2021 10:00,CPP4,4,1,112,112,91.8,100,92,82.1,6.5,5.8,13.5,12.1,7.5,4080,2821,107.4,31.45,38.95
08.04.2021 11:00,CPP4,4,1,110,110,90.2,100,90,81.8,7,6.4,13,11.8,,,2815.7,109.8,32.14,39.69
08.04.2021 12:00,CPP4,4,1,110,110,90.2,100,90,81.8,6.5,5.9,13.5,12.3,6.5,3990,2806.8,111.7,32.17,39.77
08.04.2021 13:00,CPP4,4,1,112,112,91.8,100,92,82.1,6.5,5.8,13.5,12.1,,,2811.7,113.6,31.67,39.23
08.04.2021 13:00,,,,,,,0,,,,,,,,,,,,
08.04.2021 13:15,,,,,,,0,,,,,,,,,,,,
08.04.2021 14:00,CPP4,4,1,110.5,111,90.6,100,90,81.4,7,6.3,13.5,12.2,7.2,4220,2815.3,116.5,32.08,39.31
08.04.2021 15:00,CPP4,4,1,110,110,90.2,100,90,81.8,6.5,5.9,13.5,12.3,,,2811.4,111.9,32.18,39.79
08.04.2021 16:00,CPP4,4,1,111.5,112,91.4,100,92,82.5,6,5.4,13.5,12.1,6.3,4260,2810.3,104.2,31.75,39.39
08.04.2021 17:00,CPP4,4,1,109.5,110,89.8,100,90,82.2,6.5,5.9,13,11.9,,,2804.9,100.2,32.34,39.98
08.04.2021 18:00,CPP4,4,1,112,112,91.8,100,92,82.1,6.5,5.8,13.5,12.1,6.5,4100,2795.6,111.6,31.74,39.26
08.04.2021 19:00,CPP4,4,1,112,112,91.8,100,92,82.1,6.5,5.8,13.5,12.1,,,2803.6,118.6,31.55,38.79
08.04.2021 20:00,CPP4,4,1,110,110,90.2,100,90,81.8,6.5,5.9,13.5,12.3,6.8,3850,2805.8,118.9,32.2,39.56
08.04.2021 21:00,CPP4,4,1,110.5,111,90.6,100,90,81.4,7,6.3,13.5,12.2,,,2809.6,115.5,32.05,39.85
08.04.2021 22:00,CPP4,4,1,110.5,111,90.6,100,90,81.4,7,6.3,13.5,12.2,5.6,4000,2811.9,109.4,32.08,39.48
08.04.2021 23:00,CPP4,4,1,110,110,90.2,100,90,81.8,7,6.4,13,11.8,,,2814.1,109.4,32.05,39.52
09.04.2021 00:00,CPP4,4,1,112.5,113,92.2,100,92,81.8,7,6.2,13.5,12,6.1,4050,2812.9,108.7,30.8,38.55
09.04.2021 01:00,CPP4,4,1,112,112,91.8,100,92,82.1,6.5,5.8,13.5,12.1,,,2822.8,102.4,30.37,37.91
09.04.2021 02:00,CPP4,4,1,105,105,86.1,100,86,81.9,6,5.7,13,12.4,8.6,3530,2814.9,98,32.63,40.8
09.04.2021 03:00,CPP4,4,1,100,100,82,100,82,82,6,6,12,12,,,2830.9,100.4,35.12,43.5
09.04.2021 04:00,CPP4,4,1,102.5,103,84,100,84,82,6,5.9,12.5,12.2,7,3750,2830.1,104.4,34.28,42.71
09.04.2021 05:00,CPP4,4,1,100,100,82,100,82,82,6,6,12,12,,,2849,109.7,35.13,43.45
09.04.2021 06:00,CPP4,4,1,108.5,109,88.9,100,90,82.9,5.5,5.1,13,12,6,4060,2873.9,106.6,32.21,39.76
09.04.2021 07:00,CPP4,4,1,114,114,93.4,100,94,82.5,6,5.3,14,12.3,,,2869.3,100.6,30.35,38.02
09.04.2021 08:00,CPP4,4,1,111,111,91,100,92,82.9,5.5,5,13.5,12.2,5.5,3700,2855.9,99,31.07,38.98
09.04.2021 09:00,CPP4,4,1,111.5,112,91.4,100,92,82.5,6,5.4,13.5,12.1,,,2847.6,99.3,30.88,38.41
09.04.2021 10:00,CPP4,4,1,82,82,67.2,100,68,82.9,4.5,5.5,9.5,11.6,6.9,3880,2846.5,98.8,42.24,52.88
09.04.2021 11:00,CPP4,4,1,82.5,83,67.6,100,68,82.4,4,4.8,10.5,12.7,,,2214.2,97.5,43.32,52.79
09.04.2021 12:00,CPP4,4,1,111.5,112,91.4,100,92,82.5,6,5.4,13.5,12.1,,,2930.6,102.7,31.21,38.66
09.04.2021 13:00,CPP4,4,1,113.5,114,93,100,94,82.8,6,5.3,13.5,11.9,,,2947.6,96.1,30.39,37.91
09.04.2021 14:00,CPP4,4,1,113,113,92.6,100,94,83.2,5.5,4.9,13.5,11.9,,,2562.9,93,30.71,38.64
09.04.2021 15:00,CPP4,4,1,112,112,91.8,100,92,82.1,6,5.4,14,12.5,,,2502.3,92.3,31,38.73
09.04.2021 16:00,CPP4,4,1,108.5,109,88.9,100,90,82.9,5.5,5.1,13,12,6,3870,2384.8,91.4,31.99,39.9
09.04.2021 17:00,CPP4,4,1,55.5,56,45.5,100,46,82.9,3,5.4,6.5,11.7,,,1973.5,95.3,64.4,78.1
09.04.2021 18:00,CPP4,4,0.4,8,18,15.1,43.3,6,75,0.5,6.3,1.5,18.8,6.2,3620,1213.4,76.9,438.13,269.77
09.04.2021 19:00,CPP4,3,0,,,,0,0,,0,,0,,,,,65.9,,
09.04.2021 20:00,CPP4,3,0,,,,0,0,,0,,0,,,,,63,,
09.04.2021 21:00,CPP4,3,0,,,,0,0,,0,,0,,,,,58.3,,
09.04.2021 22:00,CPP4,3,0,,,,0,0,,0,,0,,,,,54.4,,
09.04.2021 23:00,CPP4,3,0.3,26.5,88,72.4,30,22,83,1.5,5.7,3,11.3,,,968.4,62.1,135.85,72.27
10.04.2021 00:00,CPP4,3,1,100,100,82,100,82,82,6,6,12,12,,,2355.3,95.7,35.99,43.8
10.04.2021 01:00,CPP4,3,1,103,103,84.4,100,84,81.6,6.5,6.3,12.5,12.1,,,1944.5,93.8,34.47,42.37
10.04.2021 02:00,CPP4,3,1,100.5,101,82.4,100,82,81.6,6,6,12.5,12.4,7.2,4340,2237.8,91.8,34.98,43.36
10.04.2021 03:00,CPP4,3,1,102,102,83.6,100,84,82.4,6,5.9,12,11.8,,,2267.3,92.7,34.58,42.75
10.04.2021 04:00,CPP4,3,1,100.5,101,82.4,100,82,81.6,6,6,12.5,12.4,6,4250,2502.3,91.4,35.1,43.3
10.04.2021 05:00,CPP4,3,1,99.5,100,81.6,100,84,84.4,6,6,9.5,9.5,,,2502.3,92.8,35.63,44.26
10.04.2021 06:00,CPP4,,,,,,73.3,,,,,,,5.9,4360,,,,
10.04.2021 06:00,CPP4,3,0.3,11.5,43,,100,10,87,1,8.7,0.5,4.3,,,2502.3,92.5,308.54,112.35
10.04.2021 06:21,C14N,6,0,,,,100,0,,0,,0,,,,,60.5,,
10.04.2021 07:00,C14N,6,0.8,97,124,101.5,100,90,92.8,6,6.2,1,1,,,2172.5,94.7,37.37,41.32
10.04.2021 08:00,C14N,6,1,129,129,105.7,100,114,88.4,8,6.2,7,5.4,,,3191.1,112.9,27.63,34.71
10.04.2021 09:00,C14N,6,1,110.5,111,90.6,100,98,88.7,6.5,5.9,6,5.4,,,3200,106.7,32.6,40.42
10.04.2021 10:00,C14N,6,1,135.5,136,111.1,100,120,88.6,8,5.9,7.5,5.5,20.1,3850,1427.6,120.4,25.68,32.52
10.04.2021 11:00,C14N,6,1,120,120,98.4,100,106,88.3,7.5,6.3,6.5,5.4,,,1926.4,122.4,28.05,35.61
10.04.2021 12:00,C14N,6,1,121.5,122,99.6,100,108,88.9,7,5.8,6.5,5.3,18.6,3460,3505.7,113.6,28.16,35.71
10.04.2021 13:00,C14N,6,1,124.5,125,102,100,110,88.4,7.5,6,7,5.6,,,3477,109.9,27.44,34.7
10.04.2021 14:00,C14N,6,1,127.5,128,104.5,100,114,89.4,6.5,5.1,7,5.5,20.5,3030,3447.6,110.1,26.75,34.13
10.04.2021 15:00,C14N,6,1,125,125,102.5,100,112,89.6,6.5,5.2,6.5,5.2,,,3429.3,110.7,27.13,34.51
10.04.2021 16:00,C14N,6,1,130,130,106.6,100,116,89.2,6.5,5,7.5,5.8,18.7,3110,3433.8,111.1,25.95,33.11
10.04.2021 17:00,C14N,6,1,131.5,132,107.8,100,118,89.7,6.5,4.9,7,5.3,,,3440.1,112.5,25.25,32.41
10.04.2021 18:00,C14N,6,1,129.5,130,106.1,100,116,89.6,6.5,5,7,5.4,18,2990,3444.4,112.7,24.97,31.81
10.04.2021 19:00,C14N,6,1,69.5,70,57,100,62,89.2,3.5,5,4,5.8,,,3446.4,113.4,49.78,62.11
10.04.2021 20:00,C14N,6,1,123,123,100.8,100,110,89.4,6.5,5.3,6.5,5.3,19.9,3080,3450.1,112.7,28.42,35.74
10.04.2021 21:00,C14N,6,1,131.5,132,107.8,100,118,89.7,6.5,4.9,7,5.3,,,3445.2,108.8,26.25,33.34
10.04.2021 22:00,C14N,6,1,100.5,101,82.4,100,90,89.6,5,5,5.5,5.5,18.9,3330,3445.1,107.9,35.49,44.33
10.04.2021 23:00,C14N,6,1,120.5,121,98.8,100,108,89.6,6,5,6.5,5.4,,,3444.2,103.6,29.43,37
10.04.2021 23:00,,,,,,,0,,,,,,,,,,,,
10.04.2021 23:08,,,,,,,0,,,,,,,,,,,,
11.04.2021 00:00,C14N,6,1,125.5,126,102.9,100,112,89.2,6.5,5.2,7,5.6,19,3250,3453.8,107.5,27.66,35.2
11.04.2021 01:00,C14N,6,1,75.5,76,61.9,100,68,90.1,3.5,4.6,4,5.3,,,3461.5,108.6,47.64,58.59
11.04.2021 02:00,C14N,6,0.6,49.5,87,71.6,56.7,44,88.9,2.5,5.1,3,6.1,18,2810,3467.5,89.9,73.71,56.15
11.04.2021 03:00,C14N,6,0,,,,0,0,,0,,0,,,,,54.5,,
11.04.2021 04:00,C14N,6,0.2,29,124,101.9,23.3,26,89.7,1.5,5.2,1.5,5.2,,,2164.4,66.5,125.05,58.77
11.04.2021 05:00,C14N,6,0,,,,0,0,,0,,0,,,,,48.8,,
11.04.2021 06:00,C14N,6,0.1,7,140,114.8,5,6,85.7,0.5,7.1,0.5,7.1,,,934.1,52.9,519.71,100.55
11.04.2021 07:00,C14N,6,1,122.5,123,100.4,100,110,89.8,6,4.9,6.5,5.3,,,2503.5,95.7,29.41,36.89
11.04.2021 08:00,C14N,6,1,123,123,100.8,100,110,89.4,6.5,5.3,6.5,5.3,,,2503.5,97.9,28.7,36.02
11.04.2021 09:00,C14N,6,1,123,123,100.8,100,110,89.4,6,4.9,7,5.7,,,3400.2,107.5,28.4,36.24
11.04.2021 10:00,C14N,6,1,122.5,123,100.4,100,110,89.8,6,4.9,6.5,5.3,18,3270,3515.4,110.3,28.61,36.12
11.04.2021 11:00,C14N,6,1,122.5,123,100.4,100,110,89.8,6,4.9,6.5,5.3,,,3514.1,112.9,28.61,36.03
11.04.2021 12:00,C14N,6,1,123,123,100.8,100,110,89.4,6,4.9,7,5.7,,,3508,114.1,28.45,35.71
11.04.2021 13:00,C14N,6,1,124.5,125,102,100,112,90,6,4.8,6.5,5.2,,,3509.6,113.3,28.11,35.72
11.04.2021 14:00,C14N,6,1,122.5,123,100.4,100,110,89.8,6,4.9,6.5,5.3,17,3130,3518.9,113.7,28.65,36.08
11.04.2021 15:00,C14N,6,1,98,98,80.3,100,88,89.8,4.5,4.6,5.5,5.6,,,3518.4,115.6,36.54,45.26
11.04.2021 16:00,C14N,6,1,120.5,121,98.8,100,108,89.6,6,5,6.5,5.4,18.9,3170,3507.6,117.6,29.46,36.77
11.04.2021 17:00,C14N,6,1,122.5,123,100.4,100,110,89.8,5.5,4.5,7,5.7,,,3506.8,114.9,28.87,36.2
11.04.2021 18:00,C14N,6,1,118.5,119,97.1,100,106,89.5,6,5.1,6.5,5.5,19.8,3220,3488.7,115.8,29.75,37.28
11.04.2021 19:00,C14N,6,1,122.5,123,100.4,100,110,89.8,6,4.9,6.5,5.3,,,3490.8,115.3,28.6,35.98
11.04.2021 20:00,C14N,6,1,119,119,97.5,100,108,90.8,5.5,4.6,5.5,4.6,,,3512,114.7,29.36,36.94
11.04.2021 21:00,C14N,6,1,121,121,99.2,100,114,94.2,6,5,1,0.8,,,3519.3,116.6,28.54,36.13
11.04.2021 22:00,C14N,6,1,120.5,121,98.8,100,108,89.6,6,5,6.5,5.4,18.4,3200,3521.2,117.5,28.79,36.42
11.04.2021 23:00,C14N,6,1,120,120,98.4,100,108,90,5.5,4.6,6.5,5.4,,,3524.7,113.5,29.06,36.76
12.04.2021 00:00,C14N,6,1,120.5,121,98.8,100,108,89.6,6,5,6.5,5.4,19,3180,3527.1,110.8,29.16,36.67
12.04.2021 01:00,C14N,6,1,122.5,123,100.4,100,110,89.8,6,4.9,6.5,5.3,,,3522.1,108.6,28.66,36.45
12.04.2021 02:00,C14N,6,1,76,76,62.3,100,68,89.5,3.5,4.6,4.5,5.9,19.7,3100,3510.9,105.4,47.44,57.22
12.04.2021 03:00,C14N,6,1,126.5,127,103.7,100,114,90.1,6,4.7,6.5,5.1,,,3511.3,108,27.91,35.9
12.04.2021 04:00,C14N,6,1,127,127,104.1,100,114,89.8,6,4.7,7,5.5,17.5,3130,3512,106,27.53,35.01
12.04.2021 05:00,C14N,6,1,123.5,124,101.2,100,112,90.7,6.5,5.3,5,4,,,3510.9,104,28.08,35.66
12.04.2021 06:00,C14N,6,1,126.5,127,103.7,100,114,90.1,6,4.7,6.5,5.1,16.2,2880,3513.7,102.9,27.64,35.01
12.04.2021 07:00,C14N,6,1,127,127,104.1,100,114,89.8,6,4.7,7,5.5,,,3514,104.6,27.49,34.82
12.04.2021 08:00,C14N,6,1,125,125,102.5,100,112,89.6,6.5,5.2,6.5,5.2,,,3513.8,109.3,27.81,35.21
12.04.2021 09:00,C14N,6,1,127,127,104.1,100,114,89.8,6,4.7,7,5.5,18.6,3020,3511.2,113.5,27.47,34.89
12.04.2021 10:00,C14N,6,1,127,127,104.1,100,114,89.8,6.5,5.1,6.5,5.1,,,3514,114.8,27.36,34.62
12.04.2021 11:00,C14N,6,1,125,125,102.5,100,112,89.6,6.5,5.2,6.5,5.2,18,3050,3504.9,113.9,27.9,35.06
12.04.2021 12:00,C14N,6,1,122,122,100,100,114,93.4,6.5,5.3,1.5,1.2,,,3497.4,119.7,28.83,36.51
12.04.2021 13:00,C14N,6,1,118,118,96.7,100,112,94.9,6,5.1,0,0,,,3531.1,125.6,29.33,36.81
12.04.2021 14:00,C14N,6,1,114,114,93.4,100,108,94.7,6,5.3,0,0,15,2950,3510.8,128.8,29.13,36.82
12.04.2021 15:00,C14N,6,0.3,23.5,88,72.2,26.7,22,93.6,1.5,6.4,0,0,,,3478.4,93.2,138.72,64.06
12.04.2021 16:00,C14N,,,,,,0,,,,,,,19.3,2930,,,,
12.04.2021 16:00,C14N,6,0,,0,,0,0,,0,,0,,,,,64.9,,
12.04.2021 16:26,C3A4N-50,7,0,,,,0,0,,0,,0,,,,,62.9,,
12.04.2021 17:00,C3A4N-50,7,0.3,16.5,62,50.7,26.7,8,48.5,0.5,3,8,48.5,,,1957.5,85.5,203.68,130.27
12.04.2021 18:00,C3A4N-50,7,1,55.5,56,45.5,100,24,43.2,3,5.4,28.5,51.4,,,3300.1,109.2,61.48,76.1
12.04.2021 19:00,C3A4N-50,7,1,58,58,47.5,100,26,44.8,3,5.2,29,50,2.3,4500,1675.1,93.9,59.9,73.4
12.04.2021 20:00,C3A4N-50,7,1,60,60,49.2,100,26,43.3,3,5,31,51.7,,,1451.1,94.6,58.09,71.71
12.04.2021 21:00,C3A4N-50,7,1,61.5,62,50.4,100,28,45.5,3,4.9,30.5,49.6,,,1396.7,94.5,56.67,69.53
12.04.2021 22:00,C3A4N-50,7,1,63.5,64,52,100,28,44.1,3.5,5.5,32,50.4,23,3790,1184.8,94.9,54.93,67.24
12.04.2021 23:00,C3A4N-50,7,1,64.5,65,52.9,100,28,43.4,3,4.7,33.5,51.9,1.8,4900,1190.3,95.2,53.98,66.11
13.04.2021 00:00,C3A4N-50,7,1,71,71,58.2,100,32,45.1,3.5,4.9,35.5,50,,,1067.7,95.2,48.82,60.73
13.04.2021 01:00,C3A4N-50,7,1,73,73,59.8,100,32,43.8,4,5.5,37,50.7,,,744.7,94.6,47.29,58.1
13.04.2021 02:00,C3A4N-50,7,1,67,67,54.9,100,30,44.8,3,4.5,34,50.7,1.8,4500,744.7,90.3,51.47,63.87
13.04.2021 03:00,C3A4N-50,7,1,33,33,27,100,16,48.5,2,6.1,15,45.5,,,1594.4,94.2,106.22,128.9
13.04.2021 04:00,C3A4N-50,7,1,58.5,59,48,100,26,44.4,3,5.1,29.5,50.4,,,1505,93.9,60.15,72.87
13.04.2021 05:00,C3A4N-50,7,1,60,60,49.2,100,26,43.3,3,5,31,51.7,,,1211.6,94.7,58.36,71.63
13.04.2021 06:00,C3A4N-50,7,1,68,68,55.7,100,30,44.1,3.5,5.1,34.5,50.7,,,918.6,94.5,51.66,63.43
13.04.2021 07:00,C3A4N-50,7,1,71.5,72,58.6,100,32,44.8,3.5,4.9,36,50.3,,,741.4,94.9,49.03,60.49
13.04.2021 08:00,C3A4N-50,7,1,72.5,73,59.4,100,32,44.1,3.5,4.8,37,51,2.3,4770,741.4,92.8,47.93,59.2
13.04.2021 09:00,C3A4N-50,7,1,71,71,58.2,100,32,45.1,3.5,4.9,35.5,50,,,741.4,94.2,48.99,60.33
13.04.2021 10:00,C3A4N-50,7,1,64,64,52.5,100,30,46.9,2.5,3.9,31.5,49.2,3,4480,1007.4,94.7,54.38,66.4
13.04.2021 11:00,C3A4N-50,7,1,73.5,74,60.2,100,32,43.5,3.5,4.8,38,51.7,,,743.9,94.7,47.23,58.84
13.04.2021 12:00,C3A4N-50,7,1,75.5,76,61.9,100,34,45,3.5,4.6,38,50.3,,,743.9,90.4,45.84,56.87
13.04.2021 13:00,,,,,,,0,,,,,,,,,,,,
13.04.2021 14:00,C3A4N-50,,,,,,0,,,,,,,3.4,4400,,,,
13.04.2021 15:00,,,,,,,0,,,,,,,,,,,,
13.04.2021 16:00,,,,,,,0,,,,,,,,,,,,
13.04.2021 17:00,C14N,7,1,70,70,57.4,100,32,45.7,3.5,5,34.5,49.3,,,758.1,97.7,49.65,61.63
13.04.2021 18:00,,,,,,,0,,,,,,,,,,,,
13.04.2021 19:00,,,,,,,0,,,,,,,,,,,,
13.04.2021 20:00,C14N,7,1,73.5,74,60.2,100,34,46.3,3,4.1,36.5,49.7,,,794.7,97.6,47.22,58.03
13.04.2021 21:00,,,,,,,0,,,,,,,,,,,,
13.04.2021 22:00,,,,,,,0,,,,,,,,,,,,
14.04.2021 00:00,,,,,,,0,,,,,,,,,,,,
14.04.2021 02:00,,,,,,,0,,,,,,,,,,,,
14.04.2021 03:00,,,,,,,0,,,,,,,,,,,,
14.04.2021 04:00,,,,,,,0,,,,,,,,,,,,
14.04.2021 05:00,,,,,,,0,,,,,,,,,,,,
14.04.2021 06:00,C3A4N-50,,,,,,,,,,,,,1.8,4600,,,,
14.04.2021 07:00,,,,,,,0,,,,,,,,,,,,
14.04.2021 10:00,,,,,,,0,,,,,,,,,,,,
14.04.2021 11:00,,,,,,,0,,,,,,,,,,,,
14.04.2021 12:00,,,,,,,0,,,,,,,,,,,,
14.04.2021 13:00,,,,,,,53.3,,,,,,,,,,,,
14.04.2021 13:00,,,,,,,,,,,,,,,,,,,
14.04.2021 13:21,C14N,6,0.3,36,127,,100,32,88.9,2,5.6,2,5.6,,,2571.3,90.2,102.41,3.33
14.04.2021 14:00,C14N,6,1,134.5,135,110.2,100,120,89.2,7.5,5.6,7,5.2,,,4141.2,112.6,26.32,33.23
14.04.2021 15:00,C14N,6,1,114.5,115,93.9,100,102,89.1,6,5.2,6.5,5.7,,,4026.9,109.6,30.95,38.91
14.04.2021 16:00,C14N,6,1,133.5,134,109.4,100,120,89.9,6.5,4.9,7,5.2,,,3991.1,113,26.61,32.83
14.04.2021 17:00,C14N,6,1,136,136,111.5,100,122,89.7,6.5,4.8,7.5,5.5,,,3982.7,116.6,25.78,33.11
14.04.2021 17:00,C14N,6,0.9,120,136,111.4,100,108,90,5.5,4.6,6.5,5.4,,,3983.9,116.6,29.21,34.23
14.04.2021 17:00,C14N,6,0.3,40.5,135,110.7,100,36,88.9,2,4.9,2.5,6.2,,,3986.3,116.6,86.53,33.95
14.04.2021 18:00,C14N,6,1,136,136,111.5,100,122,89.7,6.5,4.8,7.5,5.5,,,3976.7,115.2,25.95,32.95
14.04.2021 19:00,C14N,6,1,126.5,127,103.7,100,114,90.1,5.5,4.3,7,5.5,,,3970.7,115.1,28.23,35.95
14.04.2021 20:00,C14N,6,1,129,129,105.7,100,116,89.9,6,4.7,7,5.4,,,3970.9,114,27.8,34.62
14.04.2021 21:00,,,,,,,0,,,,,,,,,,,,
14.04.2021 22:00,C14N,,,,,,0,,,,,,,17.4,3180,,,,
14.04.2021 23:00,C14N,6,1,135.5,136,111.1,100,122,90,6.5,4.8,7,5.2,,,3961.5,114.5,25.94,32.74
15.04.2021 00:00,,,,,,,0,,,,,,,,,,,,
15.04.2021 01:00,C14N,6,1,136,136,111.5,100,122,89.7,6.5,4.8,7.5,5.5,,,3952.6,114.5,25.85,32.66
15.04.2021 03:00,C14N,6,1,122.5,123,100.4,100,110,89.8,6,4.9,6.5,5.3,,,3941.2,111.6,28.15,36.04
15.04.2021 04:00,C14N,,,,,,0,,,,,,,18,2910,,,,
15.04.2021 05:00,C14N,6,1,126,126,103.3,100,112,88.9,7,5.6,7,5.6,,,3947,121.4,27.97,34.94
15.04.2021 06:00,C14N,,,,,,,,,,,,,19,2940,,,,
15.04.2021 07:00,C14N,6,1,123.5,124,101.2,100,110,89.1,7,5.7,6.5,5.3,,,3917.4,120.7,28.75,36.12
15.04.2021 08:00,C14N,6,1,124,124,101.6,100,110,88.7,7,5.6,7,5.6,18,2970,3926.6,120.3,28.45,35.53
15.04.2021 09:00,,,,,,,0,,,,,,,,,,,,
15.04.2021 10:00,C14N,6,0.7,54,77,63.2,70,48,88.9,3,5.6,3,5.6,19.1,3130,3952.6,105.6,66.71,62.86
15.04.2021 11:00,,,,,,,0,,,,,,,,,,,,
15.04.2021 12:00,C14N,6,0,,,,0,0,,0,,0,,,,,67.2,,
15.04.2021 13:00,C14N,,0,,,,0,0,,0,,0,,,,,65.7,,
15.04.2021 13:00,,6,,,,,0,,,,,,,,,,,,
