Repository: SamerHany/CHES210-Data-Science-In-Chemical-Engineering

# CASE STUDY 2: QUALITY CONTROL

### Objectives

*   Link all the steps of a typical data science project
*   Predict product properties to ensure consistent quality and reduce defects

File: 12 - Case Study - Quality Control/cement_data.csv (part 18 of 27)
Date/Time,Cement Type,Cement silo,"RHR, h","Production, t","Prod.rate, t/h","PRI, %","NAI, %","Clinker (wet), t","Clinker (wet), %","Gypsum (wet), t","Gypsum (wet), %","Limestone (wet), t","Limestone (wet), %","R45, %",Fineness blaine,"Water injection, l/h","Cement temp, C","Main Drive SEEC, kWh/t cem","SEEC, kWh/t cem"
04.05.2021 21:00,C3A4N-50,7,1,75.5,76,61.9,100,42,55.6,3.5,4.6,30,39.7,,,743.9,94.2,45.7,57.21
04.05.2021 22:00,C3A4N-50,7,1,78,78,63.9,100,54,69.2,3.5,4.5,20.5,26.3,3.3,4430,1476.6,94.9,44.22,56.58
04.05.2021 23:00,C3A4N-50,7,1,81.5,82,66.8,100,52,63.8,3.5,4.3,26,31.9,,,1742.3,94.2,42.26,52.7
05.05.2021 00:00,C3A4N-50,7,1,80,80,65.6,100,36,45,4,5,40,50,,,861.2,95.8,42.78,53.87
05.05.2021 01:00,C3A4N-50,7,1,82,82,67.2,100,38,46.3,3.5,4.3,40.5,49.4,,,742.4,97.4,41.89,52.63
05.05.2021 02:00,C3A4N-50,7,1,79,79,64.8,100,36,45.6,3.5,4.4,39.5,50,4.2,3930,742.4,96.5,43.31,54.65
05.05.2021 03:00,C3A4N-50,7,1,59,59,48.4,100,28,47.5,2.5,4.2,28.5,48.3,,,1033.3,95.7,58.98,73.11
05.05.2021 04:00,C3A4N-50,7,1,60.5,61,49.6,100,28,46.3,2.5,4.1,30,49.6,3.9,4000,1394.8,95,58.58,71.77
05.05.2021 05:00,C3A4N-50,7,1,60.5,61,49.6,100,28,46.3,2.5,4.1,30,49.6,,,1267.2,94.8,58.38,72.33
05.05.2021 06:00,C3A4N-50,7,1,60.5,61,49.6,100,28,46.3,2.5,4.1,30,49.6,7,3870,1360.3,94.5,58.26,72.1
05.05.2021 07:00,C3A4N-50,7,1,64.5,65,52.9,100,30,46.5,2.5,3.9,32,49.6,,,1533.2,94.8,54.26,66.9
05.05.2021 08:00,C3A4N-50,7,1,67,67,54.9,100,32,47.8,2.5,3.7,32.5,48.5,,,1243.2,94.9,51.61,64.16
05.05.2021 09:00,C3A4N-50,7,1,61,61,50,100,28,45.9,2,3.3,31,50.8,,,1095,95.1,56.28,71.87
05.05.2021 10:00,C3A4N-50,7,1,30.5,31,25,100,14,45.9,1.5,4.9,15,49.2,2.2,4440,923.5,93.9,113.02,140.43
05.05.2021 11:00,C3A4N-50,7,1,61,61,50,100,28,45.9,2.5,4.1,30.5,50,,,2182.5,95.4,57.41,71.59
05.05.2021 12:00,C3A4N-50,7,1,60.5,61,49.6,100,28,46.3,2.5,4.1,30,49.6,3.4,4390,1422.1,94.4,57.9,72.53
05.05.2021 13:00,C3A4N-50,7,1,60.5,61,49.6,100,28,46.3,2.5,4.1,30,49.6,,,1483.4,94.6,57.93,72.33
05.05.2021 14:00,C3A4N-50,7,1,65,65,53.3,100,30,46.2,2.5,3.8,32.5,50,3.3,4810,1189.5,95,53.68,69.68
05.05.2021 15:00,C3A4N-50,7,1,67.5,68,55.3,100,32,47.4,2.5,3.7,33,48.9,,,1394.5,94.7,51.1,65.7
05.05.2021 16:00,C3A4N-50,7,1,69.5,70,57,100,32,46,3,4.3,34.5,49.6,,,1072.8,95.3,49.51,63.92
05.05.2021 17:00,C3A4N-50,7,1,49,49,40.2,100,22,44.9,2,4.1,25,51,,,901.6,95.7,70.14,90.74
05.05.2021 18:00,C3A4N-50,7,1,52.5,53,43,100,24,45.7,2.5,4.8,26,49.5,2.9,4480,1487.5,93.5,66.19,85.49
05.05.2021 19:00,C3A4N-50,7,1,56,56,45.9,100,26,46.4,2.5,4.5,27.5,49.1,,,1481.6,94.8,62.08,80.4
05.05.2021 20:00,C3A4N-50,7,1,56,56,45.9,100,26,46.4,2.5,4.5,27.5,49.1,,,1361.9,94.6,61.9,79.72
05.05.2021 21:00,C3A4N-50,7,1,54.5,55,44.7,100,36,66.1,2,3.7,16.5,30.3,,,1719.3,94.1,63.61,82.87
05.05.2021 22:00,C3A4N-50,7,1,57.5,58,47.1,100,40,69.6,2.5,4.3,15,26.1,2.7,4420,1974,93,60.57,78.84
05.05.2021 23:00,C3A4N-50,7,1,55,55,45.1,100,38,69.1,2.5,4.5,14.5,26.4,,,2066.1,93.1,63.68,80.1
06.05.2021 00:00,C3A4N-50,7,1,55.5,56,45.5,100,38,68.5,2.5,4.5,15,27,,,1918.1,93.6,63.08,78.27
06.05.2021 01:00,C3A4N-50,7,1,55,55,45.1,100,38,69.1,2.5,4.5,14.5,26.4,,,2094,92.8,63.71,81.72
06.05.2021 02:00,C3A4N-50,7,0.9,52,56,45.7,93.3,36,69.2,2,3.8,14,26.9,2.5,4730,2064.6,93.5,67.34,82.31
06.05.2021 03:00,C3A4N-50,7,0,,,,0,0,,0,,0,,,,,50.8,,
06.05.2021 04:00,C3A4N-50,7,0,,,,0,0,,0,,0,,,,,40.4,,
06.05.2021 05:00,C3A4N-50,7,0,,,,0,0,,0,,0,,,,,36,,
06.05.2021 06:00,C3A4N-50,7,0.7,45,63,51.5,71.7,24,53.3,2,4.4,19,42.2,,,1168.2,80.4,78.11,83.44
06.05.2021 07:00,C3A4N-50,7,1,56,56,45.9,100,26,46.4,2.5,4.5,27.5,49.1,,,1386.5,94.7,62.34,78.93
06.05.2021 08:00,C3A4N-50,7,1,55.5,56,45.5,100,26,46.8,2,3.6,27.5,49.5,,,1392.8,94.9,62.49,78.33
06.05.2021 09:00,C3A4N-50,7,1,54,54,44.3,100,24,44.4,2.5,4.6,27.5,50.9,,,1363.1,94.7,64.38,81.7
06.05.2021 10:00,C3A4N-50,7,1,56.5,57,46.3,100,26,46,2.5,4.4,28,49.6,2.8,4730,1450.4,94.4,61.32,77.39
06.05.2021 11:00,C3A4N-50,7,1,56,56,45.9,100,26,46.4,2.5,4.5,27.5,49.1,,,1392.4,94.9,61.84,79.24
06.05.2021 12:00,C3A4N-50,7,1,56,56,45.9,100,26,46.4,2.5,4.5,27.5,49.1,3.1,4730,1543.6,94.3,61.89,78.39
06.05.2021 13:00,C3A4N-50,7,1,54,54,44.3,100,24,44.4,2,3.7,28,51.9,,,1392.6,94.9,64.23,82.66
06.05.2021 14:00,C3A4N-50,7,1,56,56,45.9,100,26,46.4,2.5,4.5,27.5,49.1,2.4,4750,1445,94.6,61.73,79.96
06.05.2021 15:00,C3A4N-50,7,1,56,56,45.9,100,26,46.4,2.5,4.5,27.5,49.1,,,1276.1,95.2,61.88,79.61
06.05.2021 16:00,C3A4N-50,7,1,55.5,56,45.5,100,26,46.8,2,3.6,27.5,49.5,,,1275.3,94.8,62.26,77.52
06.05.2021 17:00,C3A4N-50,7,1,56,56,45.9,100,26,46.4,2.5,4.5,27.5,49.1,,,1360.9,95.1,61.85,77.91
06.05.2021 18:00,C3A4N-50,7,1,56.5,57,46.3,100,26,46,2.5,4.4,28,49.6,3.4,4760,1219.3,94.8,61.33,76.48
06.05.2021 19:00,C3A4N-50,7,1,53.5,54,43.9,100,24,44.9,2,3.7,27.5,51.4,,,1277.4,94.9,64.84,80.83
06.05.2021 20:00,C3A4N-50,7,1,55.5,56,45.5,100,26,46.8,2,3.6,27.5,49.5,3.2,4690,1333.8,94.9,62.39,77.87
06.05.2021 21:00,C3A4N-50,7,1,56.5,57,46.3,100,26,46,2.5,4.4,28,49.6,,,1359.8,95,61.23,76.26
06.05.2021 22:00,C3A4N-50,7,1,55.5,56,45.5,100,26,46.8,2,3.6,27.5,49.5,3.4,4630,1362.5,94.9,62.44,78.02
06.05.2021 23:00,C3A4N-50,7,1,56,56,45.9,100,26,46.4,2.5,4.5,27.5,49.1,,,871.9,94.9,61.8,77.15
07.05.2021 00:00,C3A4N-50,7,1,55.5,56,45.5,100,26,46.8,2,3.6,27.5,49.5,,,1211.9,95,62.41,78.61
07.05.2021 01:00,C3A4N-50,7,1,51.5,52,42.2,100,24,46.6,1.5,2.9,26,50.5,,,1009.6,94.9,67.35,85.05
07.05.2021 02:00,C3A4N-50,7,1,53.5,54,43.9,100,24,44.9,2,3.7,27.5,51.4,1.7,4690,1178.5,94.9,65.15,81.63
07.05.2021 03:00,C3A4N-50,7,1,50,50,41,100,24,48,2,4,24,48,,,1061.2,95.4,69.53,86.74
07.05.2021 04:00,C3A4N-50,7,1,56.5,57,46.3,100,26,46,2.5,4.4,28,49.6,2,4660,1126.8,94,61.91,76.12
07.05.2021 05:00,C3A4N-50,7,1,60.5,61,49.6,100,28,46.3,2.5,4.1,30,49.6,,,1211.2,95.3,57.82,72.41
07.05.2021 06:00,C3A4N-50,7,1,59,59,48.4,100,28,47.5,2.5,4.2,28.5,48.3,3.5,4610,919,95.8,59.32,73.62
07.05.2021 07:00,C3A4N-50,7,1,47.5,48,38.9,100,24,50.5,2.5,5.3,21,44.2,,,1390.5,93.6,73.33,90.66
07.05.2021 08:00,C3A4N-50,7,1,17.5,18,14.3,100,14,80,1,5.7,2.5,14.3,,,892.9,92.8,197.48,243.58
07.05.2021 09:00,C3A4N-50,7,0.2,3,16,13.4,18.3,2,66.7,0.5,16.7,0.5,16.7,,,746.3,71.3,1141.01,460.05
07.05.2021 10:00,C3A4N-50,7,0,,,,0,0,,0,,0,,,,,53.8,,
07.05.2021 11:00,C3A4N-50,7,0,,,,0,0,,0,,0,,,,,49.8,,
07.05.2021 12:00,C3A4N-50,7,0,,,,0,0,,0,,0,,,,,47.9,,
07.05.2021 13:00,,,,,,,0,,,,,,,,,,,,
07.05.2021 13:00,C3A4N-50,7,0,,0,,0,0,,0,,0,,,,,47.1,,
07.05.2021 13:08,C14N,6,0,,,,0,0,,0,,0,,,,,50.6,,
07.05.2021 14:00,C14N,6,0,,,,0,0,,0,,0,,,,,52.6,,
07.05.2021 15:00,C14N,6,0,,,,0,0,,0,,0,,,,,52.7,,
07.05.2021 16:00,C14N,6,0,,,,0,0,,0,,0,,,,,52.5,,
07.05.2021 17:00,C14N,6,0,,,,0,0,,0,,0,,,,,51.9,,
07.05.2021 18:00,C14N,6,0,,,,0,0,,0,,0,,,,,51,,
07.05.2021 19:00,C14N,6,0,,,,0,0,,0,,0,,,,,50.1,,
07.05.2021 20:00,C14N,6,0,,,,0,0,,0,,0,,,,,48.8,,
07.05.2021 21:00,C14N,6,0,,,,0,0,,0,,0,,,,,47.5,,
07.05.2021 22:00,,,,,,,0,,,,,,,,,,,,
07.05.2021 22:00,C14N,6,,,,,0,,,,,,,,,,,,
07.05.2021 23:00,,,,,,,0,,,,,,,,,,,,
07.05.2021 23:10,C14N,6,,,,,0,,,,,,,,,,,,
08.05.2021 00:00,C14N,6,0,15224,913422,748706.3,1.7,8246,54.2,730.5,4.8,6247.5,41,,,2504.1,98.3,0.22,0.28
08.05.2021 01:00,C14N,6,1,118.5,119,97.1,100,106,89.5,6,5.1,6.5,5.5,,,2504.1,95.9,27.69,35.5
08.05.2021 02:00,C14N,6,1,78.5,79,64.3,100,70,89.2,4,5.1,4.5,5.7,10,3330,2504.1,94,41.71,54.62
08.05.2021 03:00,C14N,6,1,116.5,117,95.5,100,104,89.3,6,5.2,6.5,5.6,,,2504.1,100.4,30.21,38.36
08.05.2021 04:00,C14N,6,1,122.5,123,100.4,100,110,89.8,6,4.9,6.5,5.3,15,2900,2504.1,100.2,28.53,36.38
08.05.2021 05:00,C14N,6,1,118.5,119,97.1,100,106,89.5,6,5.1,6.5,5.5,,,2504.1,97.2,29.32,37.2
08.05.2021 06:00,C14N,6,1,120.5,121,98.8,100,108,89.6,6,5,6.5,5.4,16.6,3120,2504.1,99.2,28.69,36.42
08.05.2021 07:00,C14N,6,1,121,121,99.2,100,108,89.3,6.5,5.4,6.5,5.4,,,2504.1,104.4,28.06,36.22
08.05.2021 08:00,C14N,6,1,120.5,121,98.8,100,108,89.6,6,5,6.5,5.4,,,2504.1,105.7,28.04,36.43
08.05.2021 09:00,C14N,6,1,121,121,99.2,100,108,89.3,6.5,5.4,6.5,5.4,,,2504.1,104.4,28.1,36.46
08.05.2021 10:00,C14N,6,1,120.5,121,98.8,100,108,89.6,6,5,6.5,5.4,20,3100,2504.1,94.7,28.49,36.65
08.05.2021 11:00,C14N,6,1,118,118,96.7,100,110,93.2,6.5,5.5,1.5,1.3,,,2504.1,94.5,29.25,37.2
08.05.2021 12:00,C14N,6,1,120,120,98.4,100,110,91.7,6.5,5.4,3.5,2.9,17.4,2860,2504.1,97,28.63,36.83
08.05.2021 13:00,C14N,6,1,119.5,120,98,100,106,88.7,7,5.9,6.5,5.4,,,2504.1,96.7,28.83,36.62
08.05.2021 14:00,C14N,6,1,121.5,122,99.6,100,108,88.9,7,5.8,6.5,5.3,16,3890,2504.1,94.1,28.43,36.09
08.05.2021 15:00,C14N,6,1,119.5,120,98,100,106,88.7,7,5.9,6.5,5.4,,,2504.1,93.9,28.91,36.84
08.05.2021 16:00,C14N,6,1,121.5,122,99.6,100,108,88.9,7,5.8,6.5,5.3,17.9,3070,2504.1,96.4,28.59,36.61
08.05.2021 17:00,C14N,6,1,119.5,120,98,100,106,88.7,7,5.9,6.5,5.4,,,2504.1,98.1,29.05,36.06
08.05.2021 18:00,C14N,6,1,119.5,120,98,100,106,88.7,7,5.9,6.5,5.4,15.7,3080,2504.1,97.4,29.02,37.39
08.05.2021 19:00,C14N,6,1,121.5,122,99.6,100,108,88.9,7,5.8,6.5,5.3,,,2504.1,98.6,28.37,36.26
08.05.2021 20:00,C14N,6,1,117,117,95.9,100,104,88.9,6.5,5.6,6.5,5.6,,,2504.1,99.7,29.59,37.28
08.05.2021 21:00,C14N,6,1,126,126,103.3,100,112,88.9,7.5,6,6.5,5.2,,,2504.1,101.4,27.14,35.15
08.05.2021 22:00,C14N,6,1,126.5,127,103.7,100,112,88.5,7.5,5.9,7,5.5,12,3260,2504.1,104.1,27.21,34.52
08.05.2021 23:00,C14N,6,1,123.5,124,101.2,100,110,89.1,7,5.7,6.5,5.3,15,3230,2504.1,120.4,27.78,35.44
09.05.2021 00:00,C14N,6,1,126.5,127,103.7,100,112,88.5,7.5,5.9,7,5.5,,,2504.1,129,26.98,34.2
09.05.2021 01:00,C14N,6,0.7,76.5,109,89.6,70,68,88.9,4.5,5.9,4,5.2,,,2504.1,120,44.13,41.81
09.05.2021 02:00,C14N,6,0,,,,0,0,,0,,0,,18,3170,,61.1,,
09.05.2021 03:00,C14N,6,0,,,,0,0,,0,,0,,,,,49.5,,
09.05.2021 04:00,C14N,6,0,,,,0,0,,0,,0,,,,,49.4,,
09.05.2021 05:00,C14N,6,0.1,15.5,232,190.6,6.7,14,90.3,0.5,3.2,1,6.5,,,2318.7,68.3,225.08,105.17
09.05.2021 06:00,C14N,6,1,121,121,99.2,100,108,89.3,6.5,5.4,6.5,5.4,,,4798.9,117,28.49,35.94
09.05.2021 07:00,C14N,6,1,121.5,122,99.6,100,108,88.9,7,5.8,6.5,5.3,,,4803.1,114.2,27.8,35.57
09.05.2021 08:00,C14N,6,1,116.5,117,95.5,100,104,89.3,6,5.2,6.5,5.6,16,3300,4786.4,107.9,29.44,37.11
09.05.2021 09:00,C14N,6,1,119,119,97.5,100,106,89.1,6.5,5.5,6.5,5.5,,,4775.1,109.9,28.64,36.52
09.05.2021 10:00,C14N,6,1,121,121,99.2,100,108,89.3,6.5,5.4,6.5,5.4,15.2,3250,4790.2,116.5,28.24,35.64
09.05.2021 11:00,C14N,6,0.7,79,110,90.4,100,70,88.6,4.5,5.7,4.5,5.7,,,4780.9,109,43.45,42.08
09.05.2021 12:00,C14N,6,0,,,,100,0,,0,,0,,,,,83.9,,
09.05.2021 13:00,C14N,6,0.1,13,195,159.8,95,12,92.3,0.5,3.8,0.5,3.8,,,1791.5,80.9,272.89,76.96
09.05.2021 14:00,C14N,6,0.2,23,138,113.1,16.7,20,87,1.5,6.5,1.5,6.5,,,2164.7,77.5,155.92,64.73
09.05.2021 15:00,C14N,6,1,130,130,106.6,100,116,89.2,7,5.4,7,5.4,,,4779.4,113,26.74,33.81
09.05.2021 16:00,C14N,6,1,132,132,108.2,100,118,89.4,7,5.3,7,5.3,,,4806.2,106.6,25.77,33.05
09.05.2021 17:00,C14N,6,1,117,117,95.9,100,104,88.9,6.5,5.6,6.5,5.6,,,4793.9,101,29.52,37.49
09.05.2021 18:00,C14N,6,1,121.5,122,99.6,100,108,88.9,7,5.8,6.5,5.3,17.9,3100,4781.6,99.3,28.6,36.52
09.05.2021 19:00,C14N,6,1,121,121,99.2,100,108,89.3,6.5,5.4,6.5,5.4,,,4785,102.1,28.66,36.75
09.05.2021 20:00,C14N,6,1,122,122,100,100,108,88.5,7.5,6.1,6.5,5.3,,,4754.2,103.6,28.34,36.58
09.05.2021 21:00,C14N,6,1,119.5,120,98,100,106,88.7,7,5.9,6.5,5.4,,,4740.1,104.6,28.83,37.04
09.05.2021 22:00,C14N,6,1,122.5,123,100.4,100,108,88.2,7.5,6.1,7,5.7,18.3,3140,4716.6,102.7,28.14,36.14
09.05.2021 23:00,C14N,6,1,122,122,100,100,108,88.5,7.5,6.1,6.5,5.3,,,4680.2,103.3,28.24,35.86
10.05.2021 00:00,C14N,6,1,119.5,120,98,100,106,88.7,7,5.9,6.5,5.4,,,4672.8,98.3,29.08,37.08
10.05.2021 01:00,C14N,6,1,122,122,100,100,108,88.5,7.5,6.1,6.5,5.3,,,4564.1,94.6,28.67,36.42
10.05.2021 02:00,C14N,6,1,120,120,98.4,100,106,88.3,7.5,6.3,6.5,5.4,19.7,3140,4032.4,101.4,28.9,36.68
10.05.2021 03:00,C14N,6,1,128.5,129,105.3,100,114,88.7,8,6.2,6.5,5.1,,,4350.8,110.9,26.65,33.97
10.05.2021 04:00,C14N,6,1,131.5,132,107.8,100,116,88.2,8.5,6.5,7,5.3,,,4251.6,109.2,25.65,33.05
10.05.2021 05:00,C14N,6,1,108.5,109,88.9,100,96,88.5,7,6.5,5.5,5.1,,,3200.5,113.2,31.47,40.31
10.05.2021 06:00,C14N,6,1,102,102,83.6,100,90,88.2,6.5,6.4,5.5,5.4,20.5,3150,3002,119.7,34.95,43.52
10.05.2021 07:00,C14N,6,1,116,116,95.1,100,102,87.9,8,6.9,6,5.2,,,2997.3,121.2,30.4,38
10.05.2021 08:00,C14N,6,1,120,120,98.4,100,106,88.3,8,6.7,6,5,18.3,3080,3002.8,117.4,29.17,36.78
10.05.2021 09:00,C14N,6,1,120.5,121,98.8,100,106,88,8.5,7.1,6,5,,,3000.9,115.2,28.99,36.45
10.05.2021 10:00,C14N,6,1,123,123,100.8,100,108,87.8,8.5,6.9,6.5,5.3,19.7,3030,2993.8,112.5,28.41,35.61
10.05.2021 11:00,C14N,6,1,120.5,121,98.8,100,106,88,8.5,7.1,6,5,,,3012.2,113,28.88,36.39
10.05.2021 12:00,C14N,6,1,131.5,132,107.8,100,116,88.2,9,6.8,6.5,4.9,17.2,3130,2997.9,115.1,26.23,33.43
10.05.2021 13:00,C14N,6,1,129.5,130,106.1,100,114,88,9,6.9,6.5,5,,,3000.3,113.9,26.56,34.12
10.05.2021 14:00,C14N,6,1,132,132,108.2,100,116,87.9,9.5,7.2,6.5,4.9,18.1,3100,2994.7,113.6,26.06,33.13
10.05.2021 15:00,C14N,6,1,131.5,132,107.8,100,116,88.2,9,6.8,6.5,4.9,,,2998.1,112.2,25.84,33.17
10.05.2021 16:00,C14N,6,1,134,134,109.8,100,118,88.1,9.5,7.1,6.5,4.9,18.7,3070,2998.5,114.2,25.4,32.59
10.05.2021 17:00,C14N,6,1,120.5,121,98.8,100,106,88,8.5,7.1,6,5,,,2992.6,115.4,28.31,36.21
10.05.2021 18:00,C14N,6,0.2,2,10,8.2,100,2,100,0,0,0,0,19.8,3000,2999.9,78.5,1755.78,730.6
10.05.2021 19:00,C14N,6,0,,,,100,0,,0,,0,,,,,51.2,,
10.05.2021 20:00,C14N,6,0,,,,100,0,,0,,0,,,,,51.7,,
10.05.2021 21:00,C14N,6,0,,,,100,0,,0,,0,,,,,54.9,,
10.05.2021 22:00,C14N,6,0,,,,100,0,,0,,0,,,,,53.3,,
10.05.2021 23:00,C14N,6,0.7,95.5,133,109.2,100,84,88,6.5,6.8,5,5.2,,,2848,97.8,37.57,44.46
11.05.2021 00:00,C14N,6,1,120.5,121,98.8,100,106,88,8.5,7.1,6,5,,,3727.6,96.9,29.1,36.73
11.05.2021 01:00,C14N,6,1,121,121,99.2,100,106,87.6,8.5,7,6.5,5.4,18.6,3170,3847.3,100.8,28.86,36.66
11.05.2021 02:00,C14N,6,1,120.5,121,98.8,100,106,88,8.5,7.1,6,5,21,3080,3577.3,96.1,29.03,36.94
11.05.2021 03:00,C14N,6,1,122.5,123,100.4,100,108,88.2,8,6.5,6.5,5.3,,,4374.7,101.8,28.44,36.06
11.05.2021 04:00,C14N,6,1,70,70,57.4,100,62,88.6,4.5,6.4,3.5,5,19.5,3150,2847.6,96.7,50.87,63.14
11.05.2021 04:00,,,,,,,0,,,,,,,,,,,,
11.05.2021 04:33,,,,,,,0,,,,,,,,,,,,
11.05.2021 05:00,C14N,6,1,120,120,98.4,100,106,88.3,8,6.7,6,5,,,4653.1,104.2,29.13,36.71
11.05.2021 06:00,C14N,6,1,116.5,117,95.5,100,104,89.3,6.5,5.6,6,5.2,20,3330,3238,97.1,30.13,38
11.05.2021 07:00,,,,,,,0,,,,,,,,,,,,
11.05.2021 07:00,C14N,6,0.8,54,69,,83.9,46,85.2,3.5,6.5,4.5,8.3,,,4159.6,95.8,64.85,70.3
11.05.2021 07:56,C3A4N-50,7,0,,,,0,0,,0,,0,,,,,61.6,,
11.05.2021 08:00,C3A4N-50,7,0.6,36,58,47.9,61.7,20,55.6,2,5.6,14,38.9,,,1613.1,86.5,98.46,92.27
11.05.2021 09:00,C3A4N-50,7,1,53,53,43.4,100,40,75.5,2.5,4.7,10.5,19.8,,,4592.6,100.8,67.32,81.63
11.05.2021 10:00,C3A4N-50,7,0.3,12.5,42,34.2,30,6,48,0.5,4,6,48,9,4860,747.5,77.6,277.34,144.56
11.05.2021 11:00,C3A4N-50,7,0,,,,0,0,,0,,0,,,,,57.5,,
11.05.2021 12:00,C3A4N-50,7,0,,,,0,0,,0,,0,,,,,50.5,,
11.05.2021 13:00,C3A4N-50,7,0,4,,,0,2,50,0.5,12.5,1.5,37.5,,,747.5,49.3,862.42,225.22
11.05.2021 14:00,C3A4N-50,7,1,50,51,41.7,98.3,22,44,2.5,5,25.5,51,,,1111,97.8,70.26,86.29
11.05.2021 15:00,C3A4N-50,7,1,55.5,56,45.5,100,26,46.8,2.5,4.5,27,48.6,,,1354.8,98,62.95,77.87
11.05.2021 16:00,C3A4N-50,7,1,55,55,45.1,100,24,43.6,3,5.5,28,50.9,4.1,5100,1542.4,97.9,63.43,77.91
11.05.2021 17:00,C3A4N-50,7,1,57,57,46.7,100,26,45.6,3,5.3,28,49.1,,,1540.1,97.7,61.23,76.89
11.05.2021 18:00,C3A4N-50,7,1,57,57,46.7,100,26,45.6,3,5.3,28,49.1,3.7,5050,1480.6,97.8,61.15,76.4
11.05.2021 19:00,C3A4N-50,7,1,56.5,57,46.3,100,26,46,2.5,4.4,28,49.6,,,1541.7,97.9,61.59,77.12
11.05.2021 20:00,C3A4N-50,7,1,57,57,46.7,100,26,45.6,3,5.3,28,49.1,,,1513.2,97.8,61.17,76.51
11.05.2021 21:00,C3A4N-50,7,1,55,55,45.1,100,24,43.6,3,5.5,28,50.9,,,1381.6,97.6,63.41,78.18
11.05.2021 22:00,C3A4N-50,7,1,56.5,57,46.3,100,26,46,2.5,4.4,28,49.6,3.6,4770,1210.6,97.8,61.73,76.68
11.05.2021 23:00,C3A4N-50,7,1,57,57,46.7,100,26,45.6,3,5.3,28,49.1,,,1147.9,97.8,61.34,75.72
12.05.2021 00:00,C3A4N-50,7,1,56.5,57,46.3,100,26,46,2.5,4.4,28,49.6,3.4,4630,1108,97.8,61.91,76.68
12.05.2021 01:00,C3A4N-50,7,1,57.5,58,47.1,100,26,45.2,3,5.2,28.5,49.6,,,1096.7,97.8,60.82,74.98
12.05.2021 02:00,C3A4N-50,7,1,54,54,44.3,100,24,44.4,2.5,4.6,27.5,50.9,3.4,4810,1128.6,97.8,64.74,78.72
12.05.2021 03:00,C3A4N-50,7,1,52,52,42.6,100,24,46.2,2.5,4.8,25.5,49,,,1172.5,97.7,67.19,84.93
12.05.2021 04:00,C3A4N-50,7,1,57,57,46.7,100,26,45.6,3,5.3,28,49.1,3.2,4730,1193.8,97.9,61.36,75.61
12.05.2021 05:00,C3A4N-50,7,1,56,56,45.9,100,26,46.4,2.5,4.5,27.5,49.1,,,1043.6,97.7,62.4,76.9
12.05.2021 06:00,C3A4N-50,7,1,56,56,45.9,100,26,46.4,2.5,4.5,27.5,49.1,3.2,4690,887.1,97.7,62.49,78.02
12.05.2021 07:00,C3A4N-50,7,1,55,55,45.1,100,24,43.6,3,5.5,28,50.9,,,797.9,97.8,63.55,78.36
12.05.2021 08:00,C3A4N-50,7,1,56.5,57,46.3,100,26,46,3,5.3,27.5,48.7,3,4680,821.4,97.9,61.82,76.09
12.05.2021 09:00,C3A4N-50,7,1,54,54,44.3,100,24,44.4,2.5,4.6,27.5,50.9,,,966,97.8,64.68,80.13
12.05.2021 09:00,,,,,,,0,,,,,,,,,,,,
12.05.2021 09:27,,,,,,,0,,,,,,,,,,,,
12.05.2021 10:00,C3A4N-50,7,1,57,57,46.7,100,26,45.6,3,5.3,28,49.1,2.8,4730,1080.3,97.8,61.16,75.56
12.05.2021 11:00,C3A4N-50,7,1,56.5,57,46.3,100,26,46,3,5.3,27.5,48.7,,,1145.7,97.9,61.83,76.03
12.05.2021 12:00,C3A4N-50,7,1,54.5,55,44.7,100,24,44,2.5,4.6,28,51.4,3.1,4410,1300.2,97.9,64.02,79.43
12.05.2021 13:00,C3A4N-50,7,1,56.5,57,46.3,100,26,46,3,5.3,27.5,48.7,,,1373.9,97.8,61.58,76.07
12.05.2021 14:00,C3A4N-50,7,1,52.5,53,43,100,24,45.7,2.5,4.8,26,49.5,3,4870,1208.4,97.7,66.17,82.98
12.05.2021 15:00,C3A4N-50,7,1,55,55,45.1,100,24,43.6,3,5.5,28,50.9,,,1545.7,97.9,63.09,78.5
12.05.2021 16:00,C3A4N-50,7,1,56.5,57,46.3,100,26,46,3,5.3,27.5,48.7,3,4770,1409,97.8,61.45,76.37
12.05.2021 17:00,C3A4N-50,7,1,61,61,50,100,28,45.9,3,4.9,30,49.2,,,1448.3,97.9,57.06,70.66
12.05.2021 18:00,C3A4N-50,7,1,66.5,67,54.5,100,30,45.1,3.5,5.3,33,49.6,3,5330,1323.5,97.6,51.73,66.91
12.05.2021 19:00,C3A4N-50,7,1,66.5,67,54.5,100,30,45.1,3,4.5,33.5,50.4,,,1150.3,97.8,51.49,67.92
12.05.2021 20:00,C3A4N-50,7,1,66.5,67,54.5,100,30,45.1,3.5,5.3,33,49.6,4.5,4560,1190.5,97.9,51.5,68.04
12.05.2021 21:00,C3A4N-50,7,1,66.5,67,54.5,100,30,45.1,3.5,5.3,33,49.6,,,1074.8,97.7,51.57,68.06
12.05.2021 22:00,C3A4N-50,7,1,66,66,54.1,100,30,45.5,3,4.5,33,50,3,4500,856.5,97.7,51.84,68.79
12.05.2021 23:00,C3A4N-50,7,1,66.5,67,54.5,100,30,45.1,3.5,5.3,33,49.6,,,771.4,97.8,51.5,67.71
13.05.2021 00:00,C3A4N-50,7,0.6,23,38,31.4,60,12,52.2,1,4.3,10,43.5,,,744.3,82.7,149.45,131.97
13.05.2021 01:00,C3A4N-50,7,0,8,240,196.7,3.3,4,50,0.5,6.3,3.5,43.8,,,744.3,48.7,431.05,169.64
13.05.2021 02:00,C3A4N-50,7,1,56,56,45.9,100,26,46.4,2.5,4.5,27.5,49.1,,,1052.5,95.5,62.33,78.94
13.05.2021 03:00,C3A4N-50,7,1,59,59,48.4,100,26,44.1,3,5.1,30,50.8,,,866.1,97.3,58.97,74.1
13.05.2021 04:00,C3A4N-50,7,1,61.5,62,50.4,100,28,45.5,3,4.9,30.5,49.6,4,5000,775.6,97.6,56.14,71.06
13.05.2021 05:00,C3A4N-50,7,1,60.5,61,49.6,100,28,46.3,3,5,29.5,48.8,,,745.4,97.5,57,71.97
13.05.2021 06:00,C3A4N-50,7,1,56,56,45.9,100,26,46.4,2.5,4.5,27.5,49.1,4,4590,782.1,97.9,61.75,78.02
13.05.2021 07:00,C3A4N-50,7,1,55,55,45.1,100,24,43.6,3,5.5,28,50.9,,,924.7,97.7,62.97,78.85
13.05.2021 08:00,C3A4N-50,7,1,56,56,45.9,100,26,46.4,2.5,4.5,27.5,49.1,1.5,4680,981.7,97.9,62.15,81.09
13.05.2021 09:00,C3A4N-50,7,1,56.5,57,46.3,100,26,46,3,5.3,27.5,48.7,,,1116.4,97.6,61.53,80.63
13.05.2021 10:00,C3A4N-50,7,1,57.5,58,47.1,100,26,45.2,2.5,4.3,29,50.4,3,4940,1085.2,97.8,60.45,79.32
13.05.2021 11:00,C3A4N-50,7,1,64.5,65,52.9,100,30,46.5,3,4.7,31.5,48.8,,,904.4,97.4,53.22,70.71
13.05.2021 12:00,C3A4N-50,7,1,62.5,63,51.2,100,28,44.8,2.5,4,32,51.2,2.4,4790,776,97.7,54.74,72.69
13.05.2021 13:00,C3A4N-50,7,1,64.5,65,52.9,100,30,46.5,3,4.7,31.5,48.8,,,777.9,97.7,52.94,70.05
13.05.2021 14:00,C3A4N-50,7,1,62.5,63,51.2,100,28,44.8,3,4.8,31.5,50.4,2.2,4670,786.3,97.7,54.52,72.51
13.05.2021 15:00,C3A4N-50,7,1,64,64,52.5,100,30,46.9,2.5,3.9,31.5,49.2,,,826.1,97.7,53.39,71.2
13.05.2021 16:00,C3A4N-50,7,1,65,65,53.3,100,30,46.2,3,4.6,32,49.2,2.6,4700,832.3,97.6,52.53,69.48
13.05.2021 17:00,C3A4N-50,7,1,62,62,50.8,100,28,45.2,2.5,4,31.5,50.8,,,785.9,97.7,54.99,71.61
13.05.2021 18:00,C3A4N-50,7,1,65,65,53.3,100,30,46.2,3,4.6,32,49.2,3,4610,793.8,97.7,52.54,70.75
13.05.2021 19:00,C3A4N-50,7,1,62.5,63,51.2,100,28,44.8,3,4.8,31.5,50.4,,,790.8,97.7,54.54,72.82
13.05.2021 20:00,C3A4N-50,7,1,64,64,52.5,100,30,46.9,2.5,3.9,31.5,49.2,3,4680,784.4,97.6,53.14,70.56
13.05.2021 21:00,C3A4N-50,7,1,65,65,53.3,100,30,46.2,3,4.6,32,49.2,,,776.2,97.7,52.51,69.67
13.05.2021 22:00,C3A4N-50,7,1,63,63,51.6,100,28,44.4,3,4.8,32,50.8,2.5,4560,760.6,97.7,54.14,71.75
13.05.2021 23:00,C3A4N-50,7,1,64.5,65,52.9,100,30,46.5,3,4.7,31.5,48.8,2,4560,747,97.6,52.86,69.95
14.05.2021 00:00,C3A4N-50,7,1,62,62,50.8,100,28,45.2,2.5,4,31.5,50.8,,,746.9,97.6,54.98,73.17
14.05.2021 01:00,C3A4N-50,7,1,64.5,65,52.9,100,30,46.5,3,4.7,31.5,48.8,,,744.3,97.1,52.8,70.25
14.05.2021 02:00,C3A4N-50,7,1,65,65,53.3,100,30,46.2,3,4.6,32,49.2,3,3540,744.3,96.1,52.52,69.57
14.05.2021 03:00,C3A4N-50,7,1,61.5,62,50.4,100,28,45.5,2.5,4.1,31,50.4,,,744.3,95.3,55.69,73.38
14.05.2021 04:00,C3A4N-50,7,1,65,65,53.3,100,30,46.2,3,4.6,32,49.2,3,4620,744.3,95,52.58,70.14
14.05.2021 05:00,C3A4N-50,7,1,62,62,50.8,100,28,45.2,2.5,4,31.5,50.8,,,744.3,94.6,55.18,73.07
14.05.2021 06:00,C3A4N-50,7,1,61.5,62,50.4,100,28,45.5,3,4.9,30.5,49.6,2.7,4520,744.3,95.4,55.71,73.81
14.05.2021 07:00,C3A4N-50,7,1,61.5,62,50.4,100,28,45.5,3,4.9,30.5,49.6,,,829.9,98.1,55.82,74.14
14.05.2021 08:00,C3A4N-50,7,1,61,61,50,100,28,45.9,3,4.9,30,49.2,2.1,4660,806.6,97.6,56.25,74.1
14.05.2021 09:00,C3A4N-50,7,0.2,4,27,21.9,100,2,50,0,0,2,50,,,884,60.5,859.65,379.49
14.05.2021 10:00,,,,,,,100,,,,,,,,,,,,
14.05.2021 10:00,C3A4N-50,7,0,,,,100,0,,0,,0,,,,,52.9,,
14.05.2021 10:46,C3A4N-60,8,0,,,,100,0,,0,,0,,,,,54.4,,
14.05.2021 11:00,C3A4N-60,8,0.8,50,64,52.3,100,18,36,2.5,5,29.5,59,,,763.2,90.7,69.57,84.7
14.05.2021 12:00,C3A4N-60,8,1,63,63,51.6,100,22,34.9,3,4.8,38,60.3,,,759.1,96.3,54.53,71.54
14.05.2021 13:00,C3A4N-60,8,1,63,63,51.6,100,22,34.9,3,4.8,38,60.3,,,747.3,88.4,54.15,71.29
14.05.2021 14:00,C3A4N-60,8,1,65,65,53.3,100,24,36.9,3,4.6,38,58.5,3,4790,747.3,87,52.52,69.56
14.05.2021 15:00,C3A4N-60,8,1,63.5,64,52,100,22,34.6,3.5,5.5,38,59.8,,,747.3,88.8,53.79,71.61
14.05.2021 16:00,C3A4N-60,8,1,65,65,53.3,100,24,36.9,3,4.6,38,58.5,2.9,4850,747.3,90.7,52.49,69.19
14.05.2021 17:00,C3A4N-60,8,1,63,63,51.6,100,22,34.9,3,4.8,38,60.3,,,747.3,92.4,54.31,72.3
14.05.2021 18:00,C3A4N-60,8,1,64.5,65,52.9,100,24,37.2,2.5,3.9,38,58.9,2.6,4740,747.3,93.9,52.98,69.81
14.05.2021 19:00,C3A4N-60,8,0.9,52,58,47.4,100,18,34.6,2,3.8,32,61.5,,,747.3,92.6,65.88,82.65
14.05.2021 20:00,C3A4N-60,8,0,,,,100,0,,0,,0,,,,,47.2,,
14.05.2021 21:00,C3A4N-60,8,0,,,,100,0,,0,,0,,,,,36.8,,
14.05.2021 22:00,C3A4N-60,8,0.1,8.5,85,69.7,100,4,47.1,0,0,4.5,52.9,,,747.3,41.1,403.9,191.39
14.05.2021 23:00,C3A4N-60,8,1,49,49,40.2,100,18,36.7,2,4.1,29,59.2,,,749.3,95.1,70.95,92.24
15.05.2021 00:00,C3A4N-60,8,1,50.5,51,41.4,100,18,35.6,1.5,3,31,61.4,,,890.7,98,68.94,90.8
15.05.2021 01:00,C3A4N-60,8,1,53.5,54,43.9,100,20,37.4,2,3.7,31.5,58.9,,,821.8,97.8,65.03,85.12
15.05.2021 02:00,C3A4N-60,8,1,53,53,43.4,100,20,37.7,2,3.8,31,58.5,2.9,5100,834.7,97.9,65.77,86.02
15.05.2021 03:00,C3A4N-60,8,1,51,51,41.8,100,18,35.3,2,3.9,31,60.8,,,805.4,97.9,68.12,89.87
15.05.2021 04:00,C3A4N-60,8,1,52.5,53,43,100,20,38.1,1.5,2.9,31,59,2.8,4880,796.1,97.9,66.32,86.48
15.05.2021 05:00,C3A4N-60,8,1,53.5,54,43.9,100,20,37.4,2,3.7,31.5,58.9,,,821.8,97.9,65.07,85.79
15.05.2021 06:00,C3A4N-60,8,1,51,51,41.8,100,18,35.3,2,3.9,31,60.8,2.4,4810,816,97.9,68.38,89.8
15.05.2021 07:00,C3A4N-60,8,1,61.5,62,50.4,100,22,35.8,3,4.9,36.5,59.3,,,755.5,97.1,56.35,73.76
15.05.2021 08:00,C3A4N-60,8,1,60.5,61,49.6,100,22,36.4,2.5,4.1,36,59.5,2.1,4890,746.3,93,56.69,75.24
15.05.2021 09:00,C3A4N-60,8,1,61.5,62,50.4,100,22,35.8,3,4.9,36.5,59.3,,,746.3,91.4,55.6,73.66
15.05.2021 10:00,C3A4N-60,8,1,60.5,61,49.6,100,22,36.4,2.5,4.1,36,59.5,3.3,4710,746.3,92.4,56.43,74.4
15.05.2021 11:00,C3A4N-60,8,1,47.5,48,38.9,100,18,37.9,2,4.2,27.5,57.9,,,943.3,97.6,72.69,96.02
15.05.2021 12:00,C3A4N-60,8,1,54,54,44.3,100,20,37,2.5,4.6,31.5,58.3,3.1,4680,978.9,97.8,64.41,83.32
15.05.2021 13:00,C3A4N-60,8,1,34,34,27.9,100,14,41.2,1,2.9,19,55.9,,,1068.2,97.4,101.66,130.95
15.05.2021 14:00,C3A4N-60,8,1,50,50,41,100,18,36,1,2,31,62,3.8,4550,2156.9,96.9,69.61,89.52
15.05.2021 15:00,C3A4N-60,8,1,45.5,46,37.3,100,18,39.6,1.5,3.3,26,57.1,,,1219.4,98.6,76.13,96.47
15.05.2021 16:00,C3A4N-60,8,1,56.5,57,46.3,100,20,35.4,2.5,4.4,34,60.2,2.8,4750,1626.1,97.3,61.37,78.79
15.05.2021 17:00,C3A4N-60,8,1,56,56,45.9,100,20,35.7,3,5.4,33,58.9,,,1021,97.8,62.16,81.82
15.05.2021 18:00,C3A4N-60,8,1,55.5,56,45.5,100,20,36,2.5,4.5,33,59.5,3.5,4650,996.7,97.9,62.52,82.34
15.05.2021 19:00,C3A4N-60,8,1,56,56,45.9,100,20,35.7,2.5,4.5,33.5,59.8,,,1046.9,97.9,62.14,82.09
15.05.2021 20:00,C3A4N-60,8,1,56,56,45.9,100,20,35.7,3,5.4,33,58.9,3.1,4700,1070.2,97.9,62.16,80.48
15.05.2021 21:00,C3A4N-60,8,1,55.5,56,45.5,100,20,36,2.5,4.5,33,59.5,,,968,97.8,62.84,80.64
15.05.2021 22:00,C3A4N-60,8,1,56,56,45.9,100,20,35.7,2.5,4.5,33.5,59.8,3.5,3880,842.5,97.8,62.24,81.32
15.05.2021 23:00,C3A4N-60,8,1,56,56,45.9,100,20,35.7,3,5.4,33,58.9,,,818.7,97.9,62.08,79.66
16.05.2021 00:00,C3A4N-60,8,1,55.5,56,45.5,100,20,36,2.5,4.5,33,59.5,3.2,3950,791.7,97.8,62.67,81.68
16.05.2021 01:00,C3A4N-60,8,1,55.5,56,45.5,100,20,36,2,3.6,33.5,60.4,,,765.7,97.9,62.75,81.12
16.05.2021 02:00,C3A4N-60,8,1,48,48,39.3,100,20,41.7,2.5,5.2,25.5,53.1,3.3,4770,917.2,98.1,72,94.14
16.05.2021 03:00,C3A4N-60,8,1,55.5,56,45.5,100,20,36,2.5,4.5,33,59.5,,,1070.1,97.7,62.7,81.88
16.05.2021 04:00,C3A4N-60,8,1,55.5,56,45.5,100,20,36,2,3.6,33.5,60.4,3,4610,832.1,97.8,61.97,81.49
16.05.2021 05:00,C3A4N-60,8,1,55,55,45.1,100,20,36.4,2,3.6,33,60,,,745.9,97.8,62.43,81.74
16.05.2021 06:00,C3A4N-60,8,1,57.5,58,47.1,100,22,38.3,2,3.5,33.5,58.3,2.6,4860,739.6,97.4,59.79,76.81
16.05.2021 07:00,C3A4N-60,8,1,55,55,45.1,100,20,36.4,2,3.6,33,60,,,739.6,98.1,62.32,81.75
16.05.2021 08:00,C3A4N-60,8,1,55.5,56,45.5,100,20,36,2.5,4.5,33,59.5,,,832.5,98.1,61.67,81.68
16.05.2021 09:00,C3A4N-60,8,1,52,52,42.6,100,20,38.5,1.5,2.9,30.5,58.7,,,894.6,97.9,65.74,85.93
16.05.2021 10:00,C3A4N-60,8,0.2,0.5,2,1.8,100,0,0,0,0,0.5,100,3.8,3800,884.7,69.5,6817.9,3404.3
16.05.2021 11:00,C3A4N-60,8,0,,,,100,0,,0,,0,,,,,48.7,,
16.05.2021 12:00,C3A4N-60,8,0,,,,100,0,,0,,0,,,,,45.2,,
16.05.2021 13:00,C3A4N-60,8,0,,,,100,0,,0,,0,,,,,43.6,,
16.05.2021 14:00,C3A4N-60,8,0,,,,100,0,,0,,0,,,,,43,,
16.05.2021 15:00,C3A4N-60,8,0,,,,100,0,,0,,0,,,,,46.2,,
16.05.2021 16:00,C3A4N-60,8,0,,,,100,0,,0,,0,,,,,47.2,,
16.05.2021 17:00,C3A4N-60,8,0,,,,100,0,,0,,0,,,,,47.5,,
16.05.2021 18:00,C3A4N-60,8,0,,,,100,0,,0,,0,,,,,48.1,,
16.05.2021 19:00,C3A4N-60,8,0,,,,100,0,,0,,0,,,,,48,,
16.05.2021 20:00,C3A4N-60,8,0,,,,100,0,,0,,0,,,,,47.4,,
16.05.2021 21:00,C3A4N-60,8,0,,,,100,0,,0,,0,,,,,45.5,,
16.05.2021 22:00,C3A4N-60,8,0,,,,100,0,,0,,0,,,,,42.8,,
16.05.2021 23:00,C3A4N-60,8,0,,,,100,0,,0,,0,,,,,40.7,,
17.05.2021 00:00,C3A4N-60,8,0,,,,100,0,,0,,0,,,,,39.3,,
17.05.2021 01:00,C3A4N-60,8,0,,,,100,0,,0,,0,,,,,38,,
17.05.2021 02:00,C3A4N-60,8,0,,,,100,0,,0,,0,,,,,34.5,,
17.05.2021 03:00,C3A4N-60,8,0,,,,100,0,,0,,0,,,,,32,,
17.05.2021 04:00,C3A4N-60,8,0,,,,100,0,,0,,0,,,,,31.2,,
17.05.2021 05:00,C3A4N-60,8,0,,,,100,0,,0,,0,,,,,32.5,,
17.05.2021 06:00,C3A4N-60,8,0,,,,100,0,,0,,0,,,,,32.8,,
17.05.2021 07:00,C3A4N-60,8,0,,,,100,0,,0,,0,,,,,32.8,,
17.05.2021 08:00,C3A4N-60,8,0,,,,100,0,,0,,0,,,,,32.9,,
17.05.2021 09:00,C3A4N-60,8,0,,,,100,0,,0,,0,,,,,33.1,,
17.05.2021 10:00,C3A4N-60,8,0,,,,100,0,,0,,0,,,,,33.4,,
17.05.2021 11:00,C3A4N-60,8,0,,,,100,0,,0,,0,,,,,33.8,,
17.05.2021 12:00,C3A4N-60,8,0,,,,100,0,,0,,0,,,,,34.1,,
17.05.2021 13:00,C3A4N-60,8,0,,,,100,0,,0,,0,,,,,34.6,,
17.05.2021 14:00,C3A4N-60,8,0,,,,100,0,,0,,0,,,,,35,,
17.05.2021 15:00,C3A4N-60,8,0,,,,100,0,,0,,0,,,,,35.4,,
17.05.2021 16:00,C3A4N-60,8,0,,,,100,0,,0,,0,,,,,36.5,,
17.05.2021 17:00,C3A4N-60,8,0,,,,100,0,,0,,0,,,,,39.4,,
17.05.2021 18:00,C3A4N-60,8,0,,,,100,0,,0,,0,,,,,38.8,,
17.05.2021 19:00,C3A4N-60,8,0,,,,100,0,,0,,0,,,,,37.9,,
17.05.2021 20:00,C3A4N-60,8,0,,,,100,0,,0,,0,,,,,36.7,,
17.05.2021 21:00,C3A4N-60,8,0,,,,100,0,,0,,0,,,,,35.5,,
17.05.2021 22:00,C3A4N-60,8,0,,,,100,0,,0,,0,,,,,34.4,,
17.05.2021 23:00,C3A4N-60,8,0,,,,100,0,,0,,0,,,,,28.6,,
18.05.2021 00:00,C3A4N-60,8,0,,,,100,0,,0,,0,,,,,25.4,,
18.05.2021 01:00,C3A4N-60,8,0,,,,100,0,,0,,0,,,,,24,,
18.05.2021 02:00,C3A4N-60,8,0,,,,100,0,,0,,0,,,,,23.1,,
18.05.2021 03:00,C3A4N-60,8,0,,,,100,0,,0,,0,,,,,22.5,,
18.05.2021 04:00,C3A4N-60,8,0,,,,100,0,,0,,0,,,,,21.9,,
18.05.2021 05:00,C3A4N-60,8,0,,,,100,0,,0,,0,,,,,21.4,,
18.05.2021 06:00,C3A4N-60,8,0,,,,100,0,,0,,0,,,,,21.4,,
18.05.2021 07:00,C3A4N-60,8,0,,,,100,0,,0,,0,,,,,22,,
18.05.2021 08:00,C3A4N-60,8,0,,,,100,0,,0,,0,,,,,23.1,,
18.05.2021 09:00,C3A4N-60,8,0,,,,100,0,,0,,0,,,,,24.4,,
18.05.2021 10:00,C3A4N-60,8,0,,,,100,0,,0,,0,,,,,25.8,,
18.05.2021 11:00,C3A4N-60,8,0,,,,100,0,,0,,0,,,,,26.9,,
18.05.2021 12:00,C3A4N-60,8,0,,,,100,0,,0,,0,,,,,27.8,,
18.05.2021 13:00,C3A4N-60,8,0,,,,100,0,,0,,0,,,,,28.6,,
18.05.2021 14:00,C3A4N-60,8,0,,,,100,0,,0,,0,,,,,29.3,,
18.05.2021 15:00,C3A4N-60,8,0,,,,100,0,,0,,0,,,,,29.9,,
18.05.2021 16:00,C3A4N-60,8,0,,,,100,0,,0,,0,,,,,30.5,,
18.05.2021 17:00,C3A4N-60,8,0,,,,100,0,,0,,0,,,,,30.8,,
18.05.2021 18:00,C3A4N-60,8,0,,,,100,0,,0,,0,,,,,30.8,,
18.05.2021 19:00,C3A4N-60,8,0,,,,100,0,,0,,0,,,,,30.5,,
18.05.2021 20:00,C3A4N-60,8,0,,,,100,0,,0,,0,,,,,30.2,,
18.05.2021 21:00,C3A4N-60,8,0,,,,100,0,,0,,0,,,,,29.8,,
18.05.2021 22:00,C3A4N-60,8,0,,,,100,0,,0,,0,,,,,29.2,,
18.05.2021 23:00,C3A4N-60,8,0,,,,100,0,,0,,0,,,,,28.7,,
19.05.2021 00:00,C3A4N-60,8,0,,,,100,0,,0,,0,,,,,28.3,,
19.05.2021 01:00,C3A4N-60,8,0,,,,100,0,,0,,0,,,,,27.8,,
19.05.2021 02:00,C3A4N-60,8,0,,,,100,0,,0,,0,,,,,27.4,,
19.05.2021 03:00,C3A4N-60,8,0,,,,100,0,,0,,0,,,,,26.7,,
19.05.2021 04:00,C3A4N-60,8,0,,,,100,0,,0,,0,,,,,26.1,,
19.05.2021 05:00,C3A4N-60,8,0,,,,100,0,,0,,0,,,,,25.7,,
19.05.2021 06:00,C3A4N-60,8,0,,,,100,0,,0,,0,,,,,25.6,,
19.05.2021 07:00,C3A4N-60,8,0,,,,100,0,,0,,0,,,,,25.6,,
19.05.2021 08:00,C3A4N-60,8,0,,,,100,0,,0,,0,,,,,26.1,,
19.05.2021 09:00,C3A4N-60,8,0,,,,100,0,,0,,0,,,,,26.9,,
19.05.2021 10:00,C3A4N-60,8,0,,,,100,0,,0,,0,,,,,27.8,,
19.05.2021 11:00,C3A4N-60,8,0,,,,100,0,,0,,0,,,,,28.6,,
19.05.2021 12:00,C3A4N-60,8,0,,,,100,0,,0,,0,,,,,29.3,,
19.05.2021 13:00,C3A4N-60,8,0,,,,100,0,,0,,0,,,,,30,,
19.05.2021 14:00,C3A4N-60,8,0,,,,100,0,,0,,0,,,,,30.6,,
19.05.2021 15:00,C3A4N-60,8,0,,,,100,0,,0,,0,,,,,31.1,,
19.05.2021 16:00,C3A4N-60,8,0,,,,100,0,,0,,0,,,,,31.5,,
19.05.2021 17:00,C3A4N-60,8,0,,,,100,0,,0,,0,,,,,31.6,,
19.05.2021 18:00,C3A4N-60,8,0,,,,100,0,,0,,0,,,,,31.9,,
19.05.2021 19:00,C3A4N-60,8,0,,,,100,0,,0,,0,,,,,31.2,,
19.05.2021 20:00,C3A4N-60,8,0,,,,100,0,,0,,0,,,,,30.5,,
19.05.2021 21:00,C3A4N-60,8,0,,,,100,0,,0,,0,,,,,30,,
19.05.2021 22:00,C3A4N-60,8,0,,,,100,0,,0,,0,,,,,29.4,,
19.05.2021 23:00,C3A4N-60,8,0,,,,100,0,,0,,0,,,,,28.9,,
20.05.2021 00:00,C3A4N-60,8,0,,,,100,0,,0,,0,,,,,28.6,,
20.05.2021 01:00,C3A4N-60,8,0,,,,100,0,,0,,0,,,,,27.9,,
20.05.2021 02:00,C3A4N-60,8,0,,,,100,0,,0,,0,,,,,27.2,,
20.05.2021 03:00,C3A4N-60,8,0,,,,100,0,,0,,0,,,,,26.8,,
20.05.2021 04:00,C3A4N-60,8,0,,,,100,0,,0,,0,,,,,26.2,,
20.05.2021 05:00,C3A4N-60,8,0,,,,100,0,,0,,0,,,,,25.8,,
20.05.2021 06:00,C3A4N-60,8,0,,,,100,0,,0,,0,,,,,25.6,,
20.05.2021 07:00,C3A4N-60,8,0,,,,100,0,,0,,0,,,,,25.7,,
20.05.2021 08:00,C3A4N-60,8,0,,,,100,0,,0,,0,,,,,26.2,,
20.05.2021 09:00,C3A4N-60,8,0,,,,100,0,,0,,0,,,,,26.8,,
20.05.2021 10:00,C3A4N-60,8,0,,,,100,0,,0,,0,,,,,27.6,,
20.05.2021 11:00,C3A4N-60,8,0,,,,100,0,,0,,0,,,,,28.5,,
20.05.2021 12:00,C3A4N-60,8,0,,,,100,0,,0,,0,,,,,29.3,,
20.05.2021 13:00,C3A4N-60,8,0,,,,100,0,,0,,0,,,,,30.1,,
20.05.2021 14:00,C3A4N-60,8,0,,,,100,0,,0,,0,,,,,30.9,,
20.05.2021 15:00,C3A4N-60,8,0,,,,100,0,,0,,0,,,,,31.5,,
20.05.2021 16:00,C3A4N-60,8,0,,,,100,0,,0,,0,,,,,31.9,,
20.05.2021 17:00,C3A4N-60,8,0,,,,100,0,,0,,0,,,,,31.9,,
20.05.2021 18:00,C3A4N-60,8,0,,,,100,0,,0,,0,,,,,32.5,,
20.05.2021 19:00,C3A4N-60,8,0,,,,100,0,,0,,0,,,,,33.5,,
20.05.2021 20:00,C3A4N-60,8,0,,,,100,0,,0,,0,,,,,31.4,,
20.05.2021 21:00,C3A4N-60,8,0,,,,100,0,,0,,0,,,,,30.5,,
20.05.2021 22:00,C3A4N-60,8,0,,,,100,0,,0,,0,,,,,29.8,,
20.05.2021 23:00,C3A4N-60,8,0,,,,100,0,,0,,0,,,,,29.2,,
21.05.2021 00:00,C3A4N-60,8,0,,,,100,0,,0,,0,,,,,28.6,,
21.05.2021 01:00,C3A4N-60,8,0,,,,100,0,,0,,0,,,,,28.1,,
21.05.2021 02:00,C3A4N-60,8,0,,,,100,0,,0,,0,,,,,27.6,,
21.05.2021 02:00,,,,,,,100,,,,,,,,,,,,
21.05.2021 02:18,,,,,,,100,,,,,,,,,,,,
21.05.2021 03:00,C3A4N-60,8,0,,,,100,0,,0,,0,,,,,27.3,,
21.05.2021 04:00,C3A4N-60,8,0,,,,100,0,,0,,0,,,,,27.1,,
21.05.2021 05:00,C3A4N-60,8,0,,,,100,0,,0,,0,,,,,26.9,,
21.05.2021 06:00,C3A4N-60,8,0,,,,100,0,,0,,0,,,,,26.5,,
21.05.2021 07:00,C3A4N-60,8,0,,,,100,0,,0,,0,,,,,26.5,,
21.05.2021 08:00,C3A4N-60,8,0,,,,100,0,,0,,0,,,,,26.7,,
21.05.2021 09:00,C3A4N-60,8,0,,,,100,0,,0,,0,,,,,27.3,,
21.05.2021 10:00,C3A4N-60,8,0,,,,100,0,,0,,0,,,,,27.9,,
21.05.2021 11:00,C3A4N-60,8,0,,,,100,0,,0,,0,,,,,28.5,,
21.05.2021 12:00,C3A4N-60,8,0,,,,100,0,,0,,0,,,,,29.2,,
21.05.2021 13:00,C3A4N-60,8,0,,,,100,0,,0,,0,,,,,29.9,,
21.05.2021 14:00,C3A4N-60,8,0,,,,100,0,,0,,0,,,,,30.5,,
21.05.2021 15:00,C3A4N-60,8,0,,,,100,0,,0,,0,,,,,30.9,,
21.05.2021 16:00,C3A4N-60,8,0,,,,100,0,,0,,0,,,,,31.3,,
21.05.2021 17:00,C3A4N-60,8,0,,,,100,0,,0,,0,,,,,31.4,,
21.05.2021 18:00,C3A4N-60,8,0,,,,100,0,,0,,0,,,,,31.4,,
21.05.2021 19:00,C3A4N-60,8,0,,,,100,0,,0,,0,,,,,31.2,,
21.05.2021 20:00,C3A4N-60,8,0,,,,100,0,,0,,0,,,,,30.8,,
21.05.2021 21:00,C3A4N-60,8,0,,,,100,0,,0,,0,,,,,30.3,,
21.05.2021 22:00,C3A4N-60,8,0,,,,100,0,,0,,0,,,,,29.8,,
21.05.2021 23:00,C3A4N-60,8,0,,,,100,0,,0,,0,,,,,29.3,,
22.05.2021 00:00,C3A4N-60,8,0,,,,100,0,,0,,0,,,,,28.7,,
22.05.2021 01:00,C3A4N-60,8,0,,,,100,0,,0,,0,,,,,28.1,,
22.05.2021 02:00,C3A4N-60,8,0,,,,100,0,,0,,0,,,,,27.5,,
22.05.2021 03:00,C3A4N-60,8,0,,,,100,0,,0,,0,,,,,27,,
22.05.2021 04:00,C3A4N-60,8,0,,,,100,0,,0,,0,,,,,26.7,,
22.05.2021 05:00,C3A4N-60,8,0,,,,100,0,,0,,0,,,,,26.2,,
22.05.2021 06:00,C3A4N-60,8,0,,,,100,0,,0,,0,,,,,25.8,,
22.05.2021 07:00,C3A4N-60,8,0,,,,100,0,,0,,0,,,,,25.6,,
22.05.2021 08:00,C3A4N-60,8,0,,,,100,0,,0,,0,,,,,25.7,,
22.05.2021 09:00,C3A4N-60,8,0,,,,100,0,,0,,0,,,,,26,,
22.05.2021 10:00,C3A4N-60,8,0,,,,100,0,,0,,0,,,,,26.4,,
22.05.2021 11:00,C3A4N-60,8,0,,,,100,0,,0,,0,,,,,26.6,,
22.05.2021 12:00,C3A4N-60,8,0,,,,100,0,,0,,0,,,,,27,,
22.05.2021 13:00,C3A4N-60,8,0,,,,100,0,,0,,0,,,,,27.5,,
22.05.2021 14:00,C3A4N-60,8,0,,,,100,0,,0,,0,,,,,27.9,,
22.05.2021 15:00,C3A4N-60,8,0,,,,100,0,,0,,0,,,,,28.3,,
22.05.2021 16:00,C3A4N-60,8,0,,,,100,0,,0,,0,,,,,28.5,,
22.05.2021 17:00,C3A4N-60,8,0,,,,100,0,,0,,0,,,,,28.5,,
22.05.2021 18:00,C3A4N-60,8,0,,,,100,0,,0,,0,,,,,28.3,,
22.05.2021 19:00,C3A4N-60,8,0,,,,100,0,,0,,0,,,,,28,,
22.05.2021 20:00,C3A4N-60,8,0,,,,100,0,,0,,0,,,,,27.5,,
22.05.2021 21:00,C3A4N-60,8,0,,,,100,0,,0,,0,,,,,26.9,,
22.05.2021 22:00,C3A4N-60,8,0,,,,100,0,,0,,0,,,,,26.2,,
22.05.2021 23:00,C3A4N-60,8,0,,,,100,0,,0,,0,,,,,25.5,,
23.05.2021 00:00,C3A4N-60,8,0,,,,100,0,,0,,0,,,,,24.9,,
23.05.2021 01:00,C3A4N-60,8,0,,,,100,0,,0,,0,,,,,24.3,,
23.05.2021 02:00,C3A4N-60,8,0,,,,100,0,,0,,0,,,,,23.9,,
23.05.2021 03:00,C3A4N-60,8,0,,,,100,0,,0,,0,,,,,23.6,,
23.05.2021 04:00,C3A4N-60,8,0,,,,100,0,,0,,0,,,,,23.2,,
23.05.2021 05:00,C3A4N-60,8,0,,,,100,0,,0,,0,,,,,23,,
23.05.2021 06:00,C3A4N-60,8,0,,,,100,0,,0,,0,,,,,22.9,,
23.05.2021 06:00,,,,,,,100,,,,,,,,,,,,
23.05.2021 06:49,,,,,,,100,,,,,,,,,,,,
23.05.2021 07:00,C3A4N-60,8,0,,,,100,0,,0,,0,,,,,23.1,,
23.05.2021 08:00,C3A4N-60,8,0,,,,100,0,,0,,0,,,,,23.4,,
23.05.2021 09:00,C3A4N-60,8,0,,,,100,0,,0,,0,,,,,23.7,,
23.05.2021 10:00,C3A4N-60,8,0,,,,100,0,,0,,0,,,,,24.1,,
23.05.2021 11:00,C3A4N-60,8,0,,,,100,0,,0,,0,,,,,24.6,,
23.05.2021 12:00,C3A4N-60,8,0,,,,100,0,,0,,0,,,,,25.3,,
23.05.2021 13:00,C3A4N-60,8,0,,,,100,0,,0,,0,,,,,26,,
23.05.2021 14:00,C3A4N-60,8,0,,,,100,0,,0,,0,,,,,26.6,,
23.05.2021 15:00,C3A4N-60,8,0,,,,100,0,,0,,0,,,,,27.2,,
23.05.2021 16:00,C3A4N-60,8,0,,,,100,0,,0,,0,,,,,27.7,,
23.05.2021 17:00,C3A4N-60,8,0,,,,100,0,,0,,0,,,,,27.9,,
23.05.2021 18:00,C3A4N-60,8,0,,,,100,0,,0,,0,,,,,27.9,,
23.05.2021 19:00,C3A4N-60,8,0,,,,100,0,,0,,0,,,,,27.7,,
23.05.2021 20:00,C3A4N-60,8,0,,,,100,0,,0,,0,,,,,27.5,,
23.05.2021 21:00,C3A4N-60,8,0,,,,100,0,,0,,0,,,,,27,,
23.05.2021 22:00,C3A4N-60,8,0,,,,100,0,,0,,0,,,,,26.5,,
23.05.2021 23:00,C3A4N-60,8,0,,,,100,0,,0,,0,,,,,26.1,,
24.05.2021 00:00,C3A4N-60,8,0,,,,100,0,,0,,0,,,,,25.8,,
24.05.2021 01:00,C3A4N-60,8,0,,,,100,0,,0,,0,,,,,25.4,,
24.05.2021 02:00,C3A4N-60,8,0,,,,100,0,,0,,0,,,,,24.7,,
24.05.2021 03:00,C3A4N-60,8,0,,,,100,0,,0,,0,,,,,24.4,,
24.05.2021 04:00,C3A4N-60,8,0,,,,100,0,,0,,0,,,,,23.9,,
24.05.2021 05:00,C3A4N-60,8,0,,,,100,0,,0,,0,,,,,23.6,,
24.05.2021 06:00,C3A4N-60,8,0,,,,100,0,,0,,0,,,,,23.4,,
24.05.2021 07:00,C3A4N-60,8,0,,,,100,0,,0,,0,,,,,23.7,,
24.05.2021 08:00,C3A4N-60,8,0,,,,100,0,,0,,0,,,,,24.2,,
24.05.2021 09:00,C3A4N-60,8,0,,,,100,0,,0,,0,,,,,24.8,,
24.05.2021 10:00,C3A4N-60,8,0,,,,100,0,,0,,0,,,,,25.5,,
24.05.2021 11:00,C3A4N-60,8,0,,,,100,0,,0,,0,,,,,26.4,,
24.05.2021 12:00,C3A4N-60,8,0,,,,100,0,,0,,0,,,,,27.2,,
24.05.2021 13:00,C3A4N-60,8,0,,,,100,0,,0,,0,,,,,27.9,,
24.05.2021 14:00,C3A4N-60,8,0,,,,100,0,,0,,0,,,,,28.4,,
24.05.2021 15:00,C3A4N-60,8,0,,,,100,0,,0,,0,,,,,28.9,,
24.05.2021 16:00,C3A4N-60,8,0,,,,100,0,,0,,0,,,,,29.3,,
24.05.2021 17:00,C3A4N-60,8,0,,,,100,0,,0,,0,,,,,29.5,,
24.05.2021 18:00,C3A4N-60,8,0,,,,100,0,,0,,0,,,,,29.6,,
24.05.2021 19:00,C3A4N-60,8,0,,,,100,0,,0,,0,,,,,29.4,,
24.05.2021 20:00,C3A4N-60,8,0,,,,100,0,,0,,0,,,,,29.1,,
24.05.2021 21:00,C3A4N-60,8,0,,,,100,0,,0,,0,,,,,28.7,,
24.05.2021 22:00,C3A4N-60,8,0,,,,100,0,,0,,0,,,,,28.2,,
24.05.2021 23:00,C3A4N-60,8,0,,,,100,0,,0,,0,,,,,27.8,,
25.05.2021 00:00,C3A4N-60,8,0,,,,100,0,,0,,0,,,,,27.3,,
25.05.2021 01:00,C3A4N-60,8,0,,,,100,0,,0,,0,,,,,26.9,,
25.05.2021 02:00,C3A4N-60,8,0,,,,100,0,,0,,0,,,,,26.5,,
25.05.2021 03:00,C3A4N-60,8,0,,,,100,0,,0,,0,,,,,25.8,,
25.05.2021 04:00,C3A4N-60,8,0,,,,100,0,,0,,0,,,,,25.2,,
25.05.2021 05:00,C3A4N-60,8,0,,,,100,0,,0,,0,,,,,24.8,,
25.05.2021 06:00,C3A4N-60,8,0,,,,100,0,,0,,0,,,,,24.7,,
25.05.2021 07:00,C3A4N-60,8,0,,,,100,0,,0,,0,,,,,24.9,,
25.05.2021 08:00,C3A4N-60,8,0,,,,100,0,,0,,0,,,,,25.7,,
25.05.2021 09:00,C3A4N-60,8,0,,,,100,0,,0,,0,,,,,26.7,,
25.05.2021 10:00,C3A4N-60,8,0,,,,100,0,,0,,0,,,,,27.3,,
25.05.2021 11:00,C3A4N-60,8,0,,,,100,0,,0,,0,,,,,27.9,,
25.05.2021 12:00,C3A4N-60,8,0,,,,100,0,,0,,0,,,,,28.5,,
25.05.2021 13:00,C3A4N-60,8,0,,,,100,0,,0,,0,,,,,29.5,,
25.05.2021 14:00,C3A4N-60,8,0,,,,100,0,,0,,0,,,,,30.1,,
25.05.2021 15:00,C3A4N-60,8,0,,,,100,0,,0,,0,,,,,30.7,,
25.05.2021 16:00,C3A4N-60,8,0,,,,100,0,,0,,0,,,,,31,,
25.05.2021 17:00,C3A4N-60,8,0,,,,100,0,,0,,0,,,,,31.3,,
25.05.2021 17:00,,,,,,,100,,,,,,,,,,,,
25.05.2021 17:08,,,,,,,100,,,,,,,,,,,,
25.05.2021 18:00,C3A4N-60,8,0,,,,100,0,,0,,0,,,,,31.3,,
25.05.2021 19:00,C3A4N-60,8,0,,,,100,0,,0,,0,,,,,30.9,,
25.05.2021 20:00,C3A4N-60,8,0,,,,100,0,,0,,0,,,,,30.2,,
25.05.2021 21:00,C3A4N-60,8,0,,,,100,0,,0,,0,,,,,29.7,,
25.05.2021 22:00,C3A4N-60,8,0,,,,100,0,,0,,0,,,,,29.1,,
25.05.2021 23:00,C3A4N-60,8,0,,,,100,0,,0,,0,,,,,28.6,,
26.05.2021 00:00,C3A4N-60,8,0,,,,100,0,,0,,0,,,,,28.2,,
26.05.2021 01:00,C3A4N-60,8,0,,,,100,0,,0,,0,,,,,28.2,,
26.05.2021 02:00,C3A4N-60,8,0,,,,100,0,,0,,0,,,,,27.8,,
26.05.2021 03:00,C3A4N-60,8,0,,,,100,0,,0,,0,,,,,27.4,,
26.05.2021 04:00,C3A4N-60,8,0,,,,100,0,,0,,0,,,,,27.2,,
26.05.2021 05:00,C3A4N-60,8,0,,,,100,0,,0,,0,,,,,27.1,,
26.05.2021 06:00,C3A4N-60,8,0,,,,100,0,,0,,0,,,,,27,,
26.05.2021 07:00,C3A4N-60,8,0,,,,100,0,,0,,0,,,,,27.3,,
26.05.2021 08:00,C3A4N-60,8,0,,,,100,0,,0,,0,,,,,28,,
26.05.2021 09:00,C3A4N-60,8,0,,,,100,0,,0,,0,,,,,28.9,,
26.05.2021 10:00,C3A4N-60,8,0,,,,100,0,,0,,0,,,,,31,,
26.05.2021 11:00,C3A4N-60,8,0,,,,100,0,,0,,0,,,,,31.1,,
26.05.2021 12:00,C3A4N-60,8,0,,,,100,0,,0,,0,,,,,31.2,,
26.05.2021 13:00,C3A4N-60,8,0,,,,100,0,,0,,0,,,,,31.6,,
26.05.2021 14:00,C3A4N-60,8,0,,,,100,0,,0,,0,,,,,32.1,,
26.05.2021 15:00,C3A4N-60,8,0,,,,100,0,,0,,0,,,,,32.4,,
26.05.2021 16:00,C3A4N-60,8,0,,,,100,0,,0,,0,,,,,32.7,,
26.05.2021 17:00,C3A4N-60,8,0,,,,100,0,,0,,0,,,,,32.9,,
