Repository: SamerHany/CHES210-Data-Science-In-Chemical-Engineering

# CASE STUDY 2: QUALITY CONTROL

### Objectives

*   Link all the steps of a typical data science project
*   Predict product properties to ensure consistent quality and reduce defects

File: 12 - Case Study - Quality Control/cement_data.csv (part 20 of 27)
Date/Time,Cement Type,Cement silo,"RHR, h","Production, t","Prod.rate, t/h","PRI, %","NAI, %","Clinker (wet), t","Clinker (wet), %","Gypsum (wet), t","Gypsum (wet), %","Limestone (wet), t","Limestone (wet), %","R45, %",Fineness blaine,"Water injection, l/h","Cement temp, C","Main Drive SEEC, kWh/t cem","SEEC, kWh/t cem"
14.06.2021 11:00,C14N,6,0.6,84.5,145,118.7,58.3,74,87.6,5.5,6.5,5,5.9,,,1977.4,80.2,42.16,37.49
14.06.2021 12:00,C14N,6,1,136,136,111.5,100,120,88.2,8.5,6.3,7.5,5.5,,,4163.2,97.4,25.31,32.32
14.06.2021 13:00,C14N,6,1,128,128,104.9,100,114,89.1,7.5,5.9,6.5,5.1,,,3236.4,100.6,26.85,34.24
14.06.2021 14:00,C14N,6,1,125,125,102.5,100,110,88,8,6.4,7,5.6,16.8,3340,4317.2,103.7,27.67,35.33
14.06.2021 15:00,C14N,6,1,129,129,105.7,100,114,88.4,8,6.2,7,5.4,,,4318.7,107.1,27.41,34.22
14.06.2021 16:00,C14N,6,1,131,131,107.4,100,116,88.5,8,6.1,7,5.3,17.5,3290,4303.1,106.7,26.57,33.62
14.06.2021 17:00,C14N,6,1,127,127,104.1,100,112,88.2,8,6.3,7,5.5,,,4279.8,106.1,27.68,34.55
14.06.2021 18:00,C14N,6,0.4,13.5,39,31.6,100,12,88.9,1,7.4,0.5,3.7,18.7,3230,4283.4,76.7,263.8,147.98
14.06.2021 19:00,C14N,6,0,,,,100,0,,0,,0,,,,,56.3,,
14.06.2021 20:00,C14N,6,0,,,,100,0,,0,,0,,,,,57.6,,
14.06.2021 21:00,C14N,6,0,,,,100,0,,0,,0,,,,,55,,
14.06.2021 22:00,C14N,6,0.1,9.5,143,116.8,100,8,84.2,0.5,5.3,1,10.5,,,738.7,56,388.92,102.49
14.06.2021 23:00,C14N,6,1,127,127,104.1,100,112,88.2,8.5,6.7,6.5,5.1,13.7,3180,3472.9,101.9,27.98,35.2
15.06.2021 00:00,C14N,6,1,127,127,104.1,100,112,88.2,8,6.3,7,5.5,,,4184,99.8,27.43,34.66
15.06.2021 01:00,C14N,6,1,129.5,130,106.1,100,114,88,8.5,6.6,7,5.4,,,3041.4,103.1,26.82,33.84
15.06.2021 02:00,C14N,6,1,119,119,97.5,100,104,87.4,8.5,7.1,6.5,5.5,17.7,3040,2672.6,111.3,29.36,37.29
15.06.2021 03:00,C14N,6,1,118.5,119,97.1,100,104,87.8,8,6.8,6.5,5.5,,,3197,109.2,29.63,37.27
15.06.2021 04:00,C14N,6,1,126,126,103.3,100,110,87.3,9,7.1,7,5.6,17.4,3100,2793.2,110.7,27.76,35.22
15.06.2021 05:00,C14N,6,1,128,128,104.9,100,112,87.5,9,7,7,5.5,,,2920.1,109.6,27.28,34.6
15.06.2021 06:00,C14N,6,1,130,130,106.6,100,114,87.7,9,6.9,7,5.4,15.4,3170,3435.8,110,26.84,33.91
15.06.2021 07:00,C14N,6,1,132,132,108.2,100,116,87.9,9,6.8,7,5.3,,,2424.4,110,26.28,33.66
15.06.2021 08:00,C14N,6,1,131,131,107.4,100,114,87,9.5,7.3,7.5,5.7,16,3180,2310.5,109.5,26.59,33.6
15.06.2021 09:00,C14N,6,1,125,125,102.5,100,110,88,8.5,6.8,6.5,5.2,,,2312.9,110.5,27.85,35.23
15.06.2021 10:00,C14N,6,1,130,130,106.6,100,114,87.7,9,6.9,7,5.4,17.3,3110,3028.4,110,26.62,33.9
15.06.2021 11:00,C14N,6,1,127.5,128,104.5,100,112,87.8,8.5,6.7,7,5.5,,,2865.4,110.4,27.11,34.38
15.06.2021 12:00,C14N,6,0.5,64,137,112.4,46.7,56,87.5,4.5,7,3.5,5.5,19,3150,3715.8,98.5,54.24,36.17
15.06.2021 13:00,C14N,6,0.8,107,131,107.4,81.7,94,87.9,7,6.5,6,5.6,,,3529.6,100.4,33.04,38.01
15.06.2021 14:00,C14N,6,1,125,125,102.5,100,110,88,8.5,6.8,6.5,5.2,,,2781.3,96.7,27.86,35.61
15.06.2021 15:00,C14N,6,1,130,130,106.6,100,114,87.7,8.5,6.5,7.5,5.8,,,3581.2,101.7,26.8,34.12
15.06.2021 16:00,C14N,6,1,134,134,109.8,100,118,88.1,9,6.7,7,5.2,16.6,3370,4064.6,98,25.67,32.55
15.06.2021 17:00,C14N,6,1,134.5,135,110.2,100,118,87.7,9,6.7,7.5,5.6,,,2990.6,98.4,25.69,32.76
15.06.2021 18:00,C14N,6,1,129.5,130,106.1,100,114,88,8.5,6.6,7,5.4,16.1,3290,4084.4,99,26.5,33.63
15.06.2021 19:00,C14N,6,1,132,132,108.2,100,116,87.9,9,6.8,7,5.3,,,4077.5,99.8,26.38,33.44
15.06.2021 20:00,C14N,6,1,134.5,135,110.2,100,118,87.7,9,6.7,7.5,5.6,,,2974,96.9,25.86,32.49
15.06.2021 21:00,C14N,6,1,134,134,109.8,100,118,88.1,9,6.7,7,5.2,,,2655,110.5,25.92,32.66
15.06.2021 22:00,C14N,6,1,135,135,110.7,100,120,88.9,9,6.7,6,4.4,16.2,3110,1753.3,109.5,25.59,32.59
15.06.2021 23:00,C14N,6,1,132.5,133,108.6,100,124,93.6,8.5,6.4,0,0,,,1794.7,110.3,25.94,32.78
16.06.2021 00:00,C14N,6,1,126.5,127,103.7,100,118,93.3,8.5,6.7,0,0,,,1691.1,109.8,27.02,34.65
16.06.2021 01:00,C14N,6,1,118.5,119,97.1,100,110,92.8,6.5,5.5,2,1.7,,,2094.9,110.4,29.28,36.86
16.06.2021 02:00,C14N,6,1,131.5,132,107.8,100,116,88.2,8.5,6.5,7,5.3,14.6,3120,1647.3,109.6,26.14,33.1
16.06.2021 03:00,C14N,6,1,134.5,135,110.2,100,118,87.7,9,6.7,7.5,5.6,,,1765,110.2,25.44,32.39
16.06.2021 04:00,C14N,6,1,136,136,111.5,100,120,88.2,9,6.6,7,5.1,15.3,3140,2149.2,110,25.26,32.22
16.06.2021 05:00,C14N,6,1,139,139,113.9,100,122,87.8,9,6.5,8,5.8,,,2080.6,110.1,24.83,31.69
16.06.2021 06:00,C14N,6,1,137.5,138,112.7,100,122,88.7,8.5,6.2,7,5.1,15.5,3050,2142.3,109.9,25.06,32.02
16.06.2021 07:00,C14N,6,1,136.5,137,111.9,100,120,87.9,9,6.6,7.5,5.5,,,2952.7,111.2,25.16,31.81
16.06.2021 08:00,C14N,6,1,136.5,137,111.9,100,120,87.9,9,6.6,7.5,5.5,16,3030,2524.8,108.7,25.07,31.88
16.06.2021 09:00,C14N,6,1,127,127,104.1,100,112,88.2,8,6.3,7,5.5,,,2806.7,111.7,27.37,33.88
16.06.2021 10:00,C14N,6,1,127.5,128,104.5,100,112,87.8,8.5,6.7,7,5.5,16.4,3060,4074.2,111.6,26.82,33.85
16.06.2021 11:00,C14N,6,1,130.5,131,107,100,118,90.4,8.5,6.5,4,3.1,,,2366.4,105.9,26.49,33.5
16.06.2021 12:00,C14N,6,1,124.5,125,102,100,112,90,8,6.4,4.5,3.6,15.5,3130,748,105.5,27.8,35.06
16.06.2021 13:00,C14N,6,1,131.5,132,107.8,100,116,88.2,8.5,6.5,7,5.3,,,748,106.9,26.42,33.15
16.06.2021 14:00,C14N,6,1,129.5,130,106.1,100,114,88,8.5,6.6,7,5.4,18.1,2970,748,106.6,26.72,33.75
16.06.2021 15:00,C14N,6,1,109,109,89.3,100,96,88.1,7,6.4,6,5.5,,,748,106.2,31.88,40.5
16.06.2021 16:00,C14N,6,0.4,23,53,43.5,43.3,20,87,1.5,6.5,1.5,6.5,17.7,3020,756.8,87.4,160.52,102.24
16.06.2021 17:00,C14N,6,0,,,,0,0,,0,,0,,,,,66.3,,
16.06.2021 18:00,C14N,6,0.1,13.5,162,132.8,8.3,12,88.9,1,7.4,0.5,3.7,,,973.7,67.7,275.45,83.1
16.06.2021 19:00,C14N,6,1,111,111,91,100,98,88.3,7,6.3,6,5.4,,,3986.5,102.2,32.71,41
16.06.2021 20:00,C14N,6,1,123,123,100.8,100,108,87.8,8,6.5,7,5.7,,,823.8,100.4,28.85,36.27
16.06.2021 21:00,C14N,6,1,140.5,141,115.2,100,124,88.3,9,6.4,7.5,5.3,,,1450.1,110.6,25.05,31.63
16.06.2021 22:00,C14N,6,1,143.5,144,117.6,100,126,87.8,9.5,6.6,8,5.6,18.3,3140,2269.3,110,24.58,31.07
16.06.2021 23:00,C14N,6,1,131,131,107.4,100,116,88.5,8,6.1,7,5.3,16.3,3240,2424.8,110.3,26.98,34.11
17.06.2021 00:00,C14N,6,1,134.5,135,110.2,100,120,89.2,7.5,5.6,7,5.2,,,2713.8,110.1,26.47,33.57
17.06.2021 01:00,C14N,6,1,141,141,115.6,100,124,87.9,9.5,6.7,7.5,5.3,,,4183.5,114.9,25,31.69
17.06.2021 02:00,C14N,6,0.8,71,85,69.8,100,58,81.7,4.5,6.3,8.5,12,19.2,3250,4263,106.3,49.47,54.82
17.06.2021 03:00,,,,,,,55,,,,,,,,,,,,
17.06.2021 03:00,C14N,6,0,,,,100,0,,0,,0,,,,,58.5,,
17.06.2021 03:02,C3A4N-60,8,0.5,31.5,70,,100,14,44.4,1.5,4.8,16,50.8,,,1971.4,84.1,113.2,86.48
17.06.2021 04:00,C3A4N-60,8,1,61,61,50,100,28,45.9,2.5,4.1,30.5,50,,,2151,103.6,57.29,70.21
17.06.2021 05:00,C3A4N-60,8,1,65,65,53.3,100,30,46.2,3,4.6,32,49.2,,,1744.7,98.6,53.57,65.93
17.06.2021 06:00,C3A4N-50,,,,,56.6,100,,,,,,,4.3,4360,,,,62.91
17.06.2021 06:00,C3A4N-60,8,1,69,69,56.6,100,32,46.4,3,4.3,34,49.3,,,1508.7,97,50.3,62.91
17.06.2021 07:00,C3A4N-60,8,1,70.5,71,57.8,100,32,45.4,3.5,5,35,49.6,,,739.5,108.2,49.25,60.95
17.06.2021 08:00,C3A4N-50,,,,,57.4,100,,,,,,,3.6,4330,,,,61.05
17.06.2021 08:00,C3A4N-60,8,1,70,70,57.4,100,32,45.7,3,4.3,35,50,,,1066,106.9,49.31,61.05
17.06.2021 09:00,C3A4N-60,8,1,71,71,58.2,100,32,45.1,3.5,4.9,35.5,50,,,1252,103,48.42,60.18
17.06.2021 10:00,C3A4N-50,,,,,57.4,100,,,,,,,2,4400,,,,61.5
17.06.2021 10:00,C3A4N-60,8,1,70,70,57.4,100,32,45.7,3,4.3,35,50,,,1252.8,100.8,48.82,61.5
17.06.2021 11:00,C3A4N-60,8,1,70,70,57.4,100,32,45.7,3.5,5,34.5,49.3,,,1253,99.2,48.77,60.99
17.06.2021 12:00,C3A4N-50,,,,,52,100,,,,,,,2.4,4300,,,,67.03
17.06.2021 12:00,C3A4N-60,8,1,63.5,64,52,100,30,47.2,2.5,3.9,31,48.8,,,1252.1,98.6,53.98,67.03
17.06.2021 13:00,C3A4N-60,8,1,64.5,65,52.9,100,30,46.5,2.5,3.9,32,49.6,,,1252.9,99.7,53.21,66.42
17.06.2021 14:00,C3A4N-50,,,,,53.7,100,,,,,,,2,4720,,,,65.67
17.06.2021 14:00,C3A4N-60,8,1,65.5,66,53.7,100,30,45.8,3,4.6,32.5,49.6,,,1253.2,97.4,52.72,65.67
17.06.2021 15:00,C3A4N-60,8,1,70,70,57.4,100,32,45.7,3,4.3,35,50,,,1253.3,96.5,49.29,61.24
17.06.2021 16:00,C3A4N-50,,,,,57.8,100,,,,,,,3.2,4470,,,,61.39
17.06.2021 16:00,C3A4N-60,8,1,70.5,71,57.8,100,32,45.4,3,4.3,35.5,50.4,,,1251.4,95.5,48.86,61.39
17.06.2021 17:00,C3A4N-60,8,1,72,72,59,100,34,47.2,3,4.2,35,48.6,,,1252.3,95.2,47.86,59.75
17.06.2021 18:00,C3A4N-50,,,,,57.4,100,,,,,,,2.5,4340,,,,61.21
17.06.2021 18:00,C3A4N-60,8,1,70,70,57.4,100,32,45.7,3,4.3,35,50,,,1277.7,97.6,49.18,61.21
17.06.2021 19:00,C3A4N-60,8,1,70.5,71,57.8,100,32,45.4,3,4.3,35.5,50.4,,,1132.7,97.8,48.8,61.35
17.06.2021 20:00,C3A4N-50,,,,,59,100,,,,,,,3,4470,,,,59.78
17.06.2021 20:00,C3A4N-60,8,1,72,72,59,100,34,47.2,3,4.2,35,48.6,,,1246.8,98.1,47.85,59.78
17.06.2021 21:00,C3A4N-60,8,1,70,70,57.4,100,32,45.7,3,4.3,35,50,,,1337.9,97.9,49.2,61.45
17.06.2021 22:00,C3A4N-50,,,,,,16.7,,,,,,,4.2,4360,,,,
17.06.2021 22:00,C3A4N-60,8,0.8,48,59,,100,22,45.8,2,4.2,24,50,,,1400.4,98.1,72.34,76.42
17.06.2021 22:49,C3A4N-50,7,0,0.5,30,,100,0,0,0,0,0.5,100,,,736.3,89.9,6904.69,496
17.06.2021 23:00,C3A4N-50,7,0.4,28.5,66,53.9,100,10,35.1,1.5,5.3,17,59.6,,,2001.9,81.6,121.24,85.65
18.06.2021 00:00,C3A4N-50,7,1,54.5,55,44.7,100,20,36.7,2,3.7,32.5,59.6,,,1769.2,97.8,62.65,76.87
18.06.2021 01:00,C3A4N-50,7,1,39,39,32,100,14,35.9,2,5.1,23,59,,,1130.1,102.4,87.13,107.17
18.06.2021 02:00,C3A4N-50,7,1,49,49,40.2,100,18,36.7,2,4.1,29,59.2,,,1117.8,104.8,69.9,85.16
18.06.2021 02:00,C3A4N-60,,,,,40.2,100,,,,,,,3,3780,,,,85.16
18.06.2021 03:00,C3A4N-50,7,1,44.5,45,36.5,100,16,36,2,4.5,26.5,59.6,,,753.3,104.5,76.29,94.34
18.06.2021 04:00,C3A4N-50,7,1,48.5,49,39.8,100,18,37.1,2,4.1,28.5,58.8,,,1078.7,105.1,70.65,87.64
18.06.2021 04:00,C3A4N-60,,,,,39.8,100,,,,,,,1,5680,,,,87.64
18.06.2021 05:00,C3A4N-50,7,1,54.5,55,44.7,100,20,36.7,2,3.7,32.5,59.6,,,1252.4,97.8,62.57,76.87
18.06.2021 06:00,C3A4N-50,7,1,57,57,46.7,100,20,35.1,2.5,4.4,34.5,60.5,,,1062.1,93.7,59.84,74.14
18.06.2021 06:00,C3A4N-60,,,,,46.7,100,,,,,,,1.8,5600,,,,74.14
18.06.2021 07:00,C3A4N-50,7,1,60.5,61,49.6,100,22,36.4,2.5,4.1,36,59.5,,,878.2,94.4,56.31,70.63
18.06.2021 08:00,C3A4N-50,7,1,54.5,55,44.7,100,20,36.7,2.5,4.6,32,58.7,,,877.5,94.6,62.49,77.65
18.06.2021 08:00,C3A4N-60,,,,,44.7,100,,,,,,,1.5,5250,,,,77.65
18.06.2021 09:00,C3A4N-50,7,1,60.5,61,49.6,100,22,36.4,2.5,4.1,36,59.5,,,830.4,96,56.53,70.33
18.06.2021 10:00,C3A4N-50,7,1,65,65,53.3,100,24,36.9,3,4.6,38,58.5,2,4480,829.3,98.2,52.96,66.48
18.06.2021 11:00,C3A4N-50,7,1,63.5,64,52,100,22,34.6,2.5,3.9,39,61.4,,,1005.8,97.8,54.11,67.73
18.06.2021 12:00,C3A4N-50,7,1,68.5,69,56.1,100,26,38,3,4.4,39.5,57.7,,,817.9,97.6,49.92,63.24
18.06.2021 12:00,C3A4N-60,,,,,56.1,100,,,,,,,2.2,4830,,,,63.24
18.06.2021 13:00,C3A4N-50,7,1,55.5,56,45.5,100,20,36,2,3.6,33.5,60.4,,,919.7,98,61.8,76.92
18.06.2021 14:00,C3A4N-50,7,1,61.5,62,50.4,100,22,35.8,2.5,4.1,37,60.2,,,1227.6,97.8,56.09,70.61
18.06.2021 14:00,C3A4N-60,,,,,50.4,100,,,,,,,1.6,4780,,,,70.61
18.06.2021 15:00,C3A4N-50,7,1,64,64,52.5,100,24,37.5,2.5,3.9,37.5,58.6,,,1167.3,97.9,53.52,66.9
18.06.2021 16:00,C3A4N-50,7,1,67.5,68,55.3,100,24,35.6,3,4.4,40.5,60,,,965.2,97.7,50.74,64.12
18.06.2021 16:00,C3A4N-60,,,,,55.3,100,,,,,,,1.4,5120,,,,64.12
18.06.2021 17:00,C3A4N-50,7,1,71,71,58.2,100,26,36.6,3,4.2,42,59.2,,,785.3,97,48.25,61.49
18.06.2021 18:00,C3A4N-50,7,1,69,69,56.6,100,24,34.8,3,4.3,42,60.9,,,741,94.4,49.6,62.81
18.06.2021 18:00,C3A4N-60,,,,,56.6,100,,,,,,,2.7,4870,,,,62.81
18.06.2021 18:00,,,,,,,0,,,,,,,,,,,,
18.06.2021 18:18,,,,,,,0,,,,,,,,,,,,
18.06.2021 19:00,C3A4N-50,7,1,72.5,73,59.4,100,26,35.9,3,4.1,43.5,60,,,741,92.2,46.89,59.8
18.06.2021 20:00,C3A4N-50,7,1,70,70,57.4,100,26,37.1,3,4.3,41,58.6,,,741,87.5,48.4,62.34
18.06.2021 20:00,C3A4N-60,,,,,57.4,100,,,,,,,3,4800,,,,62.34
18.06.2021 21:00,C3A4N-50,7,1,68,68,55.7,100,24,35.3,3,4.4,41,60.3,,,741,86.6,50.05,63.69
18.06.2021 22:00,C3A4N-50,7,1,67,67,54.9,100,24,35.8,3,4.5,40,59.7,,,741,86.8,50.79,64.67
18.06.2021 22:00,C3A4N-60,,,,,54.9,100,,,,,,,1.8,4630,,,,64.67
18.06.2021 23:00,C3A4N-50,7,1,71,71,58.2,100,26,36.6,3,4.2,42,59.2,,,741,92.3,47.92,61.19
19.06.2021 00:00,C3A4N-50,7,1,70.5,71,57.8,100,26,36.9,3,4.3,41.5,58.9,,,741,93.4,48.23,61.94
19.06.2021 00:00,C3A4N-60,,,,,57.8,100,,,,,,,1.4,4540,,,,61.94
19.06.2021 01:00,C3A4N-50,7,1,69.5,70,57,100,24,34.5,3,4.3,42.5,61.2,,,741,94.3,48.9,62.35
19.06.2021 02:00,C3A4N-50,7,1,71.5,72,58.6,100,26,36.4,3.5,4.9,42,58.7,,,741,95,47.5,60.51
19.06.2021 02:00,C3A4N-60,,,,,58.6,100,,,,,,,2.9,4570,,,,60.51
19.06.2021 03:00,C3A4N-50,7,1,72,72,59,100,26,36.1,3,4.2,43,59.7,,,742.3,98.1,47.48,60.5
19.06.2021 04:00,C3A4N-50,7,1,72.5,73,59.4,100,26,35.9,3,4.1,43.5,60,,,738.7,94.5,47.1,59.93
19.06.2021 04:00,C3A4N-60,,,,,59.4,100,,,,,,,2.9,4470,,,,59.93
19.06.2021 05:00,C3A4N-50,7,1,72,72,59,100,26,36.1,3,4.2,43,59.7,,,738.7,92.7,47.53,60.56
19.06.2021 06:00,C3A4N-50,7,1,72.5,73,59.4,100,26,35.9,3.5,4.8,43,59.3,,,738.7,91.1,47.13,60.47
19.06.2021 06:00,C3A4N-60,,,,,59.4,100,,,,,,,2.8,4370,,,,60.47
19.06.2021 07:00,C3A4N-50,7,1,72.5,73,59.4,100,26,35.9,3,4.1,43.5,60,,,738.7,87,47.16,59.88
19.06.2021 08:00,C3A4N-50,7,1,71,71,58.2,100,26,36.6,3,4.2,42,59.2,,,738.7,87.4,48.37,61.39
19.06.2021 08:00,C3A4N-60,,,,,58.2,100,,,,,,,3,4260,,,,61.39
19.06.2021 09:00,C3A4N-50,7,1,66.5,67,54.5,100,24,36.1,3,4.5,39.5,59.4,,,738.7,90.1,51.68,65.18
19.06.2021 10:00,C3A4N-50,7,1,55.5,56,45.5,100,20,36,2,3.6,33.5,60.4,,,824.1,97.2,62.75,78.81
19.06.2021 10:00,C3A4N-60,,,,,45.5,100,,,,,,,3.4,4450,,,,78.81
19.06.2021 11:00,C3A4N-50,7,1,60.5,61,49.6,100,22,36.4,2.5,4.1,36,59.5,,,824.7,97.6,56.95,71.17
19.06.2021 12:00,C3A4N-50,7,1,61,61,50,100,22,36.1,3,4.9,36,59,,,1048.7,98,56.25,71.13
19.06.2021 12:00,C3A4N-60,,,,,50,100,,,,,,,2.4,4680,,,,71.13
19.06.2021 13:00,C3A4N-50,7,1,62.5,63,51.2,100,22,35.2,3,4.8,37.5,60,,,1065.8,97.6,54.76,68.57
19.06.2021 14:00,C3A4N-50,7,1,71.5,72,58.6,100,26,36.4,3.5,4.9,42,58.7,,,747.8,96.8,47.68,60.6
19.06.2021 14:00,C3A4N-60,,,,,58.6,100,,,,,,,1.8,5130,,,,60.6
19.06.2021 15:00,C3A4N-50,7,1,68,68,55.7,100,24,35.3,3.5,5.1,40.5,59.6,,,741.8,96.4,50.05,63.49
19.06.2021 16:00,C3A4N-50,7,1,70,70,57.4,100,24,34.3,4,5.7,42,60,,,741.8,93.8,48.56,61.71
19.06.2021 16:00,C3A4N-60,,,,,57.4,100,,,,,,,2.1,4860,,,,61.71
19.06.2021 17:00,C3A4N-50,7,1,72,72,59,100,26,36.1,3.5,4.9,42.5,59,,,741.8,93,47.28,60.53
19.06.2021 18:00,C3A4N-50,7,1,67,67,54.9,100,24,35.8,3.5,5.2,39.5,59,,,741.8,92.2,50.9,64.9
19.06.2021 18:00,C3A4N-60,,,,,54.9,100,,,,,,,2.2,4690,,,,64.9
19.06.2021 19:00,C3A4N-50,7,1,66.5,67,54.5,100,24,36.1,3.5,5.3,39,58.6,,,741.8,91.5,51.19,64.53
19.06.2021 20:00,C3A4N-50,7,1,70.5,71,57.8,100,24,34,4,5.7,42.5,60.3,,,741.8,91.6,48.54,61.64
19.06.2021 20:00,C3A4N-60,,,,,57.8,100,,,,,,,2,4600,,,,61.64
19.06.2021 21:00,C3A4N-50,7,1,73,73,59.8,100,26,35.6,4,5.5,43,58.9,,,741.8,86.6,46.54,59.14
19.06.2021 22:00,C3A4N-50,7,1,73,73,59.8,100,26,35.6,3.5,4.8,43.5,59.6,,,741.8,83,46.56,58.87
19.06.2021 22:00,C3A4N-60,,,,,59.8,100,,,,,,,2.7,4650,,,,58.87
19.06.2021 23:00,C3A4N-50,7,1,68.5,69,56.1,100,24,35,3.5,5.1,41,59.9,,,741.8,86.3,49.91,62.28
20.06.2021 00:00,C3A4N-50,7,1,66.5,67,54.5,100,24,36.1,3.5,5.3,39,58.6,,,741.8,91.3,51.48,66.35
20.06.2021 00:00,C3A4N-60,,,,,54.5,100,,,,,,,3.3,4470,,,,66.35
20.06.2021 01:00,,,,,,,25,,,,,,,,,,,,
20.06.2021 01:00,C3A4N-50,7,0.8,24,32,,100,10,41.7,1.5,6.3,12.5,52.1,,,741.8,88.2,142.7,147.17
20.06.2021 01:56,C14N,6,0,,,,100,0,,0,,0,,,,,64.2,,
20.06.2021 02:00,C14N,6,0,,,,100,0,,0,,0,,,,,67.5,,
20.06.2021 02:00,C3A4N-60,,,,,,100,,,,,,,1.9,4400,,,,
20.06.2021 03:00,C14N,6,0.9,116.5,132,108.1,100,106,91,6.5,5.6,4,3.4,,,3268.2,99.7,29.99,36.68
20.06.2021 04:00,C14N,6,1,118.5,119,97.1,100,106,89.5,6,5.1,6.5,5.5,12.1,3290,2520.9,94.4,29.45,37.23
20.06.2021 05:00,C14N,6,1,110,110,90.2,100,98,89.1,6,5.5,6,5.5,,,4462,103.4,32.05,39.6
20.06.2021 06:00,C14N,6,1,106,106,86.9,100,94,88.7,6,5.7,6,5.7,13.2,3870,2168.2,97.2,33.01,41.91
20.06.2021 07:00,C14N,6,1,122.5,123,100.4,100,108,88.2,8,6.5,6.5,5.3,,,1838.6,98.5,28.83,36.2
20.06.2021 08:00,C14N,6,1,109.5,110,89.8,100,96,87.7,7.5,6.8,6,5.5,17.8,3160,3908.4,99.8,31.88,39.97
20.06.2021 09:00,C14N,6,1,127,127,104.1,100,112,88.2,8,6.3,7,5.5,,,1176.4,98.3,27.54,35.14
20.06.2021 10:00,C14N,6,1,136,136,111.5,100,120,88.2,9,6.6,7,5.1,15,3150,1307.8,107.9,25.32,31.63
20.06.2021 11:00,C14N,6,1,120,120,98.4,100,106,88.3,7,5.8,7,5.8,,,3796.5,116.9,28.54,37.05
20.06.2021 12:00,C14N,6,0.4,50.5,117,95.5,100,44,87.1,3.5,6.9,3,5.9,16.7,3100,2628.7,117.7,69.69,34.05
20.06.2021 13:00,C14N,6,0,3,,,100,2,66.7,0.5,16.7,0.5,16.7,,,,94.3,0,578.28
20.06.2021 14:00,C14N,6,0,9,,,100,6,66.7,1.5,16.7,1.5,16.7,,,,85.3,0,12.19
20.06.2021 15:00,C14N,6,0.2,20,120,98.4,100,18,90,1,5,1,5,,,1740.3,76.2,176.72,76.48
20.06.2021 16:00,C14N,6,1,115.5,116,94.7,100,102,88.3,7,6.1,6.5,5.6,,,4612.6,104.3,29.79,38.58
20.06.2021 17:00,C14N,6,1,108.5,109,88.9,100,96,88.5,6.5,6,6,5.5,,,4564.8,100.5,31.6,40.23
20.06.2021 18:00,C14N,6,1,124,124,101.6,100,110,88.7,7.5,6,6.5,5.2,13.1,3450,4262.2,96,27.79,36.19
20.06.2021 19:00,C14N,6,1,125,125,102.5,100,110,88,8,6.4,7,5.6,,,2872.7,101.3,27.55,34.88
20.06.2021 20:00,C14N,6,1,124.5,125,102,100,110,88.4,8,6.4,6.5,5.2,15.6,3300,3135.3,96.7,27.91,35.13
20.06.2021 21:00,C14N,6,1,127,127,104.1,100,112,88.2,8,6.3,7,5.5,,,4241.4,99.3,27.22,34.19
20.06.2021 22:00,C14N,6,1,125.5,126,102.9,100,110,87.6,8.5,6.8,7,5.6,15,3150,3542.3,100,27.77,35.22
20.06.2021 23:00,C14N,6,1,141,141,115.6,100,124,87.9,9.5,6.7,7.5,5.3,,,4659.6,99.5,24.54,30.88
21.06.2021 00:00,C14N,6,1,134.5,135,110.2,100,118,87.7,9,6.7,7.5,5.6,14.2,3220,3427.5,98.6,26.11,33.14
21.06.2021 00:00,,,,,,,0,,,,,,,,,,,,
21.06.2021 00:23,,,,,,,0,,,,,,,,,,,,
21.06.2021 01:00,C14N,6,1,130,132,108.4,98.3,114,87.7,9,6.9,7,5.4,,,2894.5,96.9,27.1,33.97
21.06.2021 02:00,C14N,6,1,136.5,137,111.9,100,120,87.9,9,6.6,7.5,5.5,16.7,3280,4428,99.8,25.7,32.37
21.06.2021 03:00,C14N,6,1,137.5,138,112.7,100,120,87.3,10,7.3,7.5,5.5,,,3399.6,99.3,25.59,32.64
21.06.2021 04:00,C14N,6,1,141,141,115.6,100,124,87.9,9.5,6.7,7.5,5.3,17,3210,4647,99.5,24.7,31.32
21.06.2021 05:00,C14N,6,1,121.5,122,99.6,100,106,87.2,9,7.4,6.5,5.3,,,3958.8,96.4,29.16,36.53
21.06.2021 06:00,C14N,6,1,139,139,113.9,100,122,87.8,9.5,6.8,7.5,5.4,16.7,3190,3995.8,101.5,25.2,31.67
21.06.2021 07:00,C14N,6,1,133,133,109,100,116,87.2,9.5,7.1,7.5,5.6,,,3507.3,96.6,26.36,33.43
21.06.2021 08:00,C14N,6,1,132,132,108.2,100,116,87.9,9,6.8,7,5.3,,,3956.3,98,26.43,33.45
21.06.2021 09:00,C14N,6,1,133,133,109,100,116,87.2,9.5,7.1,7.5,5.6,,,2764.5,98.9,26.49,33.62
21.06.2021 10:00,C14N,6,1,130,132,108.4,98.3,114,87.7,9,6.9,7,5.4,17.2,3210,3907.1,96.8,26.63,33.47
21.06.2021 11:00,C14N,,0.2,3,13,10.5,100,2,66.7,0.5,16.7,0.5,16.7,,,,84.3,0,1437.39
21.06.2021 12:00,C14N,0,0.1,11.5,230,188.5,100,10,87,1,8.7,0.5,4.3,,,954.6,79.7,307.89,110.68
21.06.2021 13:00,C14N,6,1,121.5,122,99.6,100,106,87.2,8.5,7,7,5.8,,,4475.4,105.1,29.04,36.57
21.06.2021 14:00,C14N,6,1,139,139,113.9,100,122,87.8,9.5,6.8,7.5,5.4,,,4629.6,109.4,25.34,32.58
21.06.2021 15:00,C14N,6,1,141.5,142,116,100,124,87.6,10,7.1,7.5,5.3,,,4643.4,104.4,24.64,31.89
21.06.2021 16:00,C14N,6,1,139.5,140,114.3,100,122,87.5,10,7.2,7.5,5.4,18.7,3220,4567.8,115.4,24.82,31.85
21.06.2021 17:00,C14N,6,1,141.5,142,116,100,124,87.6,9.5,6.7,8,5.7,,,4564.8,110.9,24.79,31.54
21.06.2021 18:00,C14N,6,1,105,105,86.1,100,92,87.6,7.5,7.1,5.5,5.2,16.8,3320,3500.2,98.7,33.06,41.52
21.06.2021 19:00,C14N,6,1,135,135,110.7,100,118,87.4,9.5,7,7.5,5.6,,,4314.5,106.1,26.25,32.96
21.06.2021 20:00,C14N,6,1,139,139,113.9,100,122,87.8,9.5,6.8,7.5,5.4,18,3410,4621.6,102.7,25.17,31.95
21.06.2021 21:00,C14N,6,1,139.5,140,114.3,100,122,87.5,10,7.2,7.5,5.4,,,2221.6,96.6,25.17,32.2
21.06.2021 22:00,C14N,6,1,137,137,112.3,100,120,87.6,9.5,6.9,7.5,5.5,17.5,3290,4259.5,99.6,25.43,32.51
21.06.2021 23:00,C14N,6,1,139.5,140,114.3,100,122,87.5,10,7.2,7.5,5.4,,,4584.7,100.1,25.16,32.2
22.06.2021 00:00,C14N,6,1,141,141,115.6,100,124,87.9,9.5,6.7,7.5,5.3,17,3330,3598.8,96.2,24.86,31.63
22.06.2021 01:00,C14N,6,1,140,140,114.8,100,122,87.1,10,7.1,8,5.7,,,4068.7,100,25.24,32.24
22.06.2021 02:00,C14N,6,1,132,132,108.2,100,116,87.9,9,6.8,7,5.3,19.8,3300,3133.4,96.9,26.89,34.06
22.06.2021 03:00,C14N,6,1,137.5,138,112.7,100,120,87.3,10,7.3,7.5,5.5,,,4592.5,102.3,25.59,32.67
22.06.2021 04:00,C14N,6,1,132,132,108.2,100,116,87.9,9,6.8,7,5.3,19,3360,3605.7,96.1,26.71,34
22.06.2021 05:00,C14N,6,1,141.5,142,116,100,124,87.6,9.5,6.7,8,5.7,,,4239.2,101.4,24.96,31.6
22.06.2021 06:00,C14N,6,1,134.5,135,110.2,100,118,87.7,9.5,7.1,7,5.2,17.2,3210,3408.9,96.4,26.21,33.54
22.06.2021 07:00,C14N,6,1,142,142,116.4,100,124,87.3,10,7,8,5.6,,,4337.1,98.8,24.9,31.47
22.06.2021 08:00,C14N,6,1,141.5,142,116,100,124,87.6,10,7.1,7.5,5.3,,,2842.1,97.3,24.97,31.74
22.06.2021 09:00,C14N,6,1,137,137,112.3,100,120,87.6,9.5,6.9,7.5,5.5,,,3870.7,96.9,25.77,33.07
22.06.2021 10:00,C14N,6,1,141.5,142,116,100,124,87.6,10,7.1,7.5,5.3,17,3330,3606.2,100,25.16,31.82
22.06.2021 11:00,C14N,6,1,133,133,109,100,116,87.2,9.5,7.1,7.5,5.6,,,4076.3,94.4,26.65,33.73
22.06.2021 12:00,C14N,6,0,11.5,345,282.8,3.3,10,87,1,8.7,0.5,4.3,19.5,3200,753.5,63.7,310.33,80.86
22.06.2021 13:00,C14N,6,1,124,124,101.6,100,108,87.1,9,7.3,7,5.6,,,3795.2,102,28.92,35.96
22.06.2021 14:00,C14N,6,1,130,130,106.6,100,114,87.7,9,6.9,7,5.4,,,3431.2,97.6,27.44,34.93
22.06.2021 15:00,C14N,6,0.1,9.5,190,155.7,5,8,84.2,1,10.5,0.5,5.3,,,3587.9,67.5,374.06,66.22
22.06.2021 16:00,C14N,6,0.6,75.5,126,103.1,60,66,87.4,5.5,7.3,4,5.3,,,3258.3,89.1,47.66,40.59
22.06.2021 17:00,C14N,6,1,123,123,100.8,100,108,87.8,8.5,6.9,6.5,5.3,,,3751.2,98.4,28.56,36.17
22.06.2021 18:00,C14N,6,1,137.5,138,112.7,100,120,87.3,10,7.3,7.5,5.5,,,4631.3,108,25.14,32.02
22.06.2021 19:00,C14N,6,1,140,140,114.8,100,122,87.1,10,7.1,8,5.7,,,4636.5,102.4,24.91,31.91
22.06.2021 20:00,C14N,6,1,142,142,116.4,100,124,87.3,10.5,7.4,7.5,5.3,18.8,3310,3284.5,98.5,24.57,31.43
22.06.2021 21:00,C14N,6,1,134.5,135,110.2,100,118,87.7,9.5,7.1,7,5.2,,,4128.9,97.5,25.87,32.93
22.06.2021 22:00,C14N,6,1,140,140,114.8,100,122,87.1,10,7.1,8,5.7,18.7,3210,3910.1,102.3,24.84,31.94
22.06.2021 23:00,C14N,6,1,141.5,142,116,100,124,87.6,10,7.1,7.5,5.3,,,4654,101.2,24.53,31.27
23.06.2021 00:00,C14N,6,1,137.5,138,112.7,100,120,87.3,10,7.3,7.5,5.5,17.7,3190,3907,96.3,25.45,32.39
23.06.2021 01:00,C14N,6,1,137.5,138,112.7,100,120,87.3,10,7.3,7.5,5.5,,,3784,100.7,25.53,32.68
23.06.2021 02:00,C14N,6,1,135,135,110.7,100,118,87.4,9.5,7,7.5,5.6,18.4,3150,3069.3,96.8,26.13,33.22
23.06.2021 03:00,C14N,6,1,139.5,140,114.3,100,122,87.5,10,7.2,7.5,5.4,,,4456,101.2,25.14,31.73
23.06.2021 04:00,C14N,6,1,123,123,100.8,100,108,87.8,8.5,6.9,6.5,5.3,17.8,3210,2763.7,96.6,28.98,36.72
23.06.2021 05:00,C14N,6,1,139.5,140,114.3,100,122,87.5,10,7.2,7.5,5.4,,,4114.8,99.9,25.3,31.99
23.06.2021 06:00,C14N,6,1,133,133,109,100,116,87.2,9.5,7.1,7.5,5.6,18.5,3220,3373.3,97,26.42,33.68
23.06.2021 07:00,C14N,6,1,142,142,116.4,100,124,87.3,10.5,7.4,7.5,5.3,,,4586.7,105.3,24.39,31.16
23.06.2021 08:00,C14N,6,1,139.5,140,114.3,100,122,87.5,10,7.2,7.5,5.4,16.5,3180,4623.1,100.7,24.63,31.45
23.06.2021 09:00,C14N,6,1,142,142,116.4,100,124,87.3,10,7,8,5.6,,,2901.1,97,24.42,31.37
23.06.2021 10:00,C14N,6,1,128.5,129,105.3,100,112,87.2,9.5,7.4,7,5.4,20,3180,4095.1,97.6,27.07,34.09
23.06.2021 11:00,C14N,6,1,139.5,140,114.3,100,122,87.5,10,7.2,7.5,5.4,,,2463.1,99.2,25.04,32.07
23.06.2021 12:00,C14N,6,1,129.5,130,106.1,100,114,88,8.5,6.6,7,5.4,22.1,3100,3263.5,100.7,26.86,33.81
23.06.2021 13:00,C14N,6,1,136,136,111.5,100,120,88.2,8.5,6.3,7.5,5.5,,,2607.1,98.4,25.49,32.36
23.06.2021 14:00,C14N,6,1,140.5,141,115.2,100,124,88.3,9,6.4,7.5,5.3,17.7,3120,4583.1,105,24.38,30.65
23.06.2021 15:00,C14N,6,1,107,107,87.7,100,96,89.7,5.5,5.1,5.5,5.1,,,4624.3,98.8,32.76,41.2
23.06.2021 16:00,C14N,6,1,140,140,114.8,100,124,88.6,8.5,6.1,7.5,5.4,19,3050,4453.5,97,24.8,31.78
23.06.2021 17:00,C14N,6,1,142,142,116.4,100,126,88.7,9,6.3,7,4.9,,,3763.5,99.9,24.36,31.23
23.06.2021 18:00,C14N,6,1,139,139,113.9,100,124,89.2,8.5,6.1,6.5,4.7,16.4,3130,4616.9,99.4,25.04,32.08
23.06.2021 19:00,C14N,6,1,141.5,142,116,100,126,89,9,6.4,6.5,4.6,,,3965.9,96.4,24.73,31.32
23.06.2021 20:00,C14N,6,1,139,139,113.9,100,124,89.2,9,6.5,6,4.3,16.2,3110,4259.7,102.8,25.31,32.28
23.06.2021 21:00,C14N,6,1,133.5,134,109.4,100,120,89.9,8.5,6.4,5,3.7,,,4574.3,98.1,26.39,33.66
23.06.2021 22:00,C14N,6,1,125,125,102.5,100,112,89.6,9,7.2,4,3.2,17.9,3080,3230.8,98.5,28.38,36.18
23.06.2021 23:00,C14N,6,1,132,132,108.2,100,116,87.9,9,6.8,7,5.3,,,3711.4,97.1,26.72,33.6
24.06.2021 00:00,C14N,6,1,137.5,138,112.7,100,120,87.3,10,7.3,7.5,5.5,15.5,2880,3912.4,102,25.68,32.6
24.06.2021 01:00,C14N,6,1,137,137,112.3,100,120,87.6,9.5,6.9,7.5,5.5,,,3649.5,96.8,25.68,32.79
24.06.2021 02:00,C14N,6,1,138.5,139,113.5,100,124,89.5,9.5,6.9,5,3.6,18,3040,4472.7,104.7,25.44,32.18
24.06.2021 03:00,C14N,6,1,137.5,138,112.7,100,120,87.3,10,7.3,7.5,5.5,,,4606.3,102.5,25.38,32.5
24.06.2021 04:00,C14N,6,1,141.5,142,116,100,124,87.6,9.5,6.7,8,5.7,18,3070,4586.7,100.3,24.49,31.15
24.06.2021 05:00,C14N,6,1,141.5,142,116,100,124,87.6,10,7.1,7.5,5.3,,,4586.7,105.2,24.51,31.48
24.06.2021 06:00,C14N,6,1,139.5,140,114.3,100,122,87.5,10,7.2,7.5,5.4,16,3160,4586.7,112,24.86,31.41
24.06.2021 07:00,C14N,6,1,142,142,116.4,100,124,87.3,10,7,8,5.6,,,4586.7,103.3,24.53,31.38
24.06.2021 08:00,C14N,6,1,141,141,115.6,100,124,87.9,9.5,6.7,7.5,5.3,17.3,3070,4586.7,100,24.77,31.56
24.06.2021 09:00,C14N,6,1,139.5,140,114.3,100,122,87.5,10,7.2,7.5,5.4,,,4498.3,103.1,25.23,32.06
24.06.2021 10:00,C14N,6,1,135,135,110.7,100,118,87.4,9.5,7,7.5,5.6,20,3120,2505.5,105.3,26.13,33.19
24.06.2021 11:00,C14N,6,1,139,139,113.9,100,122,87.8,9.5,6.8,7.5,5.4,,,2505.5,113.3,25.21,31.97
24.06.2021 12:00,C14N,6,1,139.5,140,114.3,100,122,87.5,10,7.2,7.5,5.4,18.5,3110,2505.5,108.6,24.97,31.92
24.06.2021 13:00,C14N,6,1,139,139,113.9,100,122,87.8,9.5,6.8,7.5,5.4,,,2505.5,105,24.94,31.62
24.06.2021 14:00,C14N,6,1,142,142,116.4,100,124,87.3,10,7,8,5.6,20,3000,2505.5,101.9,24.17,30.99
24.06.2021 15:00,C14N,6,1,140.5,141,115.2,100,124,88.3,9,6.4,7.5,5.3,,,2505.5,101.4,24.48,31.59
24.06.2021 16:00,C14N,6,1,139,139,113.9,100,124,89.2,7.5,5.4,7.5,5.4,19,3130,2505.5,101.7,24.81,31.73
24.06.2021 17:00,C14N,6,1,139.5,140,114.3,100,124,88.9,8,5.7,7.5,5.4,,,2505.5,108.9,24.74,31.55
24.06.2021 18:00,C14N,6,1,139,139,113.9,100,124,89.2,7.5,5.4,7.5,5.4,19.6,3030,2505.5,112.3,24.58,31.5
24.06.2021 19:00,C14N,6,1,137,137,112.3,100,122,89.1,7.5,5.5,7.5,5.5,,,2505.5,112.4,25.02,32.07
24.06.2021 20:00,C14N,6,1,136.5,137,111.9,100,122,89.4,7,5.1,7.5,5.5,20,3000,2505.5,108.7,25.02,33.23
24.06.2021 21:00,C14N,6,1,129.5,130,106.1,100,116,89.6,6.5,5,7,5.4,,,3502.5,105.3,26.46,34.62
24.06.2021 22:00,C14N,6,1,130,130,106.6,100,116,89.2,7,5.4,7,5.4,18,3060,3749.6,105.1,26.41,35.2
24.06.2021 23:00,C14N,6,1,136.5,137,111.9,100,122,89.4,7,5.1,7.5,5.5,,,3754.7,104,25.06,32.43
25.06.2021 00:00,C14N,6,1,134.5,135,110.2,100,120,89.2,7,5.2,7.5,5.6,18.3,3090,3741.5,102.6,25.45,32.59
25.06.2021 01:00,C14N,6,1,136,136,111.5,100,122,89.7,7,5.1,7,5.1,,,3750.8,106.6,25.23,33.3
25.06.2021 02:00,C14N,6,1,137,137,112.3,100,122,89.1,7.5,5.5,7.5,5.5,17,2990,3750.1,106.8,24.95,32.25
25.06.2021 03:00,C14N,6,1,133,133,109,100,118,88.7,7.5,5.6,7.5,5.6,,,4458.4,107.2,25.64,33.51
25.06.2021 04:00,C14N,6,1,128.5,129,105.3,100,114,88.7,7.5,5.8,7,5.4,16,3010,4611.7,107.4,27.02,34.72
25.06.2021 05:00,C14N,6,1,133.5,134,109.4,100,118,88.4,8.5,6.4,7,5.2,,,4635.1,103.6,25.9,33.49
25.06.2021 06:00,C14N,6,1,129.5,130,106.1,100,114,88,8.5,6.6,7,5.4,17.3,3060,4634.4,96.1,26.77,34.47
25.06.2021 07:00,C14N,6,1,134.5,135,110.2,100,118,87.7,9,6.7,7.5,5.6,,,2810.3,100.2,25.67,33.24
25.06.2021 08:00,C14N,6,1,134.5,135,110.2,100,118,87.7,9,6.7,7.5,5.6,18,3000,4518.3,103.9,25.64,33.08
25.06.2021 09:00,C14N,6,1,139,139,113.9,100,122,87.8,9.5,6.8,7.5,5.4,,,2503.9,97.6,24.65,32.14
25.06.2021 10:00,C14N,6,1,134,134,109.8,100,118,88.1,9,6.7,7,5.2,18.9,3040,2503.9,99.3,25.49,33.24
25.06.2021 11:00,C14N,6,1,138.5,139,113.5,100,122,88.1,9,6.5,7.5,5.4,,,3154.2,109.4,24.9,32.34
25.06.2021 12:00,C14N,6,1,130.5,131,107,100,116,88.9,8,6.1,6.5,5,19.3,3130,4586.4,105.7,26.14,33.85
25.06.2021 13:00,C14N,6,1,125,125,102.5,100,114,91.2,7.5,6,3.5,2.8,,,4175.5,96.1,27.63,35.34
25.06.2021 14:00,C14N,6,1,128,128,104.9,100,114,89.1,7.5,5.9,6.5,5.1,19,3060,3238,101.6,27.11,35.73
25.06.2021 15:00,C14N,6,1,123.5,124,101.2,100,110,89.1,7,5.7,6.5,5.3,,,2999.3,93.5,28.18,36.99
25.06.2021 16:00,C14N,6,1,137,137,112.3,100,122,89.1,7.5,5.5,7.5,5.5,16.5,3120,3684.9,103,25.24,32.38
25.06.2021 17:00,C14N,6,1,138.5,139,113.5,100,124,89.5,7,5.1,7.5,5.4,,,4585.5,107.5,24.85,31.47
25.06.2021 18:00,C14N,6,1,138.5,139,113.5,100,124,89.5,7,5.1,7.5,5.4,17.2,3090,4580.7,110.1,24.73,31.93
25.06.2021 18:00,,,,,,,0,,,,,,,,,,,,
25.06.2021 18:13,,,,,,,0,,,,,,,,,,,,
25.06.2021 19:00,C14N,6,1,134.5,135,110.2,100,120,89.2,7,5.2,7.5,5.6,,,4580.7,113.3,25.62,32.59
25.06.2021 20:00,C14N,6,1,141,141,115.6,100,126,89.4,7.5,5.3,7.5,5.3,17.8,3030,4572.1,107.4,24.55,31.65
25.06.2021 21:00,C14N,6,1,139,139,113.9,100,124,89.2,7.5,5.4,7.5,5.4,,,4558.6,106.7,24.85,31.86
25.06.2021 22:00,C14N,6,1,140.5,141,115.2,100,124,88.3,9,6.4,7.5,5.3,18,3060,4577,104.5,24.49,31.39
25.06.2021 23:00,C14N,6,1,142,142,116.4,100,124,87.3,10,7,8,5.6,,,4577,103.6,24.24,30.97
26.06.2021 00:00,C14N,6,1,138.5,139,113.5,100,120,86.6,11,7.9,7.5,5.4,18,3100,4587.6,105.2,24.77,31.53
26.06.2021 01:00,C14N,6,1,141,141,115.6,100,122,86.5,11.5,8.2,7.5,5.3,,,4602.5,103.4,24.53,31.54
26.06.2021 02:00,C14N,6,1,134,134,109.8,100,116,86.6,10.5,7.8,7.5,5.6,18,3130,4602.5,97.6,26.16,32.99
26.06.2021 03:00,C14N,6,1,108,108,88.5,100,94,87,8.5,7.9,5.5,5.1,,,4144.1,93.4,32.71,41.01
26.06.2021 04:00,C14N,6,1,134.5,135,110.2,100,116,86.2,11,8.2,7.5,5.6,17.8,3140,2426.2,98.8,26.51,33.73
26.06.2021 05:00,C14N,6,1,140.5,141,115.2,100,122,86.8,11,7.8,7.5,5.3,,,3535.2,98.1,25.01,31.8
26.06.2021 06:00,C14N,6,1,139,139,113.9,100,120,86.3,11,7.9,8,5.8,16,3180,2539.2,96.8,25.34,32.42
26.06.2021 07:00,C14N,6,1,141,141,115.6,100,122,86.5,11.5,8.2,7.5,5.3,,,3121.8,98,25.01,32
26.06.2021 08:00,C14N,6,1,140.5,141,115.2,100,122,86.8,11,7.8,7.5,5.3,17.3,3220,2441.5,96.6,25.18,31.6
26.06.2021 09:00,C14N,6,1,139,139,113.9,100,120,86.3,11.5,8.3,7.5,5.4,,,2394.4,97.8,25.32,32.23
26.06.2021 10:00,C14N,6,1,140.5,141,115.2,100,122,86.8,11,7.8,7.5,5.3,19.2,3250,2400.6,97.1,25.17,32.17
26.06.2021 11:00,C14N,6,1,138,138,113.1,100,120,87,10.5,7.6,7.5,5.4,,,2364.7,97.6,25.48,32.42
26.06.2021 12:00,C14N,6,1,141,141,115.6,100,122,86.5,11,7.8,8,5.7,17.8,3350,2466.7,97.4,24.84,31.79
26.06.2021 13:00,C14N,6,1,138,138,113.1,100,120,87,10.5,7.6,7.5,5.4,,,2477.3,97.5,25.43,32.64
26.06.2021 14:00,C14N,6,1,139.5,140,114.3,100,122,87.5,10,7.2,7.5,5.4,15.2,3080,2842.6,97.9,25.13,31.89
26.06.2021 15:00,C14N,6,1,86.5,87,70.9,100,76,87.9,6,6.9,4.5,5.2,,,2372.8,97.6,41.33,51.98
26.06.2021 16:00,C14N,6,0.2,9,54,44.3,16.7,8,88.9,0.5,5.6,0.5,5.6,16,3100,4237.5,72.4,397.84,144.29
26.06.2021 17:00,C14N,6,0,,,,0,0,,0,,0,,,,,59.1,,
26.06.2021 18:00,C14N,6,0,,,,0,0,,0,,0,,,,,50.1,,
26.06.2021 19:00,C14N,6,0,,,,0,0,,0,,0,,,,,50.3,,
26.06.2021 20:00,C14N,6,0,,,,0,0,,0,,0,,,,,48.2,,
26.06.2021 21:00,C14N,6,0,,,,0,0,,0,,0,,,,,48,,
26.06.2021 22:00,C14N,6,0.4,30.5,83,68.2,36.7,26,85.2,2.5,8.2,2,6.6,,,1113,64.8,119.19,73.24
26.06.2021 23:00,C14N,6,1,130,130,106.6,100,114,87.7,9,6.9,7,5.4,,,2773.6,97.3,27.61,34.63
27.06.2021 00:00,C14N,6,1,141.5,142,116,100,124,87.6,10,7.1,7.5,5.3,16.3,3240,1592.4,110.5,25.13,31.69
27.06.2021 01:00,C14N,6,1,141.5,142,116,100,124,87.6,10,7.1,7.5,5.3,,,3883.4,113.2,24.7,31.36
27.06.2021 02:00,C14N,6,1,139,139,113.9,100,122,87.8,9.5,6.8,7.5,5.4,17.6,3200,2045.3,108.5,25.39,32.32
27.06.2021 03:00,C14N,6,1,144,144,118,100,126,87.5,10,6.9,8,5.6,,,1964.4,110.4,24.43,31
27.06.2021 04:00,C14N,6,1,141.5,142,116,100,124,87.6,10.5,7.4,7,4.9,19.2,3140,3107.1,109.2,24.61,31.28
27.06.2021 05:00,C14N,6,1,141,141,115.6,100,124,87.9,10,7.1,7,5,,,977,109.7,24.98,31.96
27.06.2021 06:00,C14N,6,1,138.5,139,113.5,100,122,88.1,10,7.2,6.5,4.7,13.5,3250,2053.6,112.1,25.46,32.36
27.06.2021 07:00,C14N,6,1,140.5,141,115.2,100,124,88.3,10,7.1,6.5,4.6,,,1897.3,107.9,25.1,31.86
27.06.2021 08:00,C14N,6,1,143,143,117.2,100,126,88.1,10,7,7,4.9,16.4,3220,2500,112.5,24.58,31.32
27.06.2021 09:00,C14N,6,1,134,134,109.8,100,118,88.1,9.5,7.1,6.5,4.9,,,3532.9,109.3,26.27,33.16
27.06.2021 10:00,C14N,6,1,139,139,113.9,100,122,87.8,10,7.2,7,5,17.5,3050,4286.8,119.6,25.13,32.05
27.06.2021 11:00,C14N,6,1,130.5,131,107,100,116,88.9,8.5,6.5,6,4.6,,,4570.8,113.1,27.15,34.36
27.06.2021 12:00,C14N,6,1,99,99,81.1,100,90,90.9,6,6.1,3,3,17,3110,1399.4,108.7,35.67,44.69
27.06.2021 13:00,,,,,,,83.3,,,,,,,,,,,,
27.06.2021 13:00,C14N,6,0.2,6.5,39,,100,6,92.3,0.5,7.7,0,0,,,2337.1,101.3,549.71,144.62
27.06.2021 13:20,C3A4N-50,8,0,,,,100,0,,0,,0,,,,744.3,72,,
27.06.2021 14:00,C3A4N-50,8,0.9,61,65,53.6,100,28,45.9,2.5,4.1,30.5,50,,,4125.6,108.7,58.24,71.13
27.06.2021 15:00,C3A4N-50,8,1,59.5,60,48.8,100,28,47.1,2.5,4.2,29,48.7,,,1097.6,95.7,57.56,71.46
27.06.2021 16:00,C3A4N-50,8,1,65,65,53.3,100,34,52.3,3,4.6,28,43.1,3.8,4060,1391.5,102.3,52.8,65.26
27.06.2021 17:00,C3A4N-50,8,1,68,68,55.7,100,34,50,3.5,5.1,30.5,44.9,,,1359.8,103.5,50.51,62.91
27.06.2021 18:00,C3A4N-50,8,1,70,70,57.4,100,32,45.7,3,4.3,35,50,1.7,4620,1406,96,48.94,60.58
27.06.2021 19:00,C3A4N-50,8,1,70,70,57.4,100,32,45.7,3,4.3,35,50,,,1032.4,91.5,48.96,61.1
27.06.2021 20:00,C3A4N-50,8,1,73,73,59.8,100,34,46.6,3.5,4.8,35.5,48.6,2.5,4500,766.2,94.8,46.88,58.34
27.06.2021 21:00,C3A4N-50,8,1,70,70,57.4,100,32,45.7,3,4.3,35,50,,,766.2,97.6,48.97,60.88
27.06.2021 22:00,C3A4N-50,8,1,70.5,71,57.8,100,32,45.4,3.5,5,35,49.6,3.8,4460,1009.5,98.6,48.56,60.53
27.06.2021 23:00,C3A4N-50,8,1,70,70,57.4,100,32,45.7,3,4.3,35,50,3.1,4380,1134.2,97.8,49,60.99
28.06.2021 00:00,C3A4N-50,8,1,71,71,58.2,100,32,45.1,3.5,4.9,35.5,50,,,873.8,97.7,48.29,59.83
28.06.2021 00:00,,,,,,,0,,,,,,,,,,,,
28.06.2021 00:21,,,,,,,0,,,,,,,,,,,,
28.06.2021 01:00,C3A4N-50,8,1,67,67,54.9,100,30,44.8,3.5,5.2,33.5,50,,,1119.6,98.4,50.91,62.73
28.06.2021 02:00,C3A4N-50,8,1,65,65,53.3,100,30,46.2,3.5,5.4,31.5,48.5,3.3,4530,1720.2,98.2,52.69,65.37
28.06.2021 03:00,C3A4N-50,8,1,66.5,67,54.5,100,30,45.1,3,4.5,33.5,50.4,,,1781.8,97.8,51.56,63.91
28.06.2021 04:00,C3A4N-50,8,1,67.5,68,55.3,100,30,44.4,3.5,5.2,34,50.4,3,4490,1507.5,97.8,50.68,62.3
28.06.2021 05:00,C3A4N-50,8,1,70.5,71,57.8,100,32,45.4,3.5,5,35,49.6,,,1402.2,97.9,48.53,60.19
28.06.2021 06:00,C3A4N-50,8,1,69.5,70,57,100,32,46,3.5,5,34,48.9,2.3,4510,1431.6,98,49.11,61.5
28.06.2021 07:00,C3A4N-50,8,1,61.5,62,50.4,100,28,45.5,3,4.9,30.5,49.6,,,1938.5,98.2,55.83,68.68
28.06.2021 08:00,C3A4N-50,8,1,70.5,71,57.8,100,32,45.4,3.5,5,35,49.6,3.4,4660,1770.4,97.8,48.47,59.95
28.06.2021 09:00,C3A4N-50,8,1,57,57,46.7,100,26,45.6,3,5.3,28,49.1,,,1876.7,98.1,60.07,74.22
28.06.2021 10:00,C3A4N-50,8,0.4,13,37,30.4,100,6,46.2,0.5,3.8,6.5,50,,,2210.7,86.3,263.87,134.96
28.06.2021 11:00,,,,,,,100,,,,,,,,,,,,
28.06.2021 11:00,C3A4N-50,8,0,,0,,100,0,,0,,0,,,,,75.1,,
28.06.2021 11:33,C14N,6,0,,,,100,0,,0,,0,,,,,72,,
28.06.2021 12:00,C14N,6,0,,,,100,0,,0,,0,,,,,68.5,,
28.06.2021 13:00,C14N,6,0,,,,100,0,,0,,0,,,,,63.9,,
28.06.2021 14:00,C14N,6,0,7.5,,,100,6,80,1,13.3,0.5,6.7,,,742.8,66.5,466.31,76.72
28.06.2021 15:00,C14N,0,0,,,,100,0,,0,,0,,,,,63.4,,
28.06.2021 16:00,C14N,6,0.6,71,129,105.8,100,62,87.3,5,7,4,5.6,,,2023.3,85,50.79,43.21
28.06.2021 17:00,C14N,6,1,136.5,137,111.9,100,120,87.9,9.5,7,7,5.1,,,4522.2,100.8,25.21,32.32
28.06.2021 18:00,C14N,6,1,139,139,113.9,100,122,87.8,9.5,6.8,7.5,5.4,,,4500.2,108.8,24.31,31.24
28.06.2021 19:00,C14N,6,1,137,137,112.3,100,120,87.6,9.5,6.9,7.5,5.5,,,4507.5,115.5,24.69,31.64
28.06.2021 20:00,C14N,6,1,137.5,138,112.7,100,120,87.3,10,7.3,7.5,5.5,,,4514.2,110.8,24.86,31.56
28.06.2021 21:00,C14N,6,1,128,128,104.9,100,112,87.5,9,7,7,5.5,,,4525.7,101.1,27.01,34.52
28.06.2021 22:00,C14N,6,1,133.5,134,109.4,100,118,88.4,9,6.7,6.5,4.9,17,3280,3192,101.9,25.75,32.79
28.06.2021 23:00,C14N,6,1,119.5,120,98,100,106,88.7,8,6.7,5.5,4.6,16.7,3140,1675.1,111.1,29.25,37.22
29.06.2021 00:00,C14N,6,1,133,133,109,100,118,88.7,9,6.8,6,4.5,,,2356.6,110,26.53,33.52
29.06.2021 01:00,C14N,6,1,135.5,136,111.1,100,120,88.6,9,6.6,6.5,4.8,,,1954.2,109.6,25.93,33.01
29.06.2021 02:00,C14N,6,1,140,140,114.8,100,124,88.6,9.5,6.8,6.5,4.6,,,2062.2,110.7,24.86,31.65
29.06.2021 03:00,C14N,6,1,135.5,136,111.1,100,120,88.6,9,6.6,6.5,4.8,,,4137.7,111.5,25.61,32.5
29.06.2021 04:00,C14N,6,1,136,136,111.5,100,120,88.2,9,6.6,7,5.1,,,2764.1,108.1,25.57,32.61
29.06.2021 05:00,C14N,6,1,140.5,141,115.2,100,124,88.3,9,6.4,7.5,5.3,,,1467.5,110.1,24.66,31.37
29.06.2021 06:00,C14N,6,1,138.5,139,113.5,100,122,88.1,9.5,6.9,7,5.1,,,1896.6,110.6,24.97,31.99
29.06.2021 07:00,C14N,6,1,136,136,111.5,100,120,88.2,9,6.6,7,5.1,,,4163.1,111.5,25.38,32.36
29.06.2021 08:00,C14N,6,1,138,138,113.1,100,122,88.4,9,6.5,7,5.1,,,2164.2,109.9,25.04,31.58
29.06.2021 09:00,C14N,6,1,138,138,113.1,100,122,88.4,9,6.5,7,5.1,,,4086.3,109.4,25.07,32.03
29.06.2021 10:00,C14N,6,1,138,138,113.1,100,122,88.4,9,6.5,7,5.1,18,3260,1919.1,110,24.95,32.19
29.06.2021 11:00,C14N,6,1,136,136,111.5,100,120,88.2,9,6.6,7,5.1,,,2430.1,110.1,25.27,32.47
29.06.2021 12:00,C14N,6,1,135.5,136,111.1,100,120,88.6,8.5,6.3,7,5.2,17.7,3180,4311.3,111.5,25.51,32.51
29.06.2021 13:00,C14N,6,1,137.5,138,112.7,100,122,88.7,8.5,6.2,7,5.1,,,4484.4,109.5,25.02,32.28
29.06.2021 14:00,C14N,6,1,133,133,109,100,118,88.7,8.5,6.4,6.5,4.9,18.8,3120,4475.7,103.4,26.01,33.31
29.06.2021 15:00,C14N,6,1,137.5,138,112.7,100,122,88.7,8.5,6.2,7,5.1,,,4514.2,105.1,25.2,32.54
29.06.2021 16:00,C14N,6,1,135.5,136,111.1,100,120,88.6,8.5,6.3,7,5.2,20,3040,4526.2,102.2,25.43,32.93
29.06.2021 17:00,C14N,6,1,129.5,130,106.1,100,114,88,8.5,6.6,7,5.4,,,4397.1,96.8,26.55,33.99
29.06.2021 18:00,C14N,6,1,132.5,133,108.6,100,118,89.1,8,6,6.5,4.9,19.5,3110,4066.4,104.9,25.88,33.48
29.06.2021 19:00,C14N,6,1,131.5,132,107.8,100,116,88.2,8.5,6.5,7,5.3,,,4497.5,105,25.98,33.15
29.06.2021 20:00,C14N,6,1,130.5,131,107,100,116,88.9,8,6.1,6.5,5,19,3130,4500,104.6,26.55,33.96
29.06.2021 21:00,C14N,6,1,129,129,105.7,100,114,88.4,8.5,6.6,6.5,5,,,4502.5,101.4,26.81,34.28
29.06.2021 22:00,C14N,6,1,133,133,109,100,118,88.7,8,6,7,5.3,18.2,3080,4505.3,102.9,25.87,33.53
29.06.2021 23:00,C14N,6,1,133.5,134,109.4,100,118,88.4,8.5,6.4,7,5.2,,,3901.9,103.3,25.69,32.87
30.06.2021 00:00,C14N,6,1,132.5,133,108.6,100,118,89.1,8.5,6.4,6,4.5,20,3060,2504.1,95.9,25.98,33.6
30.06.2021 01:00,C14N,6,1,126,126,103.3,100,112,88.9,8,6.3,6,4.8,,,3973.4,102.9,27.33,34.94
30.06.2021 02:00,C14N,6,1,130,130,106.6,100,116,89.2,8,6.2,6,4.6,19.9,3050,3500.2,100.1,26.41,34.03
30.06.2021 03:00,C14N,6,1,128,128,104.9,100,114,89.1,8,6.3,6,4.7,,,3174.2,100.2,27.03,34.84
30.06.2021 04:00,C14N,6,1,130,130,106.6,100,116,89.2,8,6.2,6,4.6,17.8,3080,3722.2,100.7,26.38,33.91
30.06.2021 05:00,C14N,6,1,132.5,133,108.6,100,118,89.1,8.5,6.4,6,4.5,,,2502.7,96.1,25.91,33.61
30.06.2021 06:00,C14N,6,1,130.5,131,107,100,116,88.9,8.5,6.5,6,4.6,19.5,3210,4086,103.3,26.35,33.86
30.06.2021 07:00,C14N,6,1,125.5,126,102.9,100,112,89.2,7.5,6,6,4.8,,,2730.3,101,27.38,35.33
30.06.2021 08:00,C14N,6,1,132.5,133,108.6,100,118,89.1,8.5,6.4,6,4.5,19,3070,2504.9,102.3,25.78,33.03
30.06.2021 09:00,C14N,6,1,115,115,94.3,100,102,88.7,7.5,6.5,5.5,4.8,,,2504.9,103.1,29.81,38.32
30.06.2021 10:00,C14N,6,1,121.5,122,99.6,100,108,88.9,7.5,6.2,6,4.9,16,3130,4486.5,111.4,28.74,36.48
30.06.2021 11:00,C14N,6,0.9,115,135,110.9,85,102,88.7,7,6.1,6,5.2,,,4511.6,105.8,29.75,33.83
30.06.2021 12:00,C14N,6,0,,,,0,0,,0,,0,,16,3230,,64.4,,
30.06.2021 13:00,C14N,6,0,,,,0,0,,0,,0,,,,759.4,66.2,,
30.06.2021 14:00,C14N,6,0.9,128.5,143,117,90,114,88.7,8,6.2,6.5,5.1,,,4516.3,103.6,27.54,34.86
30.06.2021 15:00,C14N,6,1,135.5,136,111.1,100,120,88.6,8.5,6.3,7,5.2,,,4630.9,100.4,25.62,33.02
30.06.2021 16:00,C14N,6,1,139,139,113.9,100,124,89.2,8,5.8,7,5,20,3280,4606.3,102.4,24.92,32.11
30.06.2021 17:00,C14N,6,1,135,135,110.7,100,120,88.9,8,5.9,7,5.2,,,4597.1,102.7,25.5,32.93
30.06.2021 18:00,C14N,6,1,137,137,112.3,100,122,89.1,8,5.8,7,5.1,19,3050,4586.4,103.1,25.06,32.15
30.06.2021 19:00,C14N,6,1,138.5,139,113.5,100,124,89.5,7.5,5.4,7,5.1,,,4558.8,103.5,24.81,31.99
30.06.2021 20:00,C14N,6,1,139.5,140,114.3,100,124,88.9,8.5,6.1,7,5,18.8,3000,4549.4,104.1,24.62,31.96
30.06.2021 21:00,C14N,6,1,132.5,133,108.6,100,118,89.1,7.5,5.7,7,5.3,,,4561.1,104.5,25.95,33.36
30.06.2021 22:00,C14N,6,1,137.5,138,112.7,100,122,88.7,8.5,6.2,7,5.1,20,2980,4527.8,104.2,25.01,31.61
