Repository: SamerHany/CHES210-Data-Science-In-Chemical-Engineering

# CASE STUDY 2: QUALITY CONTROL

### Objectives

*   Link all the steps of a typical data science project
*   Predict product properties to ensure consistent quality and reduce defects

File: 12 - Case Study - Quality Control/cement_data.csv (part 22 of 27)
Date/Time,Cement Type,Cement silo,"RHR, h","Production, t","Prod.rate, t/h","PRI, %","NAI, %","Clinker (wet), t","Clinker (wet), %","Gypsum (wet), t","Gypsum (wet), %","Limestone (wet), t","Limestone (wet), %","R45, %",Fineness blaine,"Water injection, l/h","Cement temp, C","Main Drive SEEC, kWh/t cem","SEEC, kWh/t cem"
25.07.2021 08:00,C14N,6,0,,,,100,0,,0,,0,,,,,28.6,,
25.07.2021 09:00,C14N,6,0,,,,100,0,,0,,0,,,,,28.8,,
25.07.2021 10:00,C14N,6,0,,,,100,0,,0,,0,,,,,29.2,,
25.07.2021 11:00,C14N,6,0,,,,100,0,,0,,0,,,,,29.5,,
25.07.2021 12:00,C14N,6,0,,,,100,0,,0,,0,,,,,30,,
25.07.2021 13:00,C14N,6,0,,,,100,0,,0,,0,,,,,30.5,,
25.07.2021 14:00,C14N,6,0,,,,100,0,,0,,0,,,,,31,,
25.07.2021 15:00,C14N,6,0,,,,100,0,,0,,0,,,,,31.4,,
25.07.2021 16:00,C14N,6,0.5,61,136,111.1,100,54,88.5,3.5,5.7,3.5,5.7,,,747.1,44.3,59.96,43.47
25.07.2021 17:00,C14N,6,1,129,129,105.7,100,114,88.4,8,6.2,7,5.4,,,1308.3,92.7,28.06,35.49
25.07.2021 18:00,C14N,6,1,126.5,127,103.7,100,112,88.5,8,6.3,6.5,5.1,20,2910,4324.9,100.2,28.13,35.63
25.07.2021 19:00,C14N,6,1,113.5,114,93,100,100,88.1,7,6.2,6.5,5.7,,,2553.4,98.4,31.38,40.02
25.07.2021 20:00,C14N,6,1,133.5,134,109.4,100,118,88.4,8.5,6.4,7,5.2,19.2,2980,4415.8,102.8,26.41,33.44
25.07.2021 21:00,C14N,6,1,134.5,135,110.2,100,118,87.7,9,6.7,7.5,5.6,,,4421.6,103.2,26.26,33.4
25.07.2021 22:00,C14N,6,1,140,140,114.8,100,122,87.1,10.5,7.5,7.5,5.4,18.7,2950,4413.9,106.2,25.06,31.9
25.07.2021 23:00,C14N,6,0.6,78.5,135,110.3,58.3,68,86.6,6,7.6,4.5,5.7,,,4423.9,88.5,44.61,36.56
26.07.2021 00:00,C14N,6,0.6,71.5,116,95,61.7,62,86.7,5.5,7.7,4,5.6,18.5,3060,3392.2,89,49.8,44.23
26.07.2021 01:00,C14N,6,1,115.5,116,94.7,100,100,86.6,9.5,8.2,6,5.2,,,4381.9,98.4,30.67,38.26
26.07.2021 02:00,C14N,6,1,120,120,98.4,100,104,86.7,9.5,7.9,6.5,5.4,,,2511.9,98.4,29.31,36.82
26.07.2021 03:00,C14N,6,1,127,127,104.1,100,110,86.6,10,7.9,7,5.5,,,3913.4,96.4,27.36,34.61
26.07.2021 04:00,C14N,6,1,132,132,108.2,100,114,86.4,11,8.3,7,5.3,16.6,3320,3573.8,102.9,26.61,33.41
26.07.2021 05:00,C14N,6,1,133.5,134,109.4,100,116,86.9,10,7.5,7.5,5.6,,,4461.1,105.8,25.84,33.06
26.07.2021 06:00,C14N,6,1,136,136,111.5,100,118,86.8,10.5,7.7,7.5,5.5,18.5,3080,4448.6,105.3,25.46,32.31
26.07.2021 07:00,C14N,6,1,128,128,104.9,100,112,87.5,9.5,7.4,6.5,5.1,,,4454.6,105.5,27.1,34.84
26.07.2021 08:00,C14N,6,1,136,136,111.5,100,118,86.8,10.5,7.7,7.5,5.5,19.2,3150,4453.1,106.8,25.53,33.92
26.07.2021 09:00,C14N,6,1,135.5,136,111.1,100,118,87.1,10,7.4,7.5,5.5,,,4458.6,112.1,25.6,33.88
26.07.2021 10:00,C14N,6,1,128.5,129,105.3,100,112,87.2,9.5,7.4,7,5.4,17.3,3090,4459.5,106.9,26.96,35.21
26.07.2021 11:00,C14N,6,1,134.5,135,110.2,100,118,87.7,10,7.4,6.5,4.8,,,4454.9,103.5,25.8,33.78
26.07.2021 12:00,C14N,6,1,128.5,129,105.3,100,112,87.2,10,7.8,6.5,5.1,17.8,3020,2466.3,105.7,27.39,35.81
26.07.2021 13:00,C14N,6,1,133,133,109,100,116,87.2,10,7.5,7,5.3,,,2192.4,107.3,26.46,34.9
26.07.2021 14:00,C14N,6,1,135,135,110.7,100,118,87.4,10,7.4,7,5.2,18.2,3120,4061.4,112.4,25.88,34.08
26.07.2021 15:00,C14N,6,1,130.5,131,107,100,114,87.4,9.5,7.3,7,5.4,,,4116.9,108.5,26.95,35.6
26.07.2021 16:00,C14N,6,1,133.5,134,109.4,100,116,86.9,10.5,7.9,7,5.2,17.8,3070,3285.6,109.7,26.35,34.5
26.07.2021 17:00,C14N,6,1,137.5,138,112.7,100,120,87.3,10,7.3,7.5,5.5,,,3739,105.7,25.55,33.84
26.07.2021 18:00,C14N,6,0.3,9,34,27.7,100,8,88.9,0.5,5.6,0.5,5.6,17.4,3090,3555.5,87.2,390.46,158.5
26.07.2021 19:00,C14N,6,0,,,,100,0,,0,,0,,,,,76.8,,
26.07.2021 20:00,C14N,6,0,,,,100,0,,0,,0,,,,,70.8,,
26.07.2021 21:00,C14N,6,0,,,,100,0,,0,,0,,,,,66.1,,
26.07.2021 22:00,C14N,6,0,,,,100,0,,0,,0,,,,,63,,
26.07.2021 23:00,C14N,6,0,,,,100,0,,0,,0,,,,,60.1,,
27.07.2021 00:00,C14N,6,0,,,,100,0,,0,,0,,,,,57.6,,
27.07.2021 01:00,C14N,6,0,,,,100,0,,0,,0,,,,,55.4,,
27.07.2021 02:00,C14N,6,0,,,,100,0,,0,,0,,,,,53.6,,
27.07.2021 03:00,C14N,6,0.6,87.5,150,123,100,76,86.9,7,8,4.5,5.1,,,2465.2,82.5,41.3,37.53
27.07.2021 04:00,C14N,6,1,119.5,120,98,100,104,87,9,7.5,6.5,5.4,,,3280.1,93.5,29.16,38.22
27.07.2021 05:00,C14N,6,1,137.5,138,112.7,100,120,87.3,10,7.3,7.5,5.5,,,3101,99.5,25.12,32.88
27.07.2021 06:00,C14N,6,1,130,130,106.6,100,114,87.7,9,6.9,7,5.4,18.8,3000,2995.8,103,26.36,34.55
27.07.2021 07:00,C14N,6,1,130.5,131,107,100,114,87.4,9,6.9,7.5,5.7,,,3027.9,105.6,26.33,34.58
27.07.2021 08:00,C14N,6,1,130,130,106.6,100,114,87.7,9,6.9,7,5.4,19.6,3020,3780.7,117.3,26.22,35.22
27.07.2021 09:00,C14N,6,1,128.5,129,105.3,100,112,87.2,9.5,7.4,7,5.4,19.4,3050,4449.7,121.5,26.74,36.39
27.07.2021 10:00,C14N,6,1,125.5,126,102.9,100,110,87.6,9,7.2,6.5,5.2,,,4070.9,102,27.66,36.54
27.07.2021 11:00,C14N,6,1,131,131,107.4,100,114,87,9.5,7.3,7.5,5.7,,,3980.1,107.9,26.01,34.58
27.07.2021 12:00,C14N,6,1,121.5,122,99.6,100,106,87.2,9,7.4,6.5,5.3,20,3010,3878.1,110.9,28.2,36.88
27.07.2021 13:00,C14N,6,1,128.5,129,105.3,100,112,87.2,9.5,7.4,7,5.4,,,1991.9,108.2,27.12,36.37
27.07.2021 14:00,C14N,6,1,130.5,131,107,100,114,87.4,9.5,7.3,7,5.4,17.3,3110,2002.3,107.5,26.57,35.09
27.07.2021 15:00,C14N,6,1,134.5,135,110.2,100,116,86.2,11,8.2,7.5,5.6,,,2647.2,107.5,25.93,33.48
27.07.2021 16:00,C14N,6,1,129.5,130,106.1,100,112,86.5,10.5,8.1,7,5.4,18.5,3000,2492,109,26.88,34.58
27.07.2021 17:00,C14N,6,1,133.5,134,109.4,100,116,86.9,10.5,7.9,7,5.2,,,2944.6,111.3,25.84,33.85
27.07.2021 18:00,C14N,6,1,131.5,132,107.8,100,114,86.7,10.5,8,7,5.3,18,3050,3040.6,107.5,26.22,33.76
27.07.2021 19:00,C14N,6,1,108,108,88.5,100,94,87,8,7.4,6,5.6,,,2965.5,108.3,32.07,40.94
27.07.2021 20:00,C14N,6,1,116,116,95.1,100,102,87.9,7.5,6.5,6.5,5.6,17.3,3020,3065.5,109.9,30.61,38.46
27.07.2021 21:00,C14N,6,1,126.5,127,103.7,100,110,87,10,7.9,6.5,5.1,,,3014.2,110.9,27.45,34.97
27.07.2021 22:00,C14N,6,1,134.5,135,110.2,100,116,86.2,11,8.2,7.5,5.6,17.6,3120,3046,107.3,25.6,32.54
27.07.2021 23:00,C14N,6,1,134,134,109.8,100,116,86.6,10.5,7.8,7.5,5.6,,,3070,105.7,25.95,33.93
28.07.2021 00:00,C14N,6,1,131.5,132,107.8,100,114,86.7,10.5,8,7,5.3,,,2996.3,104.2,26.34,33.93
28.07.2021 01:00,C14N,6,1,141,141,115.6,100,122,86.5,11.5,8.2,7.5,5.3,,,3048.5,101.4,24.73,31.43
28.07.2021 02:00,C14N,6,1,131,131,107.4,100,114,87,10.5,8,6.5,5,17.6,3120,2990,102,26.57,34.21
28.07.2021 03:00,C14N,6,1,131.5,132,107.8,100,114,86.7,10.5,8,7,5.3,,,3028.6,103.6,26.37,33.78
28.07.2021 04:00,C14N,6,1,136.5,137,111.9,100,118,86.4,11.5,8.4,7,5.1,18,3150,3026,104.5,25.46,32.76
28.07.2021 05:00,C14N,6,1,133.5,134,109.4,100,116,86.9,11,8.2,6.5,4.9,,,3042,106.1,25.89,33.07
28.07.2021 06:00,C14N,6,1,130,130,106.6,100,112,86.2,11,8.5,7,5.4,17.5,3060,2977.8,107.1,26.7,34.26
28.07.2021 07:00,C14N,6,1,131.5,132,107.8,100,114,86.7,11,8.4,6.5,4.9,,,3030.6,104.5,26.2,33.36
28.07.2021 08:00,C14N,6,0.3,11.5,38,31.4,100,10,87,1,8.7,0.5,4.3,18.5,3100,3124.5,86.1,304.27,136.62
28.07.2021 09:00,C14N,6,0,,,,100,0,,0,,0,,,,747.3,77.7,,
28.07.2021 10:00,C14N,6,0,,,,100,0,,0,,0,,,,,72.9,,
28.07.2021 11:00,C14N,0,0,,,,100,0,,0,,0,,,,,69.2,,
28.07.2021 12:00,C14N,0,0,,,,100,0,,0,,0,,,,,66.8,,
28.07.2021 13:00,C14N,0,0,,,,100,0,,0,,0,,,,,65.5,,
28.07.2021 14:00,C14N,0,0,,,,100,0,,0,,0,,,,,63.6,,
28.07.2021 15:00,C14N,0,0,,,,100,0,,0,,0,,,,,63.4,,
28.07.2021 16:00,C14N,0,0,,,,100,0,,0,,0,,,,,63.1,,
28.07.2021 17:00,C14N,0,0,,,,100,0,,0,,0,,,,,59.5,,
28.07.2021 18:00,C14N,0,0,,,,100,0,,0,,0,,,,,55.9,,
28.07.2021 19:00,C14N,0,0,,,,100,0,,0,,0,,,,,54,,
28.07.2021 20:00,C14N,0,0,,,,100,0,,0,,0,,,,,52.4,,
28.07.2021 21:00,C14N,0,0,,,,100,0,,0,,0,,,,,50.8,,
28.07.2021 22:00,C14N,0,0,,,,100,0,,0,,0,,,,,49.2,,
28.07.2021 23:00,C14N,0,0,,,,100,0,,0,,0,,,,,47.8,,
29.07.2021 00:00,C14N,0,0,,,,100,0,,0,,0,,,,,46.6,,
29.07.2021 01:00,C14N,0,0,,,,100,0,,0,,0,,,,,44.4,,
29.07.2021 02:00,C14N,6,0.6,92.5,146,119.7,100,80,86.5,7.5,8.1,5,5.4,,,1497.4,77.9,38.68,37.85
29.07.2021 03:00,C14N,6,1,116,116,95.1,100,100,86.2,10,8.6,6,5.2,,,3699.8,97.2,30.53,38.59
29.07.2021 04:00,C14N,6,1,129.5,130,106.1,100,112,86.5,11,8.5,6.5,5,,,2806.1,100.5,27.11,34.57
29.07.2021 05:00,C14N,6,1,127,127,104.1,100,110,86.6,10.5,8.3,6.5,5.1,,,2873.5,98.4,27.49,34.97
29.07.2021 06:00,C14N,6,1,128,128,104.9,100,112,87.5,9.5,7.4,6.5,5.1,18.1,3210,3833.3,97.4,27.17,34.91
29.07.2021 07:00,C14N,6,1,131,131,107.4,100,114,87,10,7.6,7,5.3,,,2783.3,99.2,26.93,34.27
29.07.2021 08:00,C14N,6,1,128,128,104.9,100,112,87.5,9.5,7.4,6.5,5.1,19.1,3080,3581.8,96.3,27.13,34.53
29.07.2021 09:00,C14N,6,1,133,133,109,100,116,87.2,10,7.5,7,5.3,,,2604.4,99.4,26.27,33.5
29.07.2021 10:00,C14N,6,1,128,128,104.9,100,112,87.5,9.5,7.4,6.5,5.1,17.2,3040,3638.7,96.7,27.2,34.88
29.07.2021 11:00,C14N,6,1,135,135,110.7,100,118,87.4,10,7.4,7,5.2,,,3912.1,103,25.6,32.93
29.07.2021 12:00,C14N,6,1,132.5,133,108.6,100,116,87.5,10,7.5,6.5,4.9,18.5,2950,3102.6,96.2,26.25,33.36
29.07.2021 13:00,C14N,6,1,129,129,105.7,100,112,86.8,10,7.8,7,5.4,,,2576.4,98,27.01,34.71
29.07.2021 14:00,C14N,6,1,130,130,106.6,100,114,87.7,9.5,7.3,6.5,5,19.2,3000,4222.7,100.1,26.83,34.38
29.07.2021 15:00,C14N,6,1,126,126,103.3,100,110,87.3,9.5,7.5,6.5,5.2,,,4428,99.6,27.51,35.35
29.07.2021 16:00,C14N,6,1,128,128,104.9,100,112,87.5,9.5,7.4,6.5,5.1,18.5,3100,4444.2,102.4,26.92,34.44
29.07.2021 17:00,C14N,6,1,125.5,126,102.9,100,110,87.6,9.5,7.6,6,4.8,,,3237.8,97.2,27.64,35.45
29.07.2021 18:00,C14N,6,1,128.5,129,105.3,100,112,87.2,9.5,7.4,7,5.4,17.8,3060,4413.2,106.8,26.57,34.74
29.07.2021 19:00,C14N,6,1,123,123,100.8,100,108,87.8,9,7.3,6,4.9,,,4412.1,110.1,27.7,35.84
29.07.2021 20:00,C14N,6,1,123,123,100.8,100,108,87.8,8.5,6.9,6.5,5.3,18.2,3230,4409.4,110.6,27.87,35.73
29.07.2021 21:00,C14N,6,1,122.5,123,100.4,100,108,88.2,8.5,6.9,6,4.9,,,4419.2,114.8,27.7,35.42
29.07.2021 22:00,C14N,6,1,127.5,128,104.5,100,112,87.8,9,7.1,6.5,5.1,18.5,3080,4420,114.6,26.58,34.19
29.07.2021 23:00,C14N,6,1,123,123,100.8,100,108,87.8,9,7.3,6,4.9,,,4416.9,113.5,27.69,35.38
30.07.2021 00:00,C14N,6,1,126,126,103.3,100,112,88.9,8,6.3,6,4.8,18,3120,4417.1,112.7,26.96,34.48
30.07.2021 00:00,,,,,,,0,,,,,,,,,,,,
30.07.2021 00:53,,,,,,,0,,,,,,,,,,,,
30.07.2021 01:00,C14N,6,1,126.5,127,103.7,100,112,88.5,8.5,6.7,6,4.7,,,4424,112.2,26.79,34.68
30.07.2021 02:00,C14N,6,1,117.5,118,96.3,100,104,88.5,7.5,6.4,6,5.1,18,3080,4425.9,111.7,29.09,36.98
30.07.2021 03:00,C14N,6,1,126.5,127,103.7,100,112,88.5,8,6.3,6.5,5.1,,,4428.4,110.5,26.86,34.6
30.07.2021 04:00,C14N,6,1,134,134,109.8,100,118,88.1,9,6.7,7,5.2,19,3050,4431.5,108.4,25.59,33.04
30.07.2021 05:00,C14N,6,1,133.5,134,109.4,100,118,88.4,8.5,6.4,7,5.2,,,4431,106.3,25.51,33
30.07.2021 06:00,C14N,6,1,117,117,95.9,100,104,88.9,7,6,6,5.1,18.5,3100,4429.6,106.7,29.12,37.49
30.07.2021 07:00,C14N,6,1,130.5,131,107,100,116,88.9,8,6.1,6.5,5,,,4428.4,108.7,26.26,34.07
30.07.2021 08:00,C14N,6,1,122,122,100,100,108,88.5,7.5,6.1,6.5,5.3,18,3120,4427.9,107,28.1,36.29
30.07.2021 09:00,C14N,6,1,125.5,126,102.9,100,112,89.2,7,5.6,6.5,5.2,,,4424,108.9,27.04,34.9
30.07.2021 10:00,C14N,6,1,115,115,94.3,100,102,88.7,7,6.1,6,5.2,16,3170,4423.6,109,30.04,38.11
30.07.2021 11:00,C14N,6,1,132.5,133,108.6,100,118,89.1,8,6,6.5,4.9,,,4421.9,112.7,25.93,33.35
30.07.2021 12:00,C14N,6,0.9,134.5,152,124.8,88.3,120,89.2,7.5,5.6,7,5.2,19.4,3070,4421.9,112.8,25.38,32.54
30.07.2021 13:00,C14N,6,1,121,121,99.2,100,108,89.3,7,5.8,6,5,,,4416.7,113.6,28.16,36.18
30.07.2021 14:00,C14N,6,1,125,125,102.5,100,112,89.6,6.5,5.2,6.5,5.2,19,2980,4416,114.5,27.15,35.22
30.07.2021 15:00,C14N,6,1,123.5,124,101.2,100,110,89.1,7,5.7,6.5,5.3,,,4416.5,117.2,27.48,35.3
30.07.2021 16:00,C14N,6,1,123.5,124,101.2,100,110,89.1,7,5.7,6.5,5.3,19.6,3140,4412.7,117.7,27.48,35.11
30.07.2021 17:00,C14N,6,1,118.5,119,97.1,100,106,89.5,6.5,5.5,6,5.1,19.6,3190,4420.7,116.6,28.81,37.04
30.07.2021 18:00,C14N,6,1,123,123,100.8,100,110,89.4,6.5,5.3,6.5,5.3,,,4413.7,118.7,27.58,35.5
30.07.2021 19:00,C14N,6,1,121.5,122,99.6,100,108,88.9,7,5.8,6.5,5.3,18.8,3180,4400.8,120,27.95,36.01
30.07.2021 20:00,C14N,6,1,110,110,90.2,100,98,89.1,6,5.5,6,5.5,,,4389.1,120.7,31.06,39.5
30.07.2021 21:00,C14N,6,1,126,126,103.3,100,112,88.9,7,5.6,7,5.6,,,4394,119.6,27.09,34.98
30.07.2021 22:00,C14N,6,1,125,125,102.5,100,112,89.6,7,5.6,6,4.8,18,3090,4394.6,115.3,27.04,34.74
30.07.2021 23:00,C14N,6,1,124.5,125,102,100,112,90,6.5,5.2,6,4.8,,,4399.1,113.4,27.86,35.61
31.07.2021 00:00,C14N,6,1,131.5,132,107.8,100,118,89.7,7.5,5.7,6,4.6,18.5,2930,4406.1,111.3,25.92,33.29
31.07.2021 01:00,C14N,6,1,127.5,128,104.5,100,114,89.4,7,5.5,6.5,5.1,,,4402.2,109.5,26.89,34.71
31.07.2021 02:00,C14N,6,1,132,132,108.2,100,118,89.4,7.5,5.7,6.5,4.9,17.8,3020,4408,107.8,26.02,33.36
31.07.2021 03:00,C14N,6,1,131,131,107.4,100,118,90.1,7,5.3,6,4.6,,,4411.3,108.1,26.03,33.52
31.07.2021 04:00,C14N,6,1,129.5,130,106.1,100,116,89.6,7,5.4,6.5,5,18,2950,4421.5,109.2,26.22,33.86
31.07.2021 05:00,C14N,6,1,130,130,106.6,100,116,89.2,7.5,5.8,6.5,5,,,4441.1,107.6,26.28,33.8
31.07.2021 06:00,C14N,6,1,131.5,132,107.8,100,118,89.7,7,5.3,6.5,4.9,18.5,2980,4449.7,106.7,26.01,33.44
31.07.2021 07:00,C14N,6,1,130,130,106.6,100,116,89.2,7,5.4,7,5.4,,,4446.7,105.9,26.35,34.06
31.07.2021 08:00,C14N,6,1,121,121,99.2,100,108,89.3,7,5.8,6,5,18.4,2900,4442.1,106.6,28.53,36.45
31.07.2021 09:00,C14N,6,1,129.5,130,106.1,100,116,89.6,7,5.4,6.5,5,,,4451.4,108.7,26.3,33.77
31.07.2021 10:00,C14N,6,1,127.5,128,104.5,100,114,89.4,7,5.5,6.5,5.1,18.7,3000,4446.7,109,26.63,34.04
31.07.2021 11:00,C14N,6,1,128,128,104.9,100,114,89.1,7,5.5,7,5.5,18,3000,4441.6,108.3,26.57,34.23
31.07.2021 12:00,C14N,6,1,123,123,100.8,100,110,89.4,7,5.7,6,4.9,,,4436.5,110.3,27.59,35.78
31.07.2021 13:00,C14N,6,1,116.5,117,95.5,100,104,89.3,6.5,5.6,6,5.2,19,2940,4421.5,112.6,29.53,37.57
31.07.2021 13:00,,,,,,,0,,,,,,,,,,,,
31.07.2021 13:56,,,,,,,0,,,,,,,,,,,,
31.07.2021 14:00,C14N,6,1,116.5,117,95.5,100,104,89.3,6.5,5.6,6,5.2,,,4409.8,118.8,29.09,37.1
31.07.2021 15:00,C14N,6,1,112,112,91.8,100,100,89.3,6,5.4,6,5.4,,,4409.8,121.4,30.49,38.77
31.07.2021 16:00,C14N,6,0.3,7,25,20.3,100,6,85.7,0.5,7.1,0.5,7.1,18,2940,4409.8,93.6,496.83,210.5
31.07.2021 17:00,C14N,6,0,,,,100,0,,0,,0,,,,,85.2,,
31.07.2021 18:00,C14N,6,0,,,,100,0,,0,,0,,,,,80.5,,
31.07.2021 19:00,C14N,6,0,,,,100,0,,0,,0,,,,,75.9,,
31.07.2021 20:00,C14N,6,0,,,,100,0,,0,,0,,,,,72.4,,
31.07.2021 21:00,C14N,6,0,,,,100,0,,0,,0,,,,,69.4,,
31.07.2021 22:00,C14N,6,0,,,,100,0,,0,,0,,,,,66.5,,
31.07.2021 23:00,C14N,6,0,,,,100,0,,0,,0,,,,,63.9,,
01.08.2021 00:00,C14N,6,0,,,,100,0,,0,,0,,,,,61.9,,
01.08.2021 01:00,C14N,6,0,,,,100,0,,0,,0,,,,,60,,
01.08.2021 02:00,C14N,6,0,,,,100,0,,0,,0,,,,,58.4,,
01.08.2021 03:00,C14N,6,0,,,,100,0,,0,,0,,,,,56.5,,
01.08.2021 04:00,C14N,6,0,,,,100,0,,0,,0,,,,,54.9,,
01.08.2021 05:00,C14N,6,0,,,,100,0,,0,,0,,,,,53.5,,
01.08.2021 06:00,C14N,6,0,,,,100,0,,0,,0,,,,,52.2,,
01.08.2021 07:00,C14N,6,0,,,,100,0,,0,,0,,,,,51.6,,
01.08.2021 08:00,C14N,6,0,,,,100,0,,0,,0,,,,,51.1,,
01.08.2021 09:00,C14N,6,0.2,17.5,117,95.6,100,16,91.4,1,5.7,0.5,2.9,,,772.5,58.7,207.11,70.15
01.08.2021 10:00,C14N,6,1,112,112,91.8,100,100,89.3,6,5.4,6,5.4,,,3610.5,107.7,31.21,40.81
01.08.2021 11:00,C14N,6,1,125.5,126,102.9,100,112,89.2,7,5.6,6.5,5.2,,,4460.1,110.5,27.43,36.23
01.08.2021 12:00,C14N,6,1,125.5,126,102.9,100,112,89.2,7,5.6,6.5,5.2,,,4452.1,111.3,26.97,34.92
01.08.2021 13:00,C14N,6,1,125.5,126,102.9,100,112,89.2,7,5.6,6.5,5.2,,,4449.4,115.3,27.04,34.84
01.08.2021 14:00,C14N,6,1,118.5,119,97.1,100,106,89.5,6.5,5.5,6,5.1,18.8,3040,4203.2,118.4,28.75,37.98
01.08.2021 15:00,C14N,6,1,130,130,106.6,100,116,89.2,7.5,5.8,6.5,5,,,2760.9,119.6,26.26,33.94
01.08.2021 16:00,C14N,6,1,119.5,120,98,100,106,88.7,7,5.9,6.5,5.4,,,3745.5,125,28.4,36.64
01.08.2021 17:00,C14N,6,1,130,130,106.6,100,116,89.2,7.5,5.8,6.5,5,,,4793.4,111.4,26.32,33.78
01.08.2021 18:00,C14N,6,1,128,128,104.9,100,114,89.1,7.5,5.9,6.5,5.1,17.5,3100,4793.4,106.5,26.81,34.86
01.08.2021 19:00,C14N,6,1,129,129,105.7,100,114,88.4,8,6.2,7,5.4,,,4793.4,104.1,26.67,34.29
01.08.2021 20:00,C14N,6,1,133,133,109,100,118,88.7,8.5,6.4,6.5,4.9,,,4793.4,103.1,25.81,33.32
01.08.2021 21:00,C14N,6,1,131.5,132,107.8,100,116,88.2,8.5,6.5,7,5.3,,,4793.4,100.9,26.18,35.18
01.08.2021 22:00,C14N,6,1,131.5,132,107.8,100,116,88.2,9,6.8,6.5,4.9,16.6,3000,4793.4,98.6,26.3,34.99
01.08.2021 23:00,C14N,6,1,134.5,135,110.2,100,118,87.7,9.5,7.1,7,5.2,,,4793.4,98.1,25.66,34.59
02.08.2021 00:00,C14N,6,1,131.5,132,107.8,100,116,88.2,9,6.8,6.5,4.9,17,3110,4793.4,97.5,26.22,34.82
02.08.2021 01:00,C14N,6,1,130.5,131,107,100,114,87.4,9.5,7.3,7,5.4,,,4793.4,97.7,26.32,35.16
02.08.2021 02:00,C14N,6,1,134,134,109.8,100,118,88.1,9,6.7,7,5.2,18,3070,4793.4,97.6,25.6,34.4
02.08.2021 03:00,C14N,6,1,132,132,108.2,100,116,87.9,9.5,7.2,6.5,4.9,,,4793.4,96.8,25.98,34.76
02.08.2021 04:00,C14N,6,1,132.5,133,108.6,100,116,87.5,9.5,7.2,7,5.3,17.6,3050,4793.4,95.5,25.87,34.47
02.08.2021 05:00,C14N,6,1,136.5,137,111.9,100,120,87.9,9.5,7,7,5.1,,,4793.4,94.5,25.1,33.53
02.08.2021 06:00,C14N,6,1,129.5,130,106.1,100,114,88,9,6.9,6.5,5,19.2,2960,4793.4,93.9,26.87,35.92
02.08.2021 07:00,C14N,6,1,129.5,130,106.1,100,114,88,9,6.9,6.5,5,,,4793.4,93.2,26.87,35.59
02.08.2021 08:00,C14N,6,1,123,123,100.8,100,108,87.8,8.5,6.9,6.5,5.3,18.6,3040,4793.4,91.5,28.13,37.33
02.08.2021 09:00,C14N,6,1,115,115,94.3,100,102,88.7,7,6.1,6,5.2,,,4793.4,90.3,30.32,39.02
02.08.2021 10:00,C14N,6,1,123,123,100.8,100,108,87.8,9,7.3,6,4.9,18.2,3080,3421.1,95.2,28.27,36.3
02.08.2021 11:00,C14N,6,1,131.5,132,107.8,100,116,88.2,9,6.8,6.5,4.9,,,4736.7,100.6,26.39,33.88
02.08.2021 12:00,C14N,6,1,126.5,127,103.7,100,112,88.5,9,7.1,5.5,4.3,,,3740.3,96.2,27.22,34.93
02.08.2021 13:00,C14N,6,1,129,129,105.7,100,114,88.4,9,7,6,4.7,,,4585.8,100.4,26.69,34.88
02.08.2021 14:00,C14N,6,1,130.5,131,107,100,116,88.9,8.5,6.5,6,4.6,17.5,3020,3642.8,96.5,26.34,34.42
02.08.2021 15:00,C14N,6,1,128.5,129,105.3,100,114,88.7,8.5,6.6,6,4.7,,,4662.5,98.7,26.68,0.97
02.08.2021 16:00,C14N,6,1,126,126,103.3,100,112,88.9,8,6.3,6,4.8,,,4161.6,100.1,27.33,36.07
02.08.2021 17:00,C14N,6,1,133,133,109,100,118,88.7,9,6.8,6,4.5,,,4762.9,98.3,25.92,33.26
02.08.2021 18:00,C14N,6,1,126,126,103.3,100,112,88.9,8,6.3,6,4.8,19.4,2990,3759.3,98.3,27.51,35.46
02.08.2021 19:00,C14N,6,1,126,126,103.3,100,112,88.9,8,6.3,6,4.8,,,4564.4,97.5,27.44,35.19
02.08.2021 20:00,C14N,6,1,130.5,131,107,100,116,88.9,8.5,6.5,6,4.6,,,3818.6,100.9,26.79,34.19
02.08.2021 21:00,C14N,6,1,121,121,99.2,100,108,89.3,7.5,6.2,5.5,4.5,,,2883.7,106.4,28.48,36.63
02.08.2021 22:00,C14N,6,1,134.5,135,110.2,100,120,89.2,8.5,6.3,6,4.5,20.2,2850,3025.8,109.3,25.4,32.59
02.08.2021 23:00,C14N,6,1,128,128,104.9,100,114,89.1,9,7,5,3.9,19.2,2920,3048.5,108.2,26.62,34.36
03.08.2021 00:00,C14N,6,1,128,128,104.9,100,114,89.1,8.5,6.6,5.5,4.3,,,3049.1,108,26.52,34.21
03.08.2021 01:00,C14N,6,1,130,130,106.6,100,116,89.2,8.5,6.5,5.5,4.2,,,3042,108,26.13,33.89
03.08.2021 02:00,C14N,6,1,130,130,106.6,100,116,89.2,8.5,6.5,5.5,4.2,18.8,2900,3043.6,107.3,26.1,33.75
03.08.2021 03:00,C14N,6,1,124,124,101.6,100,110,88.7,8,6.5,6,4.8,,,3040.1,107.4,27.38,35.24
03.08.2021 04:00,C14N,6,1,133,133,109,100,118,88.7,8.5,6.4,6.5,4.9,,,3439.9,109.7,25.7,33.17
03.08.2021 05:00,C14N,6,1,131,131,107.4,100,116,88.5,8.5,6.5,6.5,5,,,4281.3,107.8,26.21,33.77
03.08.2021 06:00,C14N,6,1,133,133,109,100,118,88.7,8.5,6.4,6.5,4.9,20.2,2900,4272.5,106.5,25.6,33.33
03.08.2021 07:00,C14N,6,1,128.5,129,105.3,100,114,88.7,8,6.2,6.5,5.1,,,4273.2,107.8,26.42,34.51
03.08.2021 08:00,C14N,6,1,126,126,103.3,100,112,88.9,8,6.3,6,4.8,19.9,2880,4274.9,111.6,26.84,34.52
03.08.2021 09:00,C14N,6,1,113.5,114,93,100,100,88.1,7.5,6.6,6,5.3,,,4272,111.7,30,38.31
03.08.2021 10:00,C14N,6,1,128.5,129,105.3,100,114,88.7,8.5,6.6,6,4.7,16.8,3220,4292.4,112.1,26.54,34.26
03.08.2021 11:00,C14N,6,1,129,129,105.7,100,114,88.4,8.5,6.6,6.5,5,,,4301.7,110.8,26.36,33.87
03.08.2021 12:00,C14N,6,1,131,131,107.4,100,116,88.5,8.5,6.5,6.5,5,,,4299.6,107,25.93,33.57
03.08.2021 13:00,C14N,6,1,127,127,104.1,100,112,88.2,8.5,6.7,6.5,5.1,,,4301.8,103.6,26.79,35.02
03.08.2021 14:00,C14N,6,1,122,122,100,100,108,88.5,8,6.6,6,4.9,18.5,3050,4308.7,101,27.88,36.07
03.08.2021 15:00,C14N,6,1,128.5,129,105.3,100,114,88.7,8.5,6.6,6,4.7,,,4310.4,100.8,26.48,34.36
03.08.2021 16:00,C14N,6,1,122.5,123,100.4,100,108,88.2,8,6.5,6.5,5.3,,,4313.1,103.1,27.81,35.89
03.08.2021 17:00,C14N,6,1,128.5,129,105.3,100,114,88.7,8.5,6.6,6,4.7,,,4310.8,108.7,26.77,34.43
03.08.2021 18:00,C14N,6,1,138,138,113.1,100,122,88.4,9,6.5,7,5.1,15,3040,4288.2,115.5,24.9,32.13
03.08.2021 19:00,C14N,6,1,131.5,132,107.8,100,116,88.2,9,6.8,6.5,4.9,,,4540.9,114.8,26.1,33.9
03.08.2021 20:00,C14N,6,1,137.5,138,112.7,100,122,88.7,9,6.5,6.5,4.7,15.5,3050,4824.7,106.5,25.23,32.53
03.08.2021 21:00,C14N,6,1,129,129,105.7,100,114,88.4,8.5,6.6,6.5,5,,,4840.8,104.3,27.15,34.79
03.08.2021 22:00,C14N,6,1,135.5,136,111.1,100,120,88.6,9,6.6,6.5,4.8,16.3,3140,4849.2,107.7,25.82,33.25
03.08.2021 23:00,C14N,6,1,136,136,111.5,100,120,88.2,9,6.6,7,5.1,17.4,3080,4849.2,106.9,25.63,33.14
04.08.2021 00:00,C14N,6,1,133.5,134,109.4,100,118,88.4,9,6.7,6.5,4.9,,,4847.2,105,26.02,33.5
04.08.2021 01:00,C14N,6,1,129,129,105.7,100,114,88.4,8.5,6.6,6.5,5,,,4847.9,106.2,26.99,34.74
04.08.2021 02:00,C14N,6,1,135.5,136,111.1,100,120,88.6,9,6.6,6.5,4.8,18.8,3070,4847.9,105.8,25.68,33.08
04.08.2021 03:00,C14N,6,1,133,133,109,100,118,88.7,8.5,6.4,6.5,4.9,,,4847.9,100.4,26.28,33.9
04.08.2021 04:00,C14N,6,1,122.5,123,100.4,100,108,88.2,8.5,6.9,6,4.9,18.7,3000,4847.9,98.9,28.86,36.7
04.08.2021 05:00,C14N,6,1,122.5,123,100.4,100,108,88.2,8,6.5,6.5,5.3,,,4848.9,101.1,28.95,37.22
04.08.2021 06:00,C14N,6,1,135.5,136,111.1,100,120,88.6,9,6.6,6.5,4.8,19.6,2960,4860.5,104.9,25.76,33.72
04.08.2021 07:00,C14N,6,1,122,122,100,100,108,88.5,8,6.6,6,4.9,,,4861.7,104.8,28.63,37.36
04.08.2021 08:00,C14N,6,0.4,33.5,91,74.9,100,30,89.6,2,6,1.5,4.5,18.5,2980,4674.9,86.2,106.78,55.92
04.08.2021 09:00,C14N,6,0,,,,100,0,,0,,0,,,,,76.4,,
04.08.2021 10:00,C14N,6,0,,,,100,0,,0,,0,,,,,73.7,,
04.08.2021 11:00,C14N,6,0,,,,100,0,,0,,0,,,,,71.8,,
04.08.2021 12:00,C14N,6,0,,,,100,0,,0,,0,,,,,70.4,,
04.08.2021 13:00,C14N,6,0,,,,100,0,,0,,0,,,,,69.3,,
04.08.2021 14:00,C14N,6,0,,,,100,0,,0,,0,,,,,67.7,,
04.08.2021 15:00,C14N,6,,,,,100,,,,,,,,,,,,
04.08.2021 16:00,C14N,,,,,,100,,,,,,,,,,,,
04.08.2021 17:00,C14N,,,,,,100,,,,,,,,,,,,
04.08.2021 18:00,C14N,,,,,,100,,,,,,,,,,,,
04.08.2021 19:00,C14N,6,,,,,100,,,,,,,,,,,,
04.08.2021 20:00,C14N,6,0,,,,100,0,,0,,0,,,,,57.4,,
04.08.2021 21:00,C14N,6,0,,,,100,0,,0,,0,,,,,56.1,,
04.08.2021 22:00,C14N,6,0,,,,100,0,,0,,0,,,,,55.3,,
04.08.2021 23:00,C14N,6,0.3,34,136,111.5,100,30,88.2,2.5,7.4,1.5,4.4,,,1082.8,67.6,109.59,49.19
05.08.2021 00:00,C14N,6,1,115.5,116,94.7,100,102,88.3,7.5,6.5,6,5.2,,,4519.4,103.6,31.16,40.33
05.08.2021 01:00,C14N,6,1,133.5,134,109.4,100,118,88.4,9,6.7,6.5,4.9,,,4820.7,101.5,26.39,34.34
05.08.2021 02:00,C14N,6,0.6,79,135,111,58.3,70,88.6,5,6.3,4,5.1,20,3360,4846.5,83.8,44.24,36.6
05.08.2021 03:00,C14N,6,0.7,81.5,116,95.4,70,72,88.3,5.5,6.7,4,4.9,,,2307.3,89,44.15,44.99
05.08.2021 04:00,C14N,6,1,113,113,92.6,100,100,88.5,7.5,6.6,5.5,4.9,,,3997.1,96.8,31.52,39.25
05.08.2021 05:00,C14N,6,1,124,124,101.6,100,110,88.7,8,6.5,6,4.8,,,3991,103.4,28.17,35.43
05.08.2021 06:00,C14N,6,1,129.5,130,106.1,100,114,88,9,6.9,6.5,5,20.8,3140,3342.8,102.4,26.82,34.31
05.08.2021 07:00,C14N,6,1,134.5,135,110.2,100,120,89.2,8.5,6.3,6,4.5,19.5,3190,2501.6,119.4,25.41,32.29
05.08.2021 08:00,C14N,6,1,119.5,120,98,100,106,88.7,8,6.7,5.5,4.6,,,4757.2,129,28.62,36.28
05.08.2021 09:00,C14N,6,1,132.5,133,108.6,100,118,89.1,8.5,6.4,6,4.5,,,4841.8,115,25.7,33.46
05.08.2021 10:00,C14N,6,1,122.5,123,100.4,100,110,89.8,7,5.7,5.5,4.5,19.5,3140,4841.8,110.2,27.78,37.1
05.08.2021 11:00,C14N,6,1,131.5,132,107.8,100,118,89.7,7.5,5.7,6,4.6,,,4841.8,107.7,25.93,34.16
05.08.2021 12:00,C14N,6,1,124.5,125,102,100,112,90,7,5.6,5.5,4.4,18.5,3050,4841.8,106,27.37,36.07
05.08.2021 13:00,C14N,6,0.8,103,131,107.8,78.3,92,89.3,6,5.8,5,4.9,,,4841.8,99.9,33.08,37.06
05.08.2021 14:00,C14N,6,0,,,,0,0,,0,,0,,18.5,3030,,64.6,,
05.08.2021 15:00,C14N,6,0.2,37.5,188,153.7,20,34,90.7,2,5.3,1.5,4,,,2674.5,75.6,94.73,57.8
05.08.2021 16:00,C14N,6,1,123,123,100.8,100,110,89.4,7.5,6.1,5.5,4.5,,,4829,104.7,28.01,36.64
05.08.2021 17:00,C14N,6,1,125.5,126,102.9,100,112,89.2,7.5,6,6,4.8,,,4845.8,100.7,27.5,35.84
05.08.2021 18:00,C14N,6,0.5,26.5,53,43.4,100,24,90.6,1.5,5.7,1,3.8,19,2960,4862.7,92,129.76,89.54
05.08.2021 19:00,C14N,6,0,,,,100,0,,0,,0,,,,,77.5,,
05.08.2021 20:00,C14N,6,0,,,,100,0,,0,,0,,,,,71.8,,
05.08.2021 21:00,C14N,6,0,,,,100,0,,0,,0,,,,,68.2,,
05.08.2021 22:00,C14N,6,0.2,40.5,174,142.3,100,36,88.9,2.5,6.2,2,4.9,,,1086.4,74,90.38,37.26
05.08.2021 23:00,C14N,6,1,125,125,102.5,100,112,89.6,7.5,6,5.5,4.4,,,4194.4,105.1,27.36,36.37
06.08.2021 00:00,C14N,6,1,121,121,99.2,100,108,89.3,7.5,6.2,5.5,4.5,,,2930.6,115.6,28.76,37.38
06.08.2021 01:00,C14N,6,1,105,105,86.1,100,94,89.5,6,5.7,5,4.8,21.5,3180,4841.2,124.3,32.83,42.94
06.08.2021 02:00,C14N,6,1,114,114,93.4,100,102,89.5,7,6.1,5,4.4,,,4843.6,114.4,30.3,39.32
06.08.2021 03:00,C14N,6,1,114.5,115,93.9,100,102,89.1,7,6.1,5.5,4.8,20.3,3130,4843.6,107.7,30.05,39.84
06.08.2021 04:00,C14N,6,1,123.5,124,101.2,100,110,89.1,7.5,6.1,6,4.9,,,4863.3,104.9,27.68,37.33
06.08.2021 05:00,C14N,6,1,126.5,127,103.7,100,112,88.5,8,6.3,6.5,5.1,20,3110,4868.8,104.1,26.97,36.01
06.08.2021 06:00,C14N,6,1,110.5,111,90.6,100,98,88.7,7,6.3,5.5,5,,,4868.8,104.1,30.91,41.41
06.08.2021 07:00,C14N,6,1,117,117,95.9,100,104,88.9,7,6,6,5.1,18,3120,4868.8,105.2,29.33,38.45
06.08.2021 08:00,C14N,6,1,109,109,89.3,100,96,88.1,7,6.4,6,5.5,,,4868.8,113,31.44,39.74
06.08.2021 09:00,C14N,6,1,112,112,91.8,100,100,89.3,6.5,5.8,5.5,4.9,,,4868.8,116.7,30.6,38.73
06.08.2021 10:00,C14N,6,1,118.5,119,97.1,100,106,89.5,7,5.9,5.5,4.6,18,3050,4868.8,110.8,29.14,36.75
06.08.2021 11:00,C14N,6,1,112,112,91.8,100,100,89.3,7,6.3,5,4.5,,,4868.8,104,30.98,38.7
06.08.2021 12:00,C14N,6,1,123.5,124,101.2,100,110,89.1,7.5,6.1,6,4.9,19,3130,4868.8,101.5,27.88,35.71
06.08.2021 13:00,C14N,6,1,117,117,95.9,100,104,88.9,7.5,6.4,5.5,4.7,,,4868.8,100.1,29.19,36.78
06.08.2021 14:00,C14N,6,1,121,121,99.2,100,108,89.3,7.5,6.2,5.5,4.5,17.6,3300,4868.8,102.3,28.37,36.02
06.08.2021 15:00,C14N,6,1,107.5,108,88.1,100,96,89.3,6.5,6,5,4.7,,,4868.8,103.6,31.98,40.78
06.08.2021 16:00,C14N,6,1,124,124,101.6,100,110,88.7,8,6.5,6,4.8,18,3220,4844.9,105.9,27.93,35.28
06.08.2021 17:00,C14N,6,1,114,114,93.4,100,102,89.5,7,6.1,5,4.4,,,4843.2,101.6,30.27,38.31
06.08.2021 18:00,C14N,6,0.4,31.5,76,62,100,28,88.9,2,6.3,1.5,4.8,17.6,3200,4869.5,88.3,111.03,65.11
06.08.2021 19:00,C14N,6,0,,,,100,0,,0,,0,,,,,75.2,,
06.08.2021 20:00,C14N,6,0,,,,100,0,,0,,0,,,,,70.2,,
06.08.2021 21:00,C14N,6,0,,,,100,0,,0,,0,,,,,67,,
06.08.2021 22:00,C14N,6,0,,,,100,0,,0,,0,,,,,64.5,,
06.08.2021 23:00,C14N,6,0.8,110,140,115.1,100,98,89.1,7,6.4,5,4.5,,,2573.5,93.6,32.11,34.51
07.08.2021 00:00,C14N,6,1,114.5,115,93.9,100,102,89.1,7,6.1,5.5,4.8,,,4858.2,100.1,29.83,37.61
07.08.2021 01:00,C14N,6,1,116.5,117,95.5,100,104,89.3,7,6,5.5,4.7,17.7,3290,4859.2,102.4,29.39,37.15
07.08.2021 02:00,C14N,6,1,115,115,94.3,100,102,88.7,7.5,6.5,5.5,4.8,,,4859.4,102.3,30.22,37.53
07.08.2021 03:00,C14N,6,1,130,130,106.6,100,116,89.2,8,6.2,6,4.6,17.5,3350,4859.4,99.7,26.35,33.66
07.08.2021 04:00,C14N,6,1,119,119,97.5,100,106,89.1,7.5,6.3,5.5,4.6,,,4689.3,98.6,28.81,36.47
07.08.2021 05:00,C14N,6,1,127.5,128,104.5,100,114,89.4,7.5,5.9,6,4.7,18,3180,3532.9,107.9,27.32,34.42
07.08.2021 06:00,C14N,6,1,121.5,122,99.6,100,108,88.9,8,6.6,5.5,4.5,,,4853.9,107.8,28.18,35.9
07.08.2021 07:00,C14N,6,1,117,117,95.9,100,104,88.9,7.5,6.4,5.5,4.7,18.7,3350,4475,104.8,29.6,37.76
07.08.2021 08:00,C14N,6,1,110.5,111,90.6,100,98,88.7,7.5,6.8,5,4.5,,,4842.8,108.4,30.99,39.25
07.08.2021 09:00,C14N,6,1,119.5,120,98,100,106,88.7,8,6.7,5.5,4.6,,,4732.2,105.3,29.34,37.23
07.08.2021 10:00,C14N,6,1,128.5,129,105.3,100,114,88.7,8.5,6.6,6,4.7,18,3270,2123.7,104.1,27,34.89
07.08.2021 11:00,C14N,6,1,128.5,129,105.3,100,114,88.7,8.5,6.6,6,4.7,,,2544.9,105.1,27.12,34.65
07.08.2021 12:00,C14N,6,1,124,124,101.6,100,110,88.7,8,6.5,6,4.8,17.5,3300,2434.6,105,28.15,35.81
07.08.2021 13:00,C14N,6,1,126.5,127,103.7,100,112,88.5,8.5,6.7,6,4.7,,,2768.4,105.5,27.63,35.11
07.08.2021 14:00,C14N,6,1,129,129,105.7,100,114,88.4,9,7,6,4.7,17.3,2950,3180.8,104.8,26.93,34.09
07.08.2021 15:00,C14N,6,1,129,129,105.7,100,114,88.4,9,7,6,4.7,,,2319.4,104.6,27.1,34.67
07.08.2021 16:00,C14N,6,1,126,126,103.3,100,112,88.9,8.5,6.7,5.5,4.4,18,2980,1410.1,104.7,27.31,34.68
07.08.2021 17:00,C14N,6,1,126.5,127,103.7,100,112,88.5,8.5,6.7,6,4.7,,,1555.1,105.2,27.28,34.9
07.08.2021 18:00,C14N,6,1,126.5,127,103.7,100,112,88.5,8.5,6.7,6,4.7,17.5,3030,2011,105.1,27.35,34.88
07.08.2021 19:00,C14N,6,1,106.5,107,87.3,100,94,88.3,7.5,7,5,4.7,,,2500,104.3,33.06,41.82
07.08.2021 20:00,C14N,6,1,128.5,129,105.3,100,114,88.7,8.5,6.6,6,4.7,,,2306.2,106.2,27.43,34.54
07.08.2021 21:00,C14N,6,1,126,126,103.3,100,112,88.9,8.5,6.7,5.5,4.4,,,2304,107.1,27.71,35.46
07.08.2021 22:00,C14N,6,1,125.5,126,102.9,100,112,89.2,7.5,6,6,4.8,18,3010,2296.5,110.3,27.6,35.25
07.08.2021 23:00,C14N,6,1,128,128,104.9,100,114,89.1,8,6.3,6,4.7,,,2297.3,104.4,27.03,34.35
08.08.2021 00:00,C14N,6,1,128,128,104.9,100,114,89.1,8,6.3,6,4.7,18.6,2950,2299.5,103.1,27.2,34.88
08.08.2021 01:00,C14N,6,1,128,128,104.9,100,114,89.1,8,6.3,6,4.7,,,2464,110.6,27.05,34
08.08.2021 02:00,C14N,6,1,130,130,106.6,100,116,89.2,8,6.2,6,4.6,19.2,2940,2999.5,109.5,26.65,34.92
08.08.2021 03:00,C14N,6,1,132.5,133,108.6,100,118,89.1,8.5,6.4,6,4.5,,,3000.1,107,26.08,33.55
08.08.2021 04:00,C14N,6,1,130,130,106.6,100,116,89.2,8,6.2,6,4.6,17.6,2980,3003.1,109.8,26.55,34.07
08.08.2021 05:00,C14N,6,1,130,130,106.6,100,116,89.2,8,6.2,6,4.6,,,2999.6,106.4,26.7,34.28
08.08.2021 06:00,C14N,6,1,130,130,106.6,100,116,89.2,8,6.2,6,4.6,18,2950,3003.9,108.8,26.53,34.17
08.08.2021 07:00,C14N,6,1,128,128,104.9,100,114,89.1,8,6.3,6,4.7,,,3216.4,108.1,26.93,34.76
08.08.2021 08:00,C14N,6,1,125.5,126,102.9,100,112,89.2,7.5,6,6,4.8,17.7,2970,2156.6,101.4,27.52,35.24
08.08.2021 09:00,C14N,6,1,124,124,101.6,100,110,88.7,8,6.5,6,4.8,,,3410.1,103.1,27.81,35.73
08.08.2021 10:00,C14N,6,1,54,54,44.3,100,48,88.9,3.5,6.5,2.5,4.6,19.3,2870,4836.2,100.7,64,82.93
08.08.2021 11:00,C14N,6,0,,0,,3.3,0,,0,,0,,,,4837.3,100.3,,
08.08.2021 12:00,C14N,6,0,,,,100,0,,0,,0,,19.5,2920,4837.3,100.3,,
08.08.2021 13:00,C14N,6,0,,,,100,0,,0,,0,,,,4837.3,100.3,,
08.08.2021 14:00,C14N,6,0,,,,100,0,,0,,0,,18.8,2940,4837.3,100.3,,
08.08.2021 15:00,C14N,6,0,,,,100,0,,0,,0,,,,4837.3,100.3,,
08.08.2021 16:00,C14N,6,0,,,,100,0,,0,,0,,,,4837.3,100.3,,
08.08.2021 17:00,C14N,6,0,,,,100,0,,0,,0,,,,4837.3,100.3,,
08.08.2021 18:00,C14N,6,0,,,,100,0,,0,,0,,,,4837.3,100.3,,
08.08.2021 19:00,C14N,6,0,,,,100,0,,0,,0,,,,4837.3,100.3,,
08.08.2021 20:00,C14N,6,0,,,,100,0,,0,,0,,17.5,3040,4837.3,100.3,,
08.08.2021 21:00,C14N,6,0,,,,100,0,,0,,0,,,,4837.3,100.3,,
08.08.2021 22:00,C14N,6,0,,,,100,0,,0,,0,,,,4837.3,100.3,,
08.08.2021 23:00,C14N,6,0,,,,100,0,,0,,0,,,,4837.3,100.3,,
09.08.2021 00:00,C14N,6,0.3,,0,,100,0,,0,,0,,,,4837.3,100.3,,
09.08.2021 01:00,C14N,6,1,,0,,100,0,,0,,0,,,,4837.3,100.3,,
09.08.2021 02:00,C14N,6,1,,0,,100,0,,0,,0,,,,4837.3,100.3,,
09.08.2021 03:00,C14N,6,1,,0,,100,0,,0,,0,,,,4837.3,100.3,,
09.08.2021 04:00,C14N,6,1,,0,,100,0,,0,,0,,,,4837.3,100.3,,
09.08.2021 04:00,C3A4N-60,,,,,,100,,,,,,,4.5,4800,,,,
09.08.2021 05:00,C14N,6,1,,0,,100,0,,0,,0,,,,4837.3,100.3,,
09.08.2021 06:00,C14N,6,1,,0,,100,0,,0,,0,,,,4837.3,100.3,,
09.08.2021 06:00,C3A4N-60,,,,,,100,,,,,,,3.2,5170,,,,
09.08.2021 07:00,C14N,6,1,,0,,100,0,,0,,0,,,,4837.3,100.3,,
09.08.2021 08:00,C14N,6,1,,0,,100,0,,0,,0,,,,4837.3,100.3,,
09.08.2021 08:00,C3A4N-60,,,,,,100,,,,,,,3.1,5140,,,,
09.08.2021 09:00,,,,,,,0,,,,,,,,,,,,
09.08.2021 09:00,C14N,6,0.3,,0,,100,0,,0,,0,,,,4837.3,100.3,,
09.08.2021 09:18,C3A4N-60,7,0.6,686.5,1113,,88.1,266,38.7,38.5,5.6,382,55.6,,,740.4,94.9,5.03,4.5
09.08.2021 10:00,C3A4N-60,7,0,,0,,1.7,0,,0,,0,,2,4620,740.4,67.8,,
09.08.2021 11:00,C3A4N-60,7,0,,,,0,0,,0,,0,,,,,64.5,,
09.08.2021 12:00,C3A4N-60,7,0,,,,0,0,,0,,0,,,,,65,,
09.08.2021 13:00,C3A4N-60,7,0,,,,0,0,,0,,0,,,,,61.4,,
09.08.2021 14:00,C3A4N-60,7,0,,,,0,0,,0,,0,,,,,58.8,,
09.08.2021 15:00,C3A4N-60,7,0,,,,0,0,,0,,0,,,,,58.3,,
09.08.2021 16:00,C3A4N-60,7,0,,,,0,0,,0,,0,,,,,55,,
09.08.2021 17:00,C3A4N-60,7,0,,,,0,0,,0,,0,,,,,53.9,,
09.08.2021 18:00,C3A4N-60,7,0,,,,0,0,,0,,0,,,,,53.7,,
09.08.2021 19:00,C3A4N-60,7,0,,,,0,0,,0,,0,,,,,51.8,,
09.08.2021 20:00,C3A4N-60,7,0,,,,0,0,,0,,0,,,,,50.2,,
09.08.2021 21:00,C3A4N-60,7,0,,,,0,0,,0,,0,,,,,48.5,,
09.08.2021 22:00,C3A4N-60,7,0,,,,0,0,,0,,0,,,,,46.8,,
09.08.2021 23:00,C3A4N-60,7,0,,,,0,0,,0,,0,,,,,45.4,,
10.08.2021 00:00,C3A4N-60,7,0.7,49,73,60.2,66.7,16,32.7,2.5,5.1,30.5,62.2,,,740.4,76.7,71.61,74.08
10.08.2021 01:00,C3A4N-60,7,1,69.5,70,57,100,22,31.7,4,5.8,43.5,62.6,,,740.4,89.9,49.71,61.87
10.08.2021 02:00,C3A4N-60,7,1,71,71,58.2,100,22,31,4,5.6,45,63.4,3.3,4990,740.4,82.4,48.15,59.92
10.08.2021 03:00,C3A4N-60,7,1,72.5,73,59.4,100,24,33.1,4,5.5,44.5,61.4,,,740.4,84,47.06,59.07
10.08.2021 04:00,C3A4N-60,7,1,65.5,66,53.7,100,20,30.5,3.5,5.3,42,64.1,2.9,5030,740.4,87.3,52.04,65.62
10.08.2021 05:00,C3A4N-60,7,1,67,67,54.9,100,22,32.8,3.5,5.2,41.5,61.9,,,740.4,93.7,51.13,63.63
10.08.2021 06:00,C3A4N-60,7,1,69,69,56.6,100,22,31.9,3.5,5.1,43.5,63,2.2,4500,740.4,95,49.63,61.99
10.08.2021 07:00,C3A4N-60,7,1,67.5,68,55.3,100,22,32.6,3.5,5.2,42,62.2,,,740.4,94.9,50.63,62.93
10.08.2021 08:00,C3A4N-60,7,1,67,67,54.9,100,22,32.8,3.5,5.2,41.5,61.9,2.6,4470,740.4,97.1,51.01,63.6
10.08.2021 09:00,C3A4N-60,7,1,65,65,53.3,100,20,30.8,3.5,5.4,41.5,63.8,,,740.4,97.2,52.66,65.9
10.08.2021 10:00,C3A4N-60,7,1,66,66,54.1,100,22,33.3,3,4.5,41,62.1,2.1,4650,797,98.4,51.77,64.25
10.08.2021 11:00,C3A4N-60,7,1,67,67,54.9,100,22,32.8,3,4.5,42,62.7,,,863.1,97.8,51.15,63.79
10.08.2021 12:00,C3A4N-60,7,1,66.5,67,54.5,100,22,33.1,3,4.5,41.5,62.4,2.2,4730,743.8,95.4,51.25,64.02
10.08.2021 13:00,C3A4N-60,7,1,66.5,67,54.5,100,22,33.1,3.5,5.3,41,61.7,,,743.8,94,51.53,64.21
10.08.2021 14:00,C3A4N-60,7,1,55.5,56,45.5,100,18,32.4,2.5,4.5,35,63.1,3.2,4760,743.8,95.1,61.73,76.59
10.08.2021 15:00,,,,,,,88.3,,,,,,,,,,,,
10.08.2021 15:00,C3A4N-60,7,0.1,,0,,100,0,,0,,0,,,,743.8,79.9,,
10.08.2021 15:23,C14N,6,0,,,,100,0,,0,,0,,,,,62.7,,
10.08.2021 16:00,C14N,6,0.8,86.5,113,92.5,100,78,90.2,5.5,6.4,3,3.5,,,2584.6,96.1,41.07,44.58
10.08.2021 17:00,C14N,6,1,131.5,132,107.8,100,116,88.2,9,6.8,6.5,4.9,,,4136.1,111.8,26.59,33.89
10.08.2021 18:00,C14N,6,1,131.5,132,107.8,100,116,88.2,8.5,6.5,7,5.3,16,3800,4144.6,116.5,26.2,33.82
10.08.2021 19:00,C14N,6,1,129.5,130,106.1,100,114,88,8.5,6.6,7,5.4,,,4162.3,116.5,26.51,34.14
10.08.2021 20:00,C14N,6,1,130.5,131,107,100,114,87.4,9,6.9,7.5,5.7,15.5,3260,4174,117.1,26.45,34.18
10.08.2021 21:00,C14N,6,1,131.5,132,107.8,100,116,88.2,8.5,6.5,7,5.3,,,4202.2,116.2,26.28,33.73
10.08.2021 22:00,C14N,6,1,134,134,109.8,100,118,88.1,9,6.7,7,5.2,17.6,3150,4209.6,116.2,25.79,33.18
10.08.2021 23:00,C14N,6,1,134.5,135,110.2,100,118,87.7,9,6.7,7.5,5.6,,,4208.2,114.9,25.58,33.02
11.08.2021 00:00,C14N,6,1,131.5,132,107.8,100,116,88.2,8.5,6.5,7,5.3,,,4184.2,114.1,26.24,33.65
11.08.2021 01:00,C14N,6,1,132,132,108.2,100,116,87.9,9,6.8,7,5.3,,,4182.4,113.3,26.07,33.76
11.08.2021 02:00,C14N,6,1,134,134,109.8,100,118,88.1,8.5,6.3,7.5,5.6,19,3110,4188.2,111.7,25.79,33.02
11.08.2021 03:00,C14N,6,1,132,132,108.2,100,116,87.9,9,6.8,7,5.3,,,4184.6,111.4,26.23,34.01
11.08.2021 04:00,C14N,6,1,132,132,108.2,100,116,87.9,8.5,6.4,7.5,5.7,18.5,3100,4321.3,110.7,26.29,34.09
11.08.2021 05:00,C14N,6,1,129.5,130,106.1,100,114,88,8.5,6.6,7,5.4,,,4329,109.4,26.74,34.25
11.08.2021 06:00,C14N,6,1,132,132,108.2,100,116,87.9,9,6.8,7,5.3,19,3010,4313.7,108.2,26.26,33.98
11.08.2021 07:00,C14N,6,1,134,134,109.8,100,118,88.1,9,6.7,7,5.2,,,4313.7,108.8,25.78,33.3
11.08.2021 08:00,C14N,6,1,132,132,108.2,100,116,87.9,8.5,6.4,7.5,5.7,18,3050,4309.7,108.7,26.17,33.81
11.08.2021 09:00,C14N,6,1,132,132,108.2,100,116,87.9,9,6.8,7,5.3,,,4325,108.7,26.24,33.87
11.08.2021 10:00,C14N,6,1,131.5,132,107.8,100,116,88.2,8.5,6.5,7,5.3,19.9,2960,4331.8,109.2,26.22,33.63
11.08.2021 11:00,C14N,6,1,129,129,105.7,100,114,88.4,8.5,6.6,6.5,5,19.2,3020,4307.4,109.6,26.73,34.55
11.08.2021 12:00,C14N,6,1,131.5,132,107.8,100,116,88.2,8.5,6.5,7,5.3,,,4320.3,110.5,26.25,33.82
11.08.2021 13:00,C14N,6,1,129.5,130,106.1,100,114,88,9,6.9,6.5,5,,,4311,109.7,26.78,34.89
11.08.2021 14:00,C14N,6,1,129,129,105.7,100,114,88.4,8.5,6.6,6.5,5,18,2990,4334.7,112.7,26.83,34
11.08.2021 15:00,C14N,6,1,130,130,106.6,100,114,87.7,9,6.9,7,5.4,16.7,3150,4317.7,112,26.45,34.24
11.08.2021 16:00,C14N,6,1,127,127,104.1,100,112,88.2,8.5,6.7,6.5,5.1,,,4312.1,112.7,27.7,35.31
11.08.2021 17:00,C14N,6,1,134.5,135,110.2,100,118,87.7,9.5,7.1,7,5.2,,,4321.4,113.8,26.02,33.37
11.08.2021 18:00,C14N,6,0.5,34,70,57.7,100,30,88.2,2.5,7.4,1.5,4.4,,,3857.3,96.3,103.73,73.15
11.08.2021 19:00,C14N,6,0,,,,100,0,,0,,0,,,,,78.7,,
11.08.2021 20:00,C14N,6,0,,,,100,0,,0,,0,,,,,73.2,,
11.08.2021 21:00,C14N,6,0,,,,100,0,,0,,0,,,,,68.5,,
11.08.2021 22:00,C14N,6,0,,,,100,0,,0,,0,,,,,64.7,,
11.08.2021 23:00,C14N,6,0,,,,100,0,,0,,0,,,,,63.3,,
12.08.2021 00:00,C14N,6,0,,,,100,0,,0,,0,,,,,61.4,,
12.08.2021 01:00,C14N,6,0,,,,100,0,,0,,0,,,,,59.4,,
12.08.2021 02:00,C14N,6,0,,,,100,0,,0,,0,,,,,57.3,,
12.08.2021 03:00,C14N,6,0,,,,100,0,,0,,0,,,,,54.7,,
12.08.2021 04:00,C14N,6,0,,,,100,0,,0,,0,,,,,52.7,,
12.08.2021 05:00,C14N,6,0,,,,100,0,,0,,0,,,,,50.8,,
12.08.2021 06:00,C14N,6,0,,,,100,0,,0,,0,,,,,49.3,,
12.08.2021 07:00,C14N,6,0,,,,100,0,,0,,0,,,,,48.3,,
12.08.2021 08:00,C14N,6,0,,,,100,0,,0,,0,,,,,47.8,,
12.08.2021 09:00,C14N,6,0,,,,100,0,,0,,0,,,,,47.4,,
12.08.2021 10:00,C14N,6,0,,,,100,0,,0,,0,,,,,47.2,,
12.08.2021 11:00,C14N,6,0,,,,100,0,,0,,0,,,,,47,,
12.08.2021 12:00,C14N,6,0,,,,100,0,,0,,0,,,,,47.1,,
12.08.2021 13:00,C14N,6,0,,,,100,0,,0,,0,,,,,47.3,,
12.08.2021 14:00,C14N,6,0,,,,100,0,,0,,0,,,,,47.4,,
12.08.2021 15:00,C14N,6,0,,,,100,0,,0,,0,,,,,47.3,,
12.08.2021 16:00,C14N,6,0,,,,100,0,,0,,0,,,,,47.1,,
12.08.2021 17:00,C14N,6,0,,,,100,0,,0,,0,,,,,46.8,,
12.08.2021 18:00,C14N,6,0,,,,100,0,,0,,0,,,,,46.3,,
12.08.2021 19:00,C14N,6,0,,,,100,0,,0,,0,,,,,45.7,,
12.08.2021 20:00,C14N,6,0,,,,100,0,,0,,0,,,,,44.9,,
12.08.2021 21:00,C14N,6,0,,,,100,0,,0,,0,,,,,44.3,,
12.08.2021 22:00,C14N,6,0,,,,100,0,,0,,0,,,,,43.9,,
12.08.2021 23:00,C14N,6,0,,,,100,0,,0,,0,,,,,43.4,,
13.08.2021 00:00,C14N,6,0,,,,100,0,,0,,0,,,,,42.7,,
13.08.2021 01:00,C14N,6,0,,,,100,0,,0,,0,,,,,42.1,,
13.08.2021 02:00,C14N,6,0,,,,100,0,,0,,0,,,,,41.8,,
13.08.2021 03:00,C14N,6,0,,,,100,0,,0,,0,,,,,41.4,,
13.08.2021 04:00,C14N,6,0,,,,100,0,,0,,0,,,,,40.9,,
13.08.2021 05:00,C14N,6,0,,,,100,0,,0,,0,,,,,40.3,,
13.08.2021 06:00,C14N,6,0,,,,100,0,,0,,0,,,,,39.7,,
13.08.2021 06:00,,,,,,,100,,,,,,,,,,,,
13.08.2021 06:48,,,,,,,100,,,,,,,,,,,,
13.08.2021 07:00,C14N,6,0,,,,100,0,,0,,0,,,,,39.5,,
13.08.2021 08:00,C14N,6,0,,,,100,0,,0,,0,,,,,39.7,,
13.08.2021 09:00,C14N,6,0,,,,100,0,,0,,0,,,,,40,,
13.08.2021 10:00,C14N,6,0,,,,100,0,,0,,0,,,,,40.5,,
13.08.2021 11:00,C14N,6,0,,,,100,0,,0,,0,,,,,40.9,,
13.08.2021 12:00,C14N,6,0,,,,100,0,,0,,0,,,,,41.3,,
13.08.2021 13:00,C14N,6,0,,,,100,0,,0,,0,,,,,41.7,,
13.08.2021 14:00,C14N,6,0,,,,100,0,,0,,0,,,,,42,,
13.08.2021 15:00,C14N,6,0,,,,100,0,,0,,0,,,,,42.1,,
13.08.2021 16:00,C14N,6,0,,,,100,0,,0,,0,,,,,42.1,,
13.08.2021 17:00,C14N,6,0,,,,100,0,,0,,0,,,,,42,,
13.08.2021 18:00,C14N,6,0,,,,100,0,,0,,0,,,,,41.7,,
13.08.2021 19:00,C14N,6,0,,,,100,0,,0,,0,,,,,41.3,,
13.08.2021 20:00,C14N,6,0,,,,100,0,,0,,0,,,,,40.9,,
13.08.2021 21:00,C14N,6,0,,,,100,0,,0,,0,,,,,40.5,,
13.08.2021 22:00,C14N,6,0,,,,100,0,,0,,0,,,,,39.6,,
13.08.2021 23:00,C14N,6,0,,,,100,0,,0,,0,,,,,38.8,,
14.08.2021 00:00,C14N,6,0,,,,100,0,,0,,0,,,,,38.3,,
14.08.2021 01:00,C14N,6,0,,,,100,0,,0,,0,,,,,37.6,,
14.08.2021 02:00,C14N,6,0,,,,100,0,,0,,0,,,,,37,,
14.08.2021 03:00,C14N,6,0,,,,100,0,,0,,0,,,,,36.6,,
14.08.2021 04:00,C14N,6,0,,,,100,0,,0,,0,,,,,35.9,,
14.08.2021 05:00,C14N,6,0,,,,100,0,,0,,0,,,,,35.3,,
14.08.2021 06:00,C14N,6,0,,,,100,0,,0,,0,,,,,34.8,,
14.08.2021 07:00,C14N,6,0,,,,100,0,,0,,0,,,,,34.5,,
14.08.2021 08:00,C14N,6,0,,,,100,0,,0,,0,,,,,34.4,,
14.08.2021 09:00,C14N,6,0,,,,100,0,,0,,0,,,,,34.5,,
14.08.2021 10:00,C14N,6,0,,,,100,0,,0,,0,,,,,34.9,,
14.08.2021 11:00,C14N,6,0,,,,100,0,,0,,0,,,,,35.4,,
14.08.2021 12:00,C14N,6,0,,,,100,0,,0,,0,,,,,36,,
14.08.2021 13:00,C14N,6,0,,,,100,0,,0,,0,,,,,36.5,,
14.08.2021 14:00,C14N,6,0,,,,100,0,,0,,0,,,,,37.1,,
14.08.2021 15:00,C14N,6,0,,,,100,0,,0,,0,,,,,37.6,,
