Repository: SamerHany/CHES210-Data-Science-In-Chemical-Engineering

# CASE STUDY 2: QUALITY CONTROL

### Objectives

*   Link all the steps of a typical data science project
*   Predict product properties to ensure consistent quality and reduce defects

File: 12 - Case Study - Quality Control/cement_data.csv (part 23 of 27)
Date/Time,Cement Type,Cement silo,"RHR, h","Production, t","Prod.rate, t/h","PRI, %","NAI, %","Clinker (wet), t","Clinker (wet), %","Gypsum (wet), t","Gypsum (wet), %","Limestone (wet), t","Limestone (wet), %","R45, %",Fineness blaine,"Water injection, l/h","Cement temp, C","Main Drive SEEC, kWh/t cem","SEEC, kWh/t cem"
14.08.2021 16:00,C14N,6,0,,,,100,0,,0,,0,,,,,37.9,,
14.08.2021 17:00,C14N,6,0,,,,100,0,,0,,0,,,,,38.1,,
14.08.2021 18:00,C14N,6,0,,,,100,0,,0,,0,,,,,37.8,,
14.08.2021 19:00,C14N,6,0,,,,100,0,,0,,0,,,,,37.5,,
14.08.2021 20:00,C14N,6,0,,,,100,0,,0,,0,,,,,37.1,,
14.08.2021 21:00,C14N,6,0,,,,100,0,,0,,0,,,,,36.5,,
14.08.2021 22:00,C14N,6,0,,,,100,0,,0,,0,,,,,36.1,,
14.08.2021 23:00,C14N,6,0,,,,100,0,,0,,0,,,,,35.8,,
15.08.2021 00:00,C14N,6,0,,,,100,0,,0,,0,,,,,35.2,,
15.08.2021 01:00,C14N,6,0,,,,100,0,,0,,0,,,,,34.9,,
15.08.2021 02:00,C14N,6,0,,,,100,0,,0,,0,,,,,34.4,,
15.08.2021 03:00,C14N,6,0,,,,100,0,,0,,0,,,,,33.9,,
15.08.2021 04:00,C14N,6,0,,,,100,0,,0,,0,,,,,33.5,,
15.08.2021 05:00,C14N,6,0,,,,100,0,,0,,0,,,,,33.2,,
15.08.2021 06:00,C14N,6,0,,,,100,0,,0,,0,,,,,33,,
15.08.2021 07:00,C14N,6,0,,,,100,0,,0,,0,,,,,32.9,,
15.08.2021 08:00,C14N,6,0,,,,100,0,,0,,0,,,,,33.2,,
15.08.2021 09:00,C14N,6,0,,,,100,0,,0,,0,,,,,33.7,,
15.08.2021 10:00,C14N,6,0,,,,100,0,,0,,0,,,,,34.2,,
15.08.2021 11:00,C14N,6,0,,,,100,0,,0,,0,,,,,34.8,,
15.08.2021 12:00,C14N,6,0,,,,100,0,,0,,0,,,,,35.5,,
15.08.2021 13:00,C14N,6,0,,,,100,0,,0,,0,,,,,36,,
15.08.2021 14:00,C14N,6,0,,,,100,0,,0,,0,,,,,36.5,,
15.08.2021 15:00,C14N,6,0,,,,100,0,,0,,0,,,,,36.8,,
15.08.2021 16:00,C14N,6,0,,,,100,0,,0,,0,,,,,36.9,,
15.08.2021 17:00,C14N,6,0,,,,100,0,,0,,0,,,,2510.9,37.1,,
15.08.2021 18:00,C14N,6,0,,,,100,0,,0,,0,,,,,37,,
15.08.2021 19:00,C14N,6,0,,,,100,0,,0,,0,,,,,36.8,,
15.08.2021 20:00,C14N,6,0,,,,100,0,,0,,0,,,,,36.5,,
15.08.2021 21:00,C14N,6,0,,,,100,0,,0,,0,,,,,35.9,,
15.08.2021 22:00,C14N,6,0,,,,100,0,,0,,0,,,,,35.4,,
15.08.2021 23:00,C14N,6,0,,,,100,0,,0,,0,,,,,34.8,,
16.08.2021 00:00,C14N,6,0,,,,100,0,,0,,0,,,,,34.7,,
16.08.2021 01:00,C14N,6,0,2,,,100,2,100,0,0,0,0,,,2449,35,1834.92,425.75
16.08.2021 02:00,C14N,6,1,111.5,113,92.9,100,98,87.9,7.5,6.7,6,5.4,,,2533,86.8,32.82,40.91
16.08.2021 03:00,C14N,6,1,120.5,121,98.8,100,106,88,8.5,7.1,6,5,,,3751.8,105.2,29.85,38.08
16.08.2021 04:00,C14N,6,1,134.5,135,110.2,100,118,87.7,9.5,7.1,7,5.2,,,3131.4,114.5,26.27,33.76
16.08.2021 05:00,C14N,6,1,136,136,111.5,100,120,88.2,9,6.6,7,5.1,,,3456.4,115.5,25.72,33.1
16.08.2021 06:00,C14N,6,1,125.5,126,102.9,100,110,87.6,9,7.2,6.5,5.2,19.8,3220,3667.1,110,28.15,36.11
16.08.2021 07:00,C14N,6,1,131.5,132,107.8,100,116,88.2,9,6.8,6.5,4.9,,,3670.7,104.2,26.67,34.28
16.08.2021 08:00,C14N,6,1,128,128,104.9,100,112,87.5,9,7,7,5.5,20,3170,3668.1,109.3,27.7,35.3
16.08.2021 09:00,C14N,6,1,127,127,104.1,100,112,88.2,8.5,6.7,6.5,5.1,,,3886.2,112.1,27.6,35.41
16.08.2021 10:00,C14N,6,1,131.5,132,107.8,100,116,88.2,9,6.8,6.5,4.9,19,3100,4177,110.9,26.53,33.98
16.08.2021 11:00,C14N,6,1,127.5,128,104.5,100,112,87.8,9,7.1,6.5,5.1,,,4178.7,107.7,27.21,35.29
16.08.2021 12:00,C14N,6,1,127.5,128,104.5,100,112,87.8,9,7.1,6.5,5.1,18.7,3000,4180.9,100.5,27.4,35.18
16.08.2021 13:00,C14N,6,1,125,125,102.5,100,110,88,8.5,6.8,6.5,5.2,,,4180.9,99.7,27.8,35.77
16.08.2021 14:00,C14N,6,1,127.5,128,104.5,100,112,87.8,9,7.1,6.5,5.1,18,3040,4180.9,96.8,27.24,35.06
16.08.2021 15:00,C14N,6,1,125,125,102.5,100,110,88,8.5,6.8,6.5,5.2,,,3733.2,100.6,27.9,35.68
16.08.2021 16:00,C14N,6,1,131.5,132,107.8,100,116,88.2,8.5,6.5,7,5.3,18,2900,4066.5,104.1,26.37,33.98
16.08.2021 17:00,C14N,6,1,126.5,127,103.7,100,112,88.5,8,6.3,6.5,5.1,,,3956,107.2,27.48,35.48
16.08.2021 18:00,C14N,6,0.4,26.5,72,59.2,100,24,90.6,1.5,5.7,1,3.8,18.3,2860,4184.6,94.9,131.03,70.19
16.08.2021 19:00,C14N,6,0,,,,100,0,,0,,0,,,,,78.1,,
16.08.2021 20:00,C14N,6,0,,,,100,0,,0,,0,,,,,70.6,,
16.08.2021 21:00,C14N,6,0,,,,100,0,,0,,0,,,,,65.1,,
16.08.2021 22:00,C14N,6,0.3,38.5,116,94.7,100,34,88.3,2.5,6.5,2,5.2,,,1904,77.2,95.82,55.98
16.08.2021 23:00,C14N,6,1,124.5,125,102,100,110,88.4,8,6.4,6.5,5.2,,,4161.6,104.2,28.7,36.76
17.08.2021 00:00,C14N,6,1,132.5,133,108.6,100,118,89.1,7.5,5.7,7,5.3,18.2,3080,4179.1,106.9,26.21,34.46
17.08.2021 01:00,C14N,6,1,125,125,102.5,100,112,89.6,6.5,5.2,6.5,5.2,,,4212.2,100,27.85,35.88
17.08.2021 02:00,C14N,6,1,127.5,128,104.5,100,114,89.4,7,5.5,6.5,5.1,18.5,2890,2914.3,95.6,27.64,35.57
17.08.2021 03:00,C14N,6,1,125,125,102.5,100,112,89.6,6.5,5.2,6.5,5.2,,,2393.5,97.3,28.38,36.16
17.08.2021 04:00,C14N,6,1,125,125,102.5,100,112,89.6,6.5,5.2,6.5,5.2,18.2,2910,3207.8,97.4,28.11,36.3
17.08.2021 05:00,C14N,6,1,125.5,126,102.9,100,112,89.2,7,5.6,6.5,5.2,,,2723.1,97.1,28.08,36.07
17.08.2021 06:00,C14N,6,1,127,127,104.1,100,114,89.8,6.5,5.1,6.5,5.1,17.8,2890,3474.8,97.4,27.5,35.48
17.08.2021 07:00,C14N,6,1,122.5,123,100.4,100,110,89.8,6.5,5.3,6,4.9,,,3547.9,96.5,28.73,37.15
17.08.2021 08:00,C14N,6,1,131.5,132,107.8,100,118,89.7,6.5,4.9,7,5.3,18,2870,3210.4,98.4,26.61,34.11
17.08.2021 09:00,C14N,6,1,125,125,102.5,100,112,89.6,6.5,5.2,6.5,5.2,,,4205.5,98.7,28.09,36.38
17.08.2021 10:00,C14N,6,1,131,131,107.4,100,118,90.1,6.5,5,6.5,5,18,2890,4207.2,109.9,26.46,34.27
17.08.2021 11:00,C14N,6,1,130,130,106.6,100,116,89.2,7,5.4,7,5.4,,,4213.7,110.8,26.54,34.16
17.08.2021 12:00,C14N,6,1,128.5,129,105.3,100,114,88.7,8,6.2,6.5,5.1,17,2920,4222.9,105.1,26.93,34.97
17.08.2021 13:00,C14N,6,1,130.5,131,107,100,116,88.9,8,6.1,6.5,5,,,4222.9,102.6,26.51,34.04
17.08.2021 14:00,C14N,6,1,129,129,105.7,100,114,88.4,8.5,6.6,6.5,5,18,2900,4222.9,109.6,26.72,34.73
17.08.2021 15:00,C14N,6,1,123.5,124,101.2,100,110,89.1,7,5.7,6.5,5.3,,,4222.2,110.7,27.92,36.18
17.08.2021 16:00,C14N,6,1,120.5,121,98.8,100,106,88,8,6.6,6.5,5.4,17.6,2920,4206.9,109.3,29.1,37.28
17.08.2021 17:00,C14N,6,1,129,129,105.7,100,114,88.4,8.5,6.6,6.5,5,,,4200,105,26.69,34.59
17.08.2021 18:00,C14N,6,1,125,125,102.5,100,110,88,8.5,6.8,6.5,5.2,18,2900,4172.1,107.8,27.62,35.91
17.08.2021 19:00,C14N,6,1,127,127,104.1,100,112,88.2,8.5,6.7,6.5,5.1,,,4184.5,111.3,27.25,35.17
17.08.2021 20:00,C14N,6,1,127,127,104.1,100,112,88.2,8.5,6.7,6.5,5.1,19,2820,4215.5,110.9,27.09,34.96
17.08.2021 21:00,C14N,6,1,127,127,104.1,100,112,88.2,8.5,6.7,6.5,5.1,,,4214.3,106.8,27.1,34.71
17.08.2021 22:00,C14N,6,1,122.5,123,100.4,100,108,88.2,8,6.5,6.5,5.3,18,2890,3150.6,101.9,28.15,36.81
17.08.2021 23:00,C14N,6,1,130.5,131,107,100,116,88.9,8,6.1,6.5,5,,,2981.6,105.2,26.44,34.28
18.08.2021 00:00,C14N,6,1,118,118,96.7,100,106,89.8,6,5.1,6,5.1,18.9,2860,2953.4,101.5,29.28,37.7
18.08.2021 01:00,C14N,6,1,124.5,125,102,100,112,90,6,4.8,6.5,5.2,,,3011.4,100.5,27.97,36.31
18.08.2021 02:00,C14N,6,1,123,123,100.8,100,110,89.4,6.5,5.3,6.5,5.3,18.2,2750,3030.3,104,28.15,35.49
18.08.2021 03:00,C14N,6,1,125.5,126,102.9,100,112,89.2,7,5.6,6.5,5.2,,,2996,106.7,27.7,35.96
18.08.2021 04:00,C14N,6,1,129.5,130,106.1,100,116,89.6,7,5.4,6.5,5,19.1,2820,2950.7,102.6,26.99,34.96
18.08.2021 05:00,C14N,6,1,127.5,128,104.5,100,114,89.4,7,5.5,6.5,5.1,,,2978,100.5,27.47,35.33
18.08.2021 06:00,C14N,6,1,126,126,103.3,100,112,88.9,7.5,6,6.5,5.2,18,2840,3035.6,100.7,27.77,35.93
18.08.2021 07:00,C14N,6,1,131,131,107.4,100,116,88.5,8,6.1,7,5.3,,,3048.6,101.9,26.5,34.11
18.08.2021 08:00,C14N,6,1,123.5,124,101.2,100,110,89.1,7.5,6.1,6,4.9,17.4,2900,2984.8,101.1,28.17,36.12
18.08.2021 09:00,C14N,6,1,130.5,131,107,100,116,88.9,7.5,5.7,7,5.4,,,3019.6,110.6,26.73,34.52
18.08.2021 10:00,C14N,6,1,125.5,126,102.9,100,112,89.2,7,5.6,6.5,5.2,17,2920,3751.3,111.7,27.45,35.49
18.08.2021 11:00,C14N,6,1,126,126,103.3,100,112,88.9,7.5,6,6.5,5.2,,,3749.7,114.4,27.42,35.47
18.08.2021 12:00,C14N,6,1,126.5,127,103.7,100,112,88.5,8,6.3,6.5,5.1,18,2960,3746.4,110.4,27.21,35.21
18.08.2021 13:00,C14N,6,1,121.5,122,99.6,100,108,88.9,7.5,6.2,6,4.9,,,3750.5,112.6,28.33,36.62
18.08.2021 14:00,C14N,6,1,122.5,123,100.4,100,108,88.2,8,6.5,6.5,5.3,19.5,2950,3751.8,112.6,27.92,35.87
18.08.2021 15:00,C14N,6,1,122,122,100,100,108,88.5,8,6.6,6,4.9,,,3388.8,108.9,28.11,36.22
18.08.2021 16:00,C14N,6,1,120.5,121,98.8,100,106,88,8,6.6,6.5,5.4,,,2503.9,112,28.49,36.8
18.08.2021 17:00,C14N,6,1,124.5,125,102,100,110,88.4,8,6.4,6.5,5.2,,,2503.9,114.9,27.71,35.72
18.08.2021 18:00,C14N,6,0.2,4,22,17.9,100,4,100,0,0,0,0,17.5,3000,2503.9,84.7,874.93,279.06
18.08.2021 19:00,C14N,6,0,,,,100,0,,0,,0,,,,,73.9,,
18.08.2021 20:00,C14N,6,0,,,,100,0,,0,,0,,,,,68,,
18.08.2021 21:00,C14N,6,0,,,,100,0,,0,,0,,,,,63.4,,
18.08.2021 22:00,C14N,6,0.2,20.5,137,112,100,18,87.8,1.5,7.3,1,4.9,,,1691.2,66.9,180.19,63.5
18.08.2021 23:00,C14N,6,1,127,127,104.1,100,112,88.2,8.5,6.7,6.5,5.1,,,4178.9,102.6,27.62,35.41
19.08.2021 00:00,C14N,6,1,122.5,123,100.4,100,108,88.2,8,6.5,6.5,5.3,,,2789.7,97.9,28.26,36.53
19.08.2021 01:00,C14N,6,1,122.5,123,100.4,100,108,88.2,8,6.5,6.5,5.3,,,2777,103.6,28.36,36.68
19.08.2021 02:00,C14N,6,1,130.5,131,107,100,116,88.9,8,6.1,6.5,5,19,2940,4018.7,105.3,26.56,34.37
19.08.2021 03:00,C14N,6,1,124,124,101.6,100,110,88.7,7.5,6,6.5,5.2,,,2586.7,106,28.06,36.15
19.08.2021 04:00,C14N,6,1,113,113,92.6,100,100,88.5,7,6.2,6,5.3,20.8,2840,2982.2,106.1,30.72,39.73
19.08.2021 05:00,C14N,6,1,123.5,124,101.2,100,110,89.1,7.5,6.1,6,4.9,,,2502.3,106.1,28.3,36.29
19.08.2021 06:00,C14N,6,1,116,116,95.1,100,102,87.9,8,6.9,6,5.2,18.9,2920,2502.3,108.2,30.52,38.75
19.08.2021 07:00,C14N,6,1,129,129,105.7,100,114,88.4,8,6.2,7,5.4,,,2502.3,109.4,26.88,34.63
19.08.2021 08:00,C14N,6,1,126.5,127,103.7,100,112,88.5,8,6.3,6.5,5.1,19.2,2890,2502.3,111.8,27.38,35.43
19.08.2021 09:00,C14N,6,1,111,111,91,100,98,88.3,7.5,6.8,5.5,5,,,2502.3,109.5,31.13,40.03
19.08.2021 10:00,C14N,6,1,102.5,103,84,100,90,87.8,7,6.8,5.5,5.4,19.4,3000,2502.3,108.4,34.83,44.05
19.08.2021 11:00,C14N,6,1,116,116,95.1,100,102,87.9,8,6.9,6,5.2,,,2502.3,112,30.27,38.64
19.08.2021 12:00,C14N,6,1,124.5,125,102,100,110,88.4,8,6.4,6.5,5.2,18.8,3040,2502.3,114.6,27.78,35.68
19.08.2021 13:00,C14N,6,1,85.5,86,70.1,100,74,86.5,6.5,7.6,5,5.8,,,2502.3,111.1,41.14,52.37
19.08.2021 14:00,C14N,6,1,129,129,105.7,100,114,88.4,8.5,6.6,6.5,5,16.2,3120,2502.3,113.3,27.24,34.4
19.08.2021 15:00,C14N,6,1,120,120,98.4,100,106,88.3,8,6.7,6,5,,,2502.3,114.5,28.61,37.05
19.08.2021 16:00,C14N,6,1,124.5,125,102,100,110,88.4,8,6.4,6.5,5.2,18,3180,2502.3,116.5,27.88,35.79
19.08.2021 17:00,C14N,6,1,125,125,102.5,100,110,88,8.5,6.8,6.5,5.2,,,2502.3,116.4,27.58,35.62
19.08.2021 18:00,C14N,6,0.4,22,60,49.2,100,20,90.9,1,4.5,1,4.5,16.5,3000,2502.3,89.5,161.03,95.44
19.08.2021 19:00,C14N,6,0,,,,100,0,,0,,0,,,,,73.7,,
19.08.2021 20:00,C14N,6,0,,,,100,0,,0,,0,,,,,69.7,,
19.08.2021 21:00,C14N,6,0,,,,100,0,,0,,0,,,,,65.6,,
19.08.2021 22:00,C14N,6,0,,,,100,0,,0,,0,,,,,61.9,,
19.08.2021 23:00,C14N,6,0,,,,100,0,,0,,0,,,,,58.4,,
20.08.2021 00:00,C14N,6,0,,,,100,0,,0,,0,,,,,55,,
20.08.2021 00:00,,,,,,,100,,,,,,,,,,,,
20.08.2021 00:25,,,,,,,100,,,,,,,,,,,,
20.08.2021 01:00,C14N,6,0.3,41,164,134.4,100,36,87.8,2.5,6.1,2.5,6.1,,,1982.5,69.1,90.58,48.78
20.08.2021 02:00,C14N,6,1,130.5,131,107,100,114,87.4,9.5,7.3,7,5.4,,,4205.2,105.4,27.03,34.27
20.08.2021 03:00,C14N,6,1,128,128,104.9,100,112,87.5,9,7,7,5.5,,,4204.3,109,27.32,34.96
20.08.2021 04:00,C14N,6,1,130,130,106.6,100,114,87.7,9,6.9,7,5.4,18.2,3130,4206.4,108.2,26.71,34.19
20.08.2021 05:00,C14N,6,1,130,130,106.6,100,114,87.7,9,6.9,7,5.4,,,4228.3,107.3,26.55,34.28
20.08.2021 06:00,C14N,6,1,128.5,129,105.3,100,112,87.2,9.5,7.4,7,5.4,19.2,3000,4230.4,104.9,26.9,34.44
20.08.2021 07:00,C14N,6,1,128.5,129,105.3,100,112,87.2,9.5,7.4,7,5.4,,,4237,104,26.99,34.84
20.08.2021 08:00,C14N,6,1,129,129,105.7,100,112,86.8,10,7.8,7,5.4,20,3210,4240.9,103,26.67,34.2
20.08.2021 09:00,C14N,6,1,128.5,129,105.3,100,112,87.2,9.5,7.4,7,5.4,,,4250.8,103.3,26.81,34.56
20.08.2021 10:00,C14N,6,1,131,131,107.4,100,114,87,10,7.6,7,5.3,18,2960,4262.4,102.7,26.28,33.96
20.08.2021 11:00,C14N,6,1,128.5,129,105.3,100,112,87.2,9.5,7.4,7,5.4,,,4259.8,103.5,26.79,34.32
20.08.2021 12:00,C14N,6,1,129,129,105.7,100,112,86.8,10,7.8,7,5.4,17.9,3030,4246.9,102.3,26.71,34.22
20.08.2021 13:00,C14N,6,1,133,133,109,100,116,87.2,9.5,7.1,7.5,5.6,,,4241.7,101.7,25.91,33.31
20.08.2021 14:00,C14N,6,1,130.5,131,107,100,114,87.4,9.5,7.3,7,5.4,17.3,3140,4250.2,101.8,26.42,34.15
20.08.2021 15:00,C14N,6,1,128,128,104.9,100,112,87.5,9,7,7,5.5,,,4246.2,102,26.98,34.44
20.08.2021 16:00,C14N,6,1,130,130,106.6,100,114,87.7,9,6.9,7,5.4,17.7,3100,4249.5,106,26.72,34.42
20.08.2021 17:00,C14N,6,1,114,114,93.4,100,100,87.7,8,7,6,5.3,,,4272.3,105.9,30.32,38.58
20.08.2021 18:00,C14N,6,0.1,,0,,100,0,,0,,0,,17.2,2960,4272.3,76.7,,
20.08.2021 19:00,C14N,6,0,,,,100,0,,0,,0,,,,,71.5,,
20.08.2021 20:00,C14N,6,0,,,,100,0,,0,,0,,,,,67.5,,
20.08.2021 21:00,C14N,6,0,,,,100,0,,0,,0,,,,,63.9,,
20.08.2021 22:00,C14N,6,0,,,,100,0,,0,,0,,,,,60.5,,
20.08.2021 23:00,C14N,6,0,,,,100,0,,0,,0,,,,,58,,
21.08.2021 00:00,C14N,6,0,,,,100,0,,0,,0,,,,,55.7,,
21.08.2021 01:00,C14N,6,0,,,,100,0,,0,,0,,,,,53.6,,
21.08.2021 02:00,C14N,6,0,,,,100,0,,0,,0,,,,,51.4,,
21.08.2021 03:00,C14N,6,0,,,,100,0,,0,,0,,,,,49.6,,
21.08.2021 04:00,C14N,6,0,,,,100,0,,0,,0,,,,,48,,
21.08.2021 05:00,C14N,6,0,,,,100,0,,0,,0,,,,,46.5,,
21.08.2021 06:00,C14N,6,0,,,,100,0,,0,,0,,,,,45.6,,
21.08.2021 07:00,C14N,6,0,,,,100,0,,0,,0,,,,,45.4,,
21.08.2021 08:00,C14N,6,0,,,,100,0,,0,,0,,,,,45.7,,
21.08.2021 09:00,C14N,6,0,,,,100,0,,0,,0,,,,,44.2,,
21.08.2021 10:00,C14N,6,0,,,,100,0,,0,,0,,,,,44.1,,
21.08.2021 11:00,C14N,6,0,,,,100,0,,0,,0,,,,,44.3,,
21.08.2021 12:00,C14N,6,0,,,,100,0,,0,,0,,,,,44.4,,
21.08.2021 13:00,C14N,6,0,,,,100,0,,0,,0,,,,,44.9,,
21.08.2021 14:00,C14N,6,0,,,,100,0,,0,,0,,,,,45.3,,
21.08.2021 15:00,C14N,6,0,,,,100,0,,0,,0,,,,,45.6,,
21.08.2021 16:00,C14N,6,0,,,,100,0,,0,,0,,,,,45.6,,
21.08.2021 17:00,C14N,6,0,,,,100,0,,0,,0,,,,,45.4,,
21.08.2021 18:00,C14N,6,0,,,,100,0,,0,,0,,,,,45,,
21.08.2021 19:00,C14N,6,0,,,,100,0,,0,,0,,,,,44.2,,
21.08.2021 20:00,C14N,6,0,,,,100,0,,0,,0,,,,,43.4,,
21.08.2021 21:00,C14N,6,0,,,,100,0,,0,,0,,,,,42.4,,
21.08.2021 22:00,C14N,6,0,,,,100,0,,0,,0,,,,,41.8,,
21.08.2021 23:00,C14N,6,0,,,,100,0,,0,,0,,,,756.6,40.3,,
22.08.2021 00:00,C14N,6,1,124,131,107,100,108,87.1,9,7.3,7,5.6,,,2226.2,95.5,29.2,36.63
22.08.2021 01:00,C14N,6,1,132.5,133,108.6,100,116,87.5,9.5,7.2,7,5.3,,,2371.8,95.7,26.54,33.77
22.08.2021 02:00,C14N,6,1,132.5,133,108.6,100,116,87.5,9,6.8,7.5,5.7,16.3,3270,2154.7,97.7,26.74,33.85
22.08.2021 03:00,C14N,6,1,132.5,133,108.6,100,116,87.5,9.5,7.2,7,5.3,,,2052.7,97.2,26.58,33.67
22.08.2021 04:00,C14N,6,1,130.5,131,107,100,114,87.4,9,6.9,7.5,5.7,18,3190,2247.2,97.9,26.85,34.13
22.08.2021 05:00,C14N,6,1,134.5,135,110.2,100,118,87.7,9.5,7.1,7,5.2,,,4109.1,98.7,25.97,33.42
22.08.2021 06:00,C14N,6,1,128,128,104.9,100,112,87.5,9,7,7,5.5,19.5,3310,2036.7,96.4,27.64,34.82
22.08.2021 07:00,C14N,6,1,137,137,112.3,100,120,87.6,9.5,6.9,7.5,5.5,,,3912.2,99.3,25.38,32.34
22.08.2021 07:00,,,,,,,0,,,,,,,,,,,,
22.08.2021 07:02,,,,,,,0,,,,,,,,,,,,
22.08.2021 08:00,C14N,6,1,120.5,121,98.8,100,106,88,8,6.6,6.5,5.4,19.3,3100,4187.7,98.8,28.73,36.64
22.08.2021 09:00,C14N,6,1,130,130,106.6,100,114,87.7,9,6.9,7,5.4,,,4187.7,99.1,26.78,34.29
22.08.2021 10:00,C14N,6,0.2,3,14,11.3,100,2,66.7,0.5,16.7,0.5,16.7,19.5,3130,3394.2,74.5,1186.84,455.56
22.08.2021 11:00,C14N,6,0,,,,100,0,,0,,0,,,,,68.7,,
22.08.2021 12:00,C14N,6,0,,,,100,0,,0,,0,,,,,67,,
22.08.2021 13:00,C14N,6,0,,,,100,0,,0,,0,,,,,64.7,,
22.08.2021 14:00,C14N,6,0,,,,100,0,,0,,0,,,,,62.5,,
22.08.2021 15:00,C14N,6,0,,,,100,0,,0,,0,,,,,60.6,,
22.08.2021 16:00,C14N,6,0,,,,100,0,,0,,0,,,,,58.7,,
22.08.2021 17:00,C14N,6,0,,,,100,0,,0,,0,,,,,57,,
22.08.2021 18:00,C14N,6,0,,,,100,0,,0,,0,,,,,55.3,,
22.08.2021 19:00,C14N,6,0,,,,100,0,,0,,0,,,,,52.5,,
22.08.2021 20:00,C14N,6,0,,,,100,0,,0,,0,,,,,49.5,,
22.08.2021 21:00,C14N,6,0,,,,100,0,,0,,0,,,,,47.7,,
22.08.2021 22:00,C14N,6,0,,,,100,0,,0,,0,,,,,46.1,,
22.08.2021 23:00,C14N,6,0,,,,100,0,,0,,0,,,,,44.7,,
23.08.2021 00:00,C14N,6,0,6,,,100,6,100,0,0,0,0,,,749.2,45.1,609.77,83.71
23.08.2021 01:00,C14N,6,1,127.5,130,106.3,100,112,87.8,9,7.1,6.5,5.1,,,1531.4,96.9,28.53,36.14
23.08.2021 02:00,C14N,6,1,139.5,140,114.3,100,122,87.5,10,7.2,7.5,5.4,,,4080.6,102,25.22,32.42
23.08.2021 03:00,C14N,6,1,131.5,132,107.8,100,116,88.2,9,6.8,6.5,4.9,,,4203.3,102.4,26.51,34.09
23.08.2021 04:00,C14N,6,1,137,137,112.3,100,120,87.6,10,7.3,7,5.1,,,4197.9,101.9,25.41,32.68
23.08.2021 05:00,C14N,6,1,136.5,137,111.9,100,120,87.9,9.5,7,7,5.1,,,4196.7,101.7,25.64,32.97
23.08.2021 06:00,C14N,6,1,130.5,131,107,100,114,87.4,9,6.9,7.5,5.7,,,4084,98.7,26.93,34.67
23.08.2021 07:00,C14N,6,1,131.5,132,107.8,100,116,88.2,8.5,6.5,7,5.3,,,2589.6,98.7,26.88,34.37
23.08.2021 08:00,C14N,6,1,138.5,139,113.5,100,122,88.1,9,6.5,7.5,5.4,,,4214.4,100.3,25.38,32.64
23.08.2021 09:00,C14N,6,1,134,134,109.8,100,118,88.1,8.5,6.3,7.5,5.6,,,4201.4,98.5,26.16,33.48
23.08.2021 10:00,C14N,6,1,136,136,111.5,100,120,88.2,8.5,6.3,7.5,5.5,,,1874.9,95.8,25.99,33.17
23.08.2021 11:00,C14N,6,1,131,131,107.4,100,116,88.5,8,6.1,7,5.3,,,2250.4,98,26.87,34.98
23.08.2021 12:00,C14N,6,1,130,130,106.6,100,114,87.7,9,6.9,7,5.4,,,2621.4,97.8,27.01,35.16
23.08.2021 13:00,C14N,6,1,132,132,108.2,100,116,87.9,9,6.8,7,5.3,,,2814.2,101.4,26.55,34.03
23.08.2021 14:00,C14N,6,1,129,129,105.7,100,114,88.4,8,6.2,7,5.4,,,1299.9,115.9,27.39,34.89
23.08.2021 15:00,C14N,6,1,121,121,99.2,100,106,87.6,8,6.6,7,5.8,,,2940.4,102.7,28.72,37.35
23.08.2021 16:00,C14N,6,1,127.5,128,104.5,100,112,87.8,9,7.1,6.5,5.1,,,2947.3,99.1,27.32,35.44
23.08.2021 17:00,C14N,6,1,125,125,102.5,100,108,86.4,10,8,7,5.6,,,2994.4,98,27.33,36.09
23.08.2021 18:00,C14N,6,1,124.5,125,102,100,110,88.4,7.5,6,7,5.6,,,3012,96.7,27.62,36.07
23.08.2021 19:00,C14N,6,1,124,124,101.6,100,110,88.7,7.5,6,6.5,5.2,,,3364.6,99.6,27.72,36.18
23.08.2021 20:00,C14N,6,1,124.5,125,102,100,110,88.4,7.5,6,7,5.6,,,3955.1,97.1,27.52,36.01
23.08.2021 21:00,C14N,6,1,123,123,100.8,100,110,89.4,6.5,5.3,6.5,5.3,,,3557.3,100.2,28.02,36.88
23.08.2021 22:00,C14N,6,1,108,108,88.5,100,96,88.9,6,5.6,6,5.6,18.5,3060,4157.5,97.6,32.35,41.59
23.08.2021 23:00,C14N,6,1,132,132,108.2,100,118,89.4,7,5.3,7,5.3,,,3486,98.2,26.21,34.27
24.08.2021 00:00,C14N,6,1,118.5,119,97.1,100,106,89.5,6,5.1,6.5,5.5,18.5,3020,3535.5,97,29.63,38.7
24.08.2021 01:00,C14N,6,1,125.5,126,102.9,100,112,89.2,6.5,5.2,7,5.6,,,3654.9,99.5,27.68,35.65
24.08.2021 02:00,C14N,6,1,121,121,99.2,100,108,89.3,6.5,5.4,6.5,5.4,17,2940,4194.4,97.5,28.78,36.83
24.08.2021 03:00,C14N,6,1,120.5,121,98.8,100,108,89.6,6,5,6.5,5.4,,,3680,97.9,28.76,37.24
24.08.2021 04:00,C14N,6,1,121,121,99.2,100,108,89.3,6.5,5.4,6.5,5.4,17.3,2930,4215.8,98.2,28.72,36.89
24.08.2021 05:00,C14N,6,1,127.5,128,104.5,100,114,89.4,6.5,5.1,7,5.5,,,3092.3,97.5,27.48,35.57
24.08.2021 06:00,C14N,6,1,130.5,131,107,100,116,88.9,7,5.4,7.5,5.7,17.6,2970,4158.6,99.1,26.58,34.41
24.08.2021 07:00,C14N,6,1,128,128,104.9,100,114,89.1,7,5.5,7,5.5,,,4182.2,98.3,27.09,34.99
24.08.2021 08:00,C14N,6,1,126.5,127,103.7,100,112,88.5,8,6.3,6.5,5.1,17,3020,3673.3,97.3,27.76,35.45
24.08.2021 09:00,C14N,6,1,132,132,108.2,100,116,87.9,8.5,6.4,7.5,5.7,16.8,2980,4036.7,99.9,26.16,33.84
24.08.2021 10:00,C14N,6,1,129.5,130,106.1,100,114,88,8.5,6.6,7,5.4,,,4158,97.5,26.88,34.79
24.08.2021 11:00,C14N,6,1,134,134,109.8,100,118,88.1,9,6.7,7,5.2,,,4168.9,98.8,25.92,33.61
24.08.2021 12:00,C14N,6,1,127.5,128,104.5,100,112,87.8,8.5,6.7,7,5.5,17.6,2950,2950.9,96.8,27.32,35.05
24.08.2021 13:00,C14N,6,1,132.5,133,108.6,100,116,87.5,9,6.8,7.5,5.7,,,3822.2,97.8,26.16,33.74
24.08.2021 14:00,C14N,6,1,132,132,108.2,100,116,87.9,9,6.8,7,5.3,17.8,2900,2284.1,98.3,26.53,34.18
24.08.2021 15:00,C14N,6,1,132,132,108.2,100,116,87.9,9,6.8,7,5.3,18.8,2940,4107.7,99.1,26.29,33.94
24.08.2021 16:00,C14N,6,1,129.5,130,106.1,100,114,88,8.5,6.6,7,5.4,,,4194.7,98.3,26.76,34.72
24.08.2021 17:00,C14N,6,1,132.5,133,108.6,100,116,87.5,9,6.8,7.5,5.7,18.9,2950,4187.9,98.7,26.14,33.75
24.08.2021 18:00,C14N,6,1,130,130,106.6,100,114,87.7,9,6.9,7,5.4,,,3984.9,96.9,26.6,34.69
24.08.2021 19:00,C14N,6,1,132,132,108.2,100,116,87.9,9,6.8,7,5.3,,,3356.9,99.9,26.31,33.97
24.08.2021 20:00,C14N,6,1,117.5,118,96.3,100,106,90.2,5,4.3,6.5,5.5,18,2980,4038.3,98.2,29.71,38.04
24.08.2021 21:00,C14N,6,0.8,56,73,59.9,100,50,89.3,4,7.1,2,3.6,,,3612.7,92.1,64.05,64.32
24.08.2021 22:00,C14N,6,0,,,,100,0,,0,,0,,,,,76.6,,
24.08.2021 23:00,C14N,6,0,,,,100,0,,0,,0,,,,,70.2,,
25.08.2021 00:00,C14N,6,0,,,,100,0,,0,,0,,,,,64.4,,
25.08.2021 01:00,C14N,6,0,,,,100,0,,0,,0,,,,,60.7,,
25.08.2021 02:00,C14N,6,0,,,,100,0,,0,,0,,,,,57.5,,
25.08.2021 03:00,C14N,6,0,,,,100,0,,0,,0,,,,,55.2,,
25.08.2021 04:00,C14N,6,0,,,,100,0,,0,,0,,,,,52.9,,
25.08.2021 05:00,C14N,6,0,,,,100,0,,0,,0,,,,,49.8,,
25.08.2021 06:00,C14N,6,0,,,,100,0,,0,,0,,,,,47.8,,
25.08.2021 07:00,,,,,,,60,,,,,,,,,,,,
25.08.2021 07:00,C14N,6,0,,,,100,0,,0,,0,,,,,46.8,,
25.08.2021 07:22,C3A4N-60,7,0.4,31,78,,100,10,32.3,1.5,4.8,19.5,62.9,,,755.9,77.9,117.83,75.87
25.08.2021 08:00,C3A4N-60,7,1,68.5,69,56.1,100,22,32.1,3,4.4,43.5,63.5,,,777.8,94,51.31,64.03
25.08.2021 09:00,C3A4N-60,7,1,73,73,59.8,100,24,32.9,3.5,4.8,45.5,62.3,,,756.4,79.4,47.58,59.55
25.08.2021 10:00,C3A4N-60,7,1,73,73,59.8,100,24,32.9,3.5,4.8,45.5,62.3,4.2,4190,756.4,74.1,47.27,59.85
25.08.2021 11:00,C3A4N-60,7,1,76.5,77,62.7,100,26,34,3.5,4.6,47,61.4,,,756.4,74.5,45.21,57.25
25.08.2021 12:00,C3A4N-60,7,1,73.5,74,60.2,100,24,32.7,3,4.1,46.5,63.3,3,4550,756.4,74.9,47.02,60.73
25.08.2021 13:00,C3A4N-60,7,1,74,74,60.7,100,26,35.1,2.5,3.4,45.5,61.5,,,756.4,75.7,46.72,59.13
25.08.2021 14:00,C3A4N-60,7,1,74,74,60.7,100,24,32.4,3,4.1,47,63.5,3,4260,756.4,76.3,46.71,58.71
25.08.2021 15:00,C3A4N-60,7,1,75,75,61.5,100,26,34.7,3,4,46,61.3,,,756.4,76,45.99,56.94
25.08.2021 16:00,C3A4N-60,7,1,76,76,62.3,100,26,34.2,2.5,3.3,47.5,62.5,,,756.4,77.6,45.44,58.87
25.08.2021 17:00,C3A4N-60,7,1,72,72,59,100,24,33.3,3,4.2,45,62.5,,,756.4,75.6,48.1,60.54
25.08.2021 18:00,C3A4N-60,7,1,73,73,59.8,100,24,32.9,2.5,3.4,46.5,63.7,2.5,4500,756.4,75.4,47.41,59.45
25.08.2021 19:00,C3A4N-60,7,1,76,76,62.3,100,26,34.2,3,3.9,47,61.8,,,756.4,74.6,45.48,57.99
25.08.2021 20:00,C3A4N-60,7,1,76.5,77,62.7,100,26,34,3,3.9,47.5,62.1,,,756.4,74.5,45.2,57.48
25.08.2021 21:00,C3A4N-60,7,1,72.5,73,59.4,100,24,33.1,3,4.1,45.5,62.8,,,756.4,74.9,47.73,60.63
25.08.2021 22:00,C3A4N-60,7,1,76,76,62.3,100,26,34.2,2.5,3.3,47.5,62.5,2.8,4220,756.4,75.7,45.42,57.05
25.08.2021 23:00,C3A4N-60,7,1,75.5,76,61.9,100,26,34.4,3,4,46.5,61.6,2.5,4330,756.4,77.8,45.73,57.94
26.08.2021 00:00,C3A4N-60,7,0.7,25,38,30.7,100,10,40,1,4,14,56,,,756.4,73.3,138.89,126.13
26.08.2021 01:00,,,,,,,76.7,,,,,,,,,,,,
26.08.2021 01:00,C3A4N-60,7,0,,,,100,0,,0,,0,,,,,57.1,,
26.08.2021 01:18,C14N,6,0.2,31.5,135,,100,28,88.9,2,6.3,1.5,4.8,,,756.4,69.1,113.96,51.94
26.08.2021 02:00,C14N,6,1,135.5,136,111.1,100,120,88.6,8,5.9,7.5,5.5,,,1573.9,98.3,26.52,33.63
26.08.2021 03:00,C14N,6,1,125,125,102.5,100,110,88,8,6.4,7,5.6,,,2776.1,98.2,28.09,36.42
26.08.2021 04:00,C14N,6,1,135.5,136,111.1,100,120,88.6,8,5.9,7.5,5.5,,,2597.5,97.3,26.02,33.24
26.08.2021 05:00,C14N,6,1,119.5,120,98,100,106,88.7,7,5.9,6.5,5.4,,,1293.9,104.4,29.5,37.68
26.08.2021 06:00,C14N,6,1,131.5,132,107.8,100,116,88.2,8.5,6.5,7,5.3,15,3160,2813.7,102.6,26.92,34.38
26.08.2021 07:00,C14N,6,1,129.5,130,106.1,100,114,88,8.5,6.6,7,5.4,,,1778.1,98.6,27.18,34.62
26.08.2021 08:00,C14N,6,1,136,136,111.5,100,120,88.2,8.5,6.3,7.5,5.5,16.2,3240,2470.2,97.4,25.96,33.4
26.08.2021 09:00,C14N,6,1,134,134,109.8,100,118,88.1,8.5,6.3,7.5,5.6,,,2836.9,97.9,26.1,33.55
26.08.2021 10:00,C14N,6,1,131.5,132,107.8,100,116,88.2,8.5,6.5,7,5.3,18.6,3180,2003.5,99.8,26.68,33.94
26.08.2021 11:00,C14N,6,1,118.5,119,97.1,100,104,87.8,8,6.8,6.5,5.5,,,746.3,110.5,29.75,37.45
26.08.2021 12:00,C14N,6,1,74.5,75,61.1,100,66,88.6,4.5,6,4,5.4,18,3210,1076,116.6,49.07,60.34
26.08.2021 13:00,C14N,6,1,93,93,76.2,100,82,88.2,6,6.5,5,5.4,,,1502.8,114.2,38.99,48.59
26.08.2021 14:00,C14N,6,1,105,105,86.1,100,92,87.6,7,6.7,6,5.7,18.6,3040,1307.6,117.5,34.6,42.89
26.08.2021 15:00,C14N,6,1,135.5,136,111.1,100,120,88.6,8.5,6.3,7,5.2,,,3952.7,102.9,25.91,33.05
26.08.2021 16:00,C14N,6,1,134,134,109.8,100,118,88.1,8.5,6.3,7.5,5.6,,,3380.6,93.5,26.2,33.82
26.08.2021 16:00,,,,,,,0,,,,,,,,,,,,
26.08.2021 16:42,,,,,,,0,,,,,,,,,,,,
26.08.2021 17:00,C14N,6,1,125,125,102.5,100,110,88,8,6.4,7,5.6,,,754.3,115.1,28.42,35.62
26.08.2021 18:00,C14N,6,1,54.5,55,44.7,100,48,88.1,3.5,6.4,3,5.5,,,3026.9,107.8,66.15,82.04
26.08.2021 19:00,C14N,6,1,122.5,123,100.4,100,108,88.2,8,6.5,6.5,5.3,,,3336.8,104.7,29.5,36.98
26.08.2021 20:00,C14N,6,1,120,120,98.4,100,106,88.3,7.5,6.3,6.5,5.4,,,1296.2,112.3,29.36,38.05
26.08.2021 21:00,C14N,6,1,89,89,73,100,78,87.6,6,6.7,5,5.6,,,2294.2,109.5,40.77,51.32
26.08.2021 22:00,C14N,6,1,126.5,127,103.7,100,110,87,9.5,7.5,7,5.5,17.9,3100,2265.7,120.6,28.2,36.22
26.08.2021 23:00,C14N,6,0.4,41.5,108,88.7,38.3,36,86.7,3,7.2,2.5,6,,,4168.3,85.4,84.75,51.97
27.08.2021 00:00,C14N,6,0,11.5,690,565.6,1.7,10,87,1,8.7,0.5,4.3,18.2,3080,742.6,73.1,319.79,75.19
27.08.2021 00:00,,,,,,,0,,,,,,,,,,,,
27.08.2021 00:10,,,,,,,0,,,,,,,,,,,,
27.08.2021 01:00,C14N,6,1,124.5,125,102,100,108,86.7,9.5,7.6,7,5.6,,,3666.7,104.3,28.79,36.28
27.08.2021 02:00,C14N,6,1,138,138,113.1,100,120,87,11,8,7,5.1,,,1163.1,116.5,25.91,32.51
27.08.2021 03:00,C14N,6,1,131.5,132,107.8,100,114,86.7,10,7.6,7.5,5.7,,,2463.7,109.8,26.61,33.73
27.08.2021 04:00,C14N,6,1,129,129,105.7,100,112,86.8,10,7.8,7,5.4,,,1533.4,118.8,27.4,34.79
27.08.2021 05:00,C14N,6,1,99.5,100,81.6,100,86,86.4,8,8,5.5,5.5,,,3607,105.7,36.18,45.02
27.08.2021 06:00,C14N,6,1,131.5,132,107.8,100,114,86.7,10.5,8,7,5.3,16.1,3040,3209.2,107.2,27.29,34.37
27.08.2021 07:00,C14N,6,1,138,138,113.1,100,120,87,10.5,7.6,7.5,5.4,,,3272.9,105,25.93,32.99
27.08.2021 08:00,C14N,6,1,132,132,108.2,100,114,86.4,10.5,8,7.5,5.7,,,3266.2,103.7,27.02,34.29
27.08.2021 09:00,C14N,6,0.8,66.5,89,72.7,75,58,87.2,5,7.5,3.5,5.3,,,3313,97.9,54.45,54.27
27.08.2021 10:00,C14N,6,0,,,,0,0,,0,,0,,20,2960,,62.9,,
27.08.2021 11:00,C14N,6,0,,,,0,0,,0,,0,,,,,65.6,,
27.08.2021 12:00,C14N,6,0,,,,0,0,,0,,0,,,,,65.1,,
27.08.2021 13:00,C14N,6,0,,,,0,0,,0,,0,,,,,63.7,,
27.08.2021 14:00,C14N,6,0,,,,0,0,,0,,0,,,,,62,,
27.08.2021 15:00,C14N,6,0.8,120,144,118,83.3,104,86.7,9.5,7.9,6.5,5.4,,,2774,95.6,30.25,35.75
27.08.2021 16:00,C14N,6,1,133.5,134,109.4,100,116,86.9,10.5,7.9,7,5.2,18.9,3110,865.3,112.2,26.95,33.9
27.08.2021 17:00,C14N,6,1,136,136,111.5,100,118,86.8,10.5,7.7,7.5,5.5,,,2248.7,110.7,26.21,33.07
27.08.2021 18:00,C14N,6,1,136,136,111.5,100,118,86.8,10.5,7.7,7.5,5.5,17.6,3080,749,122,26.19,32.85
27.08.2021 19:00,C14N,6,1,134,134,109.8,100,116,86.6,10.5,7.8,7.5,5.6,,,2173.9,117.1,26.4,33.5
27.08.2021 20:00,C14N,6,1,111,111,91,100,96,86.5,9,8.1,6,5.4,,,3515,110.8,31.81,40.25
27.08.2021 21:00,C14N,6,1,90,90,73.8,100,78,86.7,7,7.8,5,5.6,,,749.9,116.6,40.78,49.95
27.08.2021 22:00,C14N,6,1,131.5,132,107.8,100,114,86.7,10.5,8,7,5.3,19.8,3130,1389.8,120.8,27.26,34.01
27.08.2021 23:00,C14N,6,1,137.5,138,112.7,100,120,87.3,10.5,7.6,7,5.1,20.9,3060,3750.4,98,25.62,32.81
28.08.2021 00:00,C14N,6,1,133.5,134,109.4,100,116,86.9,10.5,7.9,7,5.2,,,2489.9,95.8,26.26,33.43
28.08.2021 01:00,C14N,6,1,136,136,111.5,100,118,86.8,11,8.1,7,5.1,,,3239.7,99,25.69,32.72
28.08.2021 02:00,C14N,6,1,130.5,131,107,100,114,87.4,10,7.7,6.5,5,19.2,3080,3386.9,96.2,26.72,34.03
28.08.2021 03:00,C14N,6,1,135,135,110.7,100,118,87.4,10.5,7.8,6.5,4.8,,,2053.2,97.6,26.25,33.39
28.08.2021 04:00,C14N,6,1,127.5,128,104.5,100,112,87.8,10,7.8,5.5,4.3,19.5,30000,2012.5,98,27.69,35.5
28.08.2021 05:00,C14N,6,1,128,128,104.9,100,112,87.5,10,7.8,6,4.7,,,3428.3,98.9,27.24,34.58
28.08.2021 06:00,C14N,6,1,98.5,99,80.7,100,86,87.3,7.5,7.6,5,5.1,18.4,3070,2948.1,98.4,36.62,45.99
28.08.2021 07:00,C14N,6,1,137,137,112.3,100,120,87.6,11,8,6,4.4,,,1507.4,96.1,25.83,32.73
28.08.2021 08:00,C14N,6,1,130,130,106.6,100,114,87.7,10,7.7,6,4.6,18.4,3030,1237.2,97.5,27.13,33.95
28.08.2021 09:00,C14N,6,1,69,69,56.6,100,60,87,5.5,8,3.5,5.1,,,1389.1,97.8,52.31,65.69
28.08.2021 10:00,C14N,6,1,112,112,91.8,100,98,87.5,9,8,5,4.5,,,3505.5,101.2,32.27,39.95
28.08.2021 11:00,C14N,6,1,130,130,106.6,100,114,87.7,10,7.7,6,4.6,,,756.6,105.3,27.45,33.75
28.08.2021 11:00,,,,,,,0,,,,,,,,,,,,
28.08.2021 11:02,,,,,,,0,,,,,,,,,,,,
28.08.2021 12:00,C14N,6,1,135.5,136,111.1,100,120,88.6,9.5,7,6,4.4,17.6,2970,755.9,109.6,25.96,33.13
28.08.2021 13:00,C14N,6,1,81,81,66.4,100,72,88.9,5.5,6.8,3.5,4.3,,,2880.4,111.7,44.54,55.17
28.08.2021 14:00,C14N,6,1,117.5,118,96.3,100,104,88.5,8.5,7.2,5,4.3,17.6,2960,4099.4,113.1,30.19,38.23
28.08.2021 15:00,C14N,6,1,135,135,110.7,100,120,88.9,9.5,7,5.5,4.1,,,4099.4,105.8,26.04,33.09
28.08.2021 16:00,C14N,6,1,135,135,110.7,100,120,88.9,9.5,7,5.5,4.1,16,3450,4099.4,104,26,33.19
28.08.2021 17:00,C14N,6,1,83,83,68,100,74,89.2,5.5,6.6,3.5,4.2,,,3764,96.7,43.03,54.17
28.08.2021 18:00,C14N,6,1,97.5,98,79.9,100,86,88.2,7.5,7.7,4,4.1,18,3050,2129.8,116.7,37.25,45.97
28.08.2021 19:00,C14N,6,1,109,109,89.3,100,96,88.1,8,7.3,5,4.6,,,4107.2,106.1,32.89,41.52
28.08.2021 20:00,C14N,6,1,94.5,95,77.5,100,84,88.9,6.5,6.9,4,4.2,18.3,3020,4107.2,97.3,38.1,47.46
28.08.2021 21:00,C14N,6,1,119.5,120,98,100,106,88.7,9,7.5,4.5,3.8,18.7,3500,4107.2,96,29.88,37.83
28.08.2021 22:00,C14N,6,1,124.5,125,102,100,110,88.4,9,7.2,5.5,4.4,,,3337.6,93.3,28.4,36.04
28.08.2021 23:00,C14N,6,1,135.5,136,111.1,100,120,88.6,10,7.4,5.5,4.1,21,3010,3491.3,100.6,25.76,32.93
29.08.2021 00:00,C14N,6,1,127,127,104.1,100,112,88.2,9.5,7.5,5.5,4.3,,,3724,96.3,27.41,35.41
29.08.2021 01:00,C14N,6,1,132,132,108.2,100,116,87.9,9.5,7.2,6.5,4.9,,,3692.3,100.5,26.25,33.62
29.08.2021 02:00,C14N,6,1,135.5,136,111.1,100,120,88.6,9.5,7,6,4.4,19.8,2880,3924,98.2,25.83,33.1
29.08.2021 03:00,C14N,6,1,128.5,129,105.3,100,114,88.7,8.5,6.6,6,4.7,18,3000,1067.2,96.9,27.7,35.2
29.08.2021 04:00,C14N,6,0.7,55,85,69.4,65,48,87.3,4,7.3,3,5.5,,,964.2,86.9,64.73,57.8
29.08.2021 05:00,C14N,6,0,,,,0,0,,0,,0,,,,,64.4,,
29.08.2021 06:00,C14N,6,0,,,,0,0,,0,,0,,,,,61.2,,
29.08.2021 07:00,C14N,6,0,,,,0,0,,0,,0,,,,,57.5,,
29.08.2021 08:00,C14N,6,0,,,,0,0,,0,,0,,,,,54.9,,
29.08.2021 09:00,C14N,6,0,,,,0,0,,0,,0,,,,,53.4,,
29.08.2021 10:00,C14N,6,0,,,,0,0,,0,,0,,,,,52.2,,
29.08.2021 11:00,C14N,6,0,,,,0,0,,0,,0,,,,,51.4,,
29.08.2021 12:00,C14N,6,0,,,,0,0,,0,,0,,,,,50.8,,
29.08.2021 13:00,C14N,6,0.5,69.5,135,110.3,51.7,62,89.2,4.5,6.5,3,4.3,,,1459.5,76.4,52.81,40
29.08.2021 14:00,C14N,6,1,123.5,124,101.2,100,110,89.1,8,6.5,5.5,4.5,,,4107.6,102.4,28.89,36.71
29.08.2021 15:00,C14N,6,1,133.5,134,109.4,100,118,88.4,9,6.7,6.5,4.9,,,4157.4,99.3,26.02,33.76
29.08.2021 16:00,C14N,6,1,126,126,103.3,100,112,88.9,8,6.3,6,4.8,15,3240,4115.4,96.8,27.72,36.36
29.08.2021 17:00,C14N,6,1,112,112,91.8,100,100,89.3,7,6.3,5,4.5,,,2956.6,98.7,32.33,41
29.08.2021 18:00,C14N,6,1,135.5,136,111.1,100,120,88.6,9,6.6,6.5,4.8,17.3,3200,4163.9,104.3,26.3,34.04
29.08.2021 19:00,C14N,6,1,134.5,135,110.2,100,120,89.2,8.5,6.3,6,4.5,,,3922.9,97.3,26.34,34.26
29.08.2021 20:00,C14N,6,1,132,132,108.2,100,118,89.4,8,6.1,6,4.5,17.8,3070,1690,97.3,27.29,35.39
29.08.2021 21:00,C14N,6,1,126,126,103.3,100,112,88.9,8,6.3,6,4.8,16.3,2880,3160.2,99.6,28.41,36.45
29.08.2021 22:00,C14N,6,1,133,133,109,100,118,88.7,9,6.8,6,4.5,,,4176,100.7,26.72,34.1
29.08.2021 23:00,C14N,6,1,136.5,137,111.9,100,120,87.9,9.5,7,7,5.1,12.5,2960,4176,98,26,33.14
30.08.2021 00:00,C14N,6,1,132,132,108.2,100,116,87.9,9,6.8,7,5.3,,,3831.8,96.1,27.08,34.88
30.08.2021 01:00,C14N,6,1,129.5,130,106.1,100,114,88,9,6.9,6.5,5,21.5,3070,3287,99.5,27.85,35.25
30.08.2021 02:00,C14N,6,1,134.5,135,110.2,100,118,87.7,10,7.4,6.5,4.8,,,4143.9,98,26.41,33.97
30.08.2021 03:00,C14N,6,1,132,132,108.2,100,116,87.9,10,7.6,6,4.5,17.4,3000,2951.6,96.8,26.92,34.39
30.08.2021 04:00,C14N,6,1,134.5,135,110.2,100,118,87.7,10,7.4,6.5,4.8,,,4114.2,98.8,26.52,33.93
30.08.2021 05:00,C14N,6,1,94.5,95,77.5,100,82,86.8,8,8.5,4.5,4.8,18.6,3980,2410.5,96.2,38.13,47.07
30.08.2021 06:00,C14N,6,1,100.5,101,82.4,100,88,87.6,7.5,7.5,5,5,,,3553,96.4,35.5,45.65
30.08.2021 07:00,C14N,6,1,105,105,86.1,100,92,87.6,8,7.6,5,4.8,15.7,3250,2925.8,102,34.59,42.88
30.08.2021 08:00,C14N,6,1,129.5,130,106.1,100,114,88,9,6.9,6.5,5,,,4162.1,103.6,27.67,35.09
30.08.2021 09:00,C14N,6,1,95.5,96,78.3,100,84,88,6.5,6.8,5,5.2,,,2991.9,104.9,37.57,47.17
30.08.2021 10:00,C14N,6,1,64,64,52.5,100,56,87.5,4.5,7,3.5,5.5,15,3420,3890.6,99.2,57.05,70.44
30.08.2021 11:00,C14N,6,1,90,90,73.8,100,80,88.9,5.5,6.1,4.5,5,,,4186.1,101.2,40.48,50.38
30.08.2021 12:00,C14N,6,1,104.5,105,85.7,100,92,88,7,6.7,5.5,5.3,15.5,3550,4186.1,100.8,34.52,43.58
30.08.2021 13:00,C14N,6,1,126,126,103.3,100,112,88.9,7.5,6,6.5,5.2,,,4186.1,101.9,28.24,35.63
30.08.2021 14:00,C14N,6,1,132,132,108.2,100,118,89.4,7,5.3,7,5.3,16.5,3220,4186.1,100.2,26.67,34.81
30.08.2021 15:00,C14N,6,1,127,127,104.1,100,114,89.8,6.5,5.1,6.5,5.1,,,4165.1,99.1,27.91,36.08
30.08.2021 16:00,C14N,6,1,134,134,109.8,100,120,89.6,7,5.2,7,5.2,20,2960,3620.7,96.5,26.33,34.34
30.08.2021 17:00,C14N,6,1,133.5,134,109.4,100,120,89.9,7,5.2,6.5,4.9,,,3729.5,100.8,26.58,34.67
30.08.2021 18:00,C14N,6,0.4,40.5,106,86.6,100,36,88.9,2.5,6.2,2,4.9,20,2820,4151.8,82.5,87.38,50.1
30.08.2021 19:00,C14N,6,0,,,,100,0,,0,,0,,,,,66.1,,
30.08.2021 20:00,C14N,6,0,,,,100,0,,0,,0,,,,,59.5,,
30.08.2021 21:00,C14N,6,0,,,,100,0,,0,,0,,,,,57,,
30.08.2021 22:00,C14N,6,0,,,,100,0,,0,,0,,,,,56.3,,
30.08.2021 23:00,C14N,6,0,,,,100,0,,0,,0,,,,,53.4,,
31.08.2021 00:00,C14N,6,0,,,,100,0,,0,,0,,,,,52.5,,
31.08.2021 01:00,C14N,6,0,,,,100,0,,0,,0,,,,,50.1,,
31.08.2021 02:00,C14N,6,0,,,,100,0,,0,,0,,,,,47.4,,
31.08.2021 03:00,C14N,6,0,,,,100,0,,0,,0,,,,,45.7,,
31.08.2021 04:00,C14N,6,0,,,,100,0,,0,,0,,,,,44.2,,
31.08.2021 05:00,C14N,6,0,,,,100,0,,0,,0,,,,,42.9,,
31.08.2021 06:00,C14N,6,0,,,,100,0,,0,,0,,,,,42.2,,
31.08.2021 07:00,C14N,6,0,,,,100,0,,0,,0,,,,,40.8,,
31.08.2021 08:00,C14N,6,0,,,,100,0,,0,,0,,,,,40.4,,
31.08.2021 08:00,,,,,,,100,,,,,,,,,,,,
31.08.2021 08:58,,,,,,,100,,,,,,,,,,,,
31.08.2021 09:00,C14N,6,0,,,,100,0,,0,,0,,,,,40,,
31.08.2021 10:00,C14N,6,0.8,94.5,118,96.8,100,84,88.9,5.5,5.8,5,5.3,,,1089.4,87.1,38.64,43.65
31.08.2021 11:00,C14N,6,1,126.5,127,103.7,100,112,88.5,8,6.3,6.5,5.1,,,3467.1,99.3,28.1,35.68
31.08.2021 12:00,C14N,6,1,123.5,124,101.2,100,110,89.1,7,5.7,6.5,5.3,18.8,3080,3545.2,96.4,28.11,36.18
31.08.2021 13:00,C14N,6,1,126.5,127,103.7,100,112,88.5,8,6.3,6.5,5.1,,,3408.6,98.9,27.44,35.05
31.08.2021 14:00,C14N,6,1,121,121,99.2,100,108,89.3,7,5.8,6,5,19.9,2920,3118.8,97.2,28.61,36.61
31.08.2021 15:00,C14N,6,1,126,126,103.3,100,112,88.9,7.5,6,6.5,5.2,,,4068.9,99.4,27.6,35.53
31.08.2021 16:00,C14N,6,1,120,120,98.4,100,106,88.3,7.5,6.3,6.5,5.4,19.5,2960,1667.8,103.9,29.23,37.2
31.08.2021 17:00,C14N,6,1,103,103,84.4,100,92,89.3,6,5.8,5,4.9,,,3472,106.3,34.04,43.06
31.08.2021 18:00,C14N,6,1,127,127,104.1,100,112,88.2,8,6.3,7,5.5,18.1,3030,4166.6,105.4,27.6,35.17
31.08.2021 19:00,C14N,6,1,116,116,95.1,100,104,89.7,5.5,4.7,6.5,5.6,,,2753.8,103.8,29.94,38.03
31.08.2021 20:00,C14N,6,1,61,61,50,100,54,88.5,3.5,5.7,3.5,5.7,18.5,2980,2442.8,105,58.87,73.37
31.08.2021 21:00,C14N,6,1,121,121,99.2,100,108,89.3,6.5,5.4,6.5,5.4,,,4138.1,109.1,29.27,37.34
31.08.2021 22:00,C14N,6,1,119,119,97.5,100,106,89.1,6.5,5.5,6.5,5.5,16.7,3140,2488.8,104.1,29.1,37.13
31.08.2021 23:00,C14N,6,1,123,123,100.8,100,110,89.4,6.5,5.3,6.5,5.3,,,3391,106.1,27.87,36.08
01.09.2021 00:00,C14N,6,1,116.5,117,95.5,100,104,89.3,6,5.2,6.5,5.6,,,3289.5,103.9,29.28,37.15
01.09.2021 01:00,C14N,6,1,80.5,81,66,100,72,89.4,4,5,4.5,5.6,,,2743.8,106,44.66,56.72
01.09.2021 02:00,C14N,6,1,121,121,99.2,100,108,89.3,6.5,5.4,6.5,5.4,,,3971.3,104.3,29.07,36.98
01.09.2021 03:00,C14N,6,1,118.5,119,97.1,100,106,89.5,6,5.1,6.5,5.5,,,2707.6,105.5,29.21,37.35
01.09.2021 04:00,C14N,6,1,76.5,77,62.7,100,68,88.9,4,5.2,4.5,5.9,,,3282.5,105.7,47.03,58.69
01.09.2021 05:00,C14N,6,1,121,121,99.2,100,108,89.3,6.5,5.4,6.5,5.4,,,4143.2,106,29.12,37.43
01.09.2021 06:00,C14N,6,1,121,121,99.2,100,108,89.3,6.5,5.4,6.5,5.4,18.1,3080,2469.1,104.1,28.67,36.59
01.09.2021 07:00,C14N,6,1,120.5,121,98.8,100,108,89.6,6,5,6.5,5.4,,,3321.6,105.5,28.51,36.94
01.09.2021 08:00,C14N,6,1,119,119,97.5,100,106,89.1,6.5,5.5,6.5,5.5,19.3,3020,2403.7,104.5,29.2,37.39
01.09.2021 09:00,C14N,6,1,120.5,121,98.8,100,108,89.6,6,5,6.5,5.4,,,3827.9,106.7,28.6,36.84
01.09.2021 10:00,C14N,6,1,121,121,99.2,100,108,89.3,6.5,5.4,6.5,5.4,16.2,3000,2524.1,103.4,29.06,37.09
01.09.2021 11:00,C14N,6,1,125.5,126,102.9,100,112,89.2,6.5,5.2,7,5.6,,,2001.9,105.1,28.01,36.08
01.09.2021 12:00,C14N,6,1,132,132,108.2,100,118,89.4,7,5.3,7,5.3,15.9,3080,2208.4,105,26.67,33.98
01.09.2021 13:00,C14N,6,1,133,133,109,100,118,88.7,7.5,5.6,7.5,5.6,,,2634.6,105.8,26.41,34.15
01.09.2021 14:00,C14N,6,1,130.5,131,107,100,116,88.9,7.5,5.7,7,5.4,18,2900,3562.4,104.2,26.87,34.49
01.09.2021 15:00,C14N,6,1,126.5,127,103.7,100,112,88.5,7.5,5.9,7,5.5,,,3068.9,106.7,27.9,35.8
01.09.2021 16:00,C14N,6,1,128.5,129,105.3,100,114,88.7,7.5,5.8,7,5.4,17.7,2980,4176.8,105.4,27.21,34.87
01.09.2021 17:00,C14N,6,1,131,131,107.4,100,116,88.5,8,6.1,7,5.3,,,3283.3,103.8,26.59,34.42
01.09.2021 18:00,C14N,6,1,129,129,105.7,100,114,88.4,8,6.2,7,5.4,18.9,3020,3702.6,106.8,26.87,34.71
01.09.2021 19:00,C14N,6,1,124,124,101.6,100,110,88.7,7.5,6,6.5,5.2,,,3128.5,103.5,28.11,36.17
01.09.2021 20:00,C14N,6,1,128.5,129,105.3,100,114,88.7,7.5,5.8,7,5.4,,,2457.8,105.4,27.07,34.61
01.09.2021 21:00,C14N,6,1,126.5,127,103.7,100,112,88.5,7.5,5.9,7,5.5,,,2706.5,104.5,27.53,35.62
01.09.2021 22:00,C14N,6,1,126.5,127,103.7,100,112,88.5,7.5,5.9,7,5.5,19.9,2900,1923.3,105,27.72,35.52
01.09.2021 23:00,C14N,6,1,128.5,129,105.3,100,114,88.7,7.5,5.8,7,5.4,,,2138.7,105.2,27.37,35.08
02.09.2021 00:00,C14N,6,1,128.5,129,105.3,100,114,88.7,7.5,5.8,7,5.4,,,2417.8,105,27.05,35.08
02.09.2021 01:00,C14N,6,1,123.5,124,101.2,100,110,89.1,7,5.7,6.5,5.3,,,2429.4,105,28.15,36.15
02.09.2021 02:00,C14N,6,1,108.5,109,88.9,100,96,88.5,6.5,6,6,5.5,18.6,3020,2387.3,104.9,32.49,41.64
02.09.2021 03:00,C14N,6,1,94.5,95,77.5,100,84,88.9,5.5,5.8,5,5.3,,,2848.4,107.9,38.33,47.7
02.09.2021 04:00,C14N,6,1,130.5,131,107,100,116,88.9,7.5,5.7,7,5.4,,,3716.4,104,26.89,34.49
02.09.2021 05:00,C14N,6,1,124.5,125,102,100,110,88.4,7.5,6,7,5.6,,,2264.9,105.2,27.84,35.88
02.09.2021 06:00,C14N,6,1,121,121,99.2,100,108,89.3,6.5,5.4,6.5,5.4,16,3180,2193.6,104.9,29.04,37.4
02.09.2021 07:00,C14N,6,1,128,128,104.9,100,114,89.1,7,5.5,7,5.5,,,3576.2,106.6,27.17,34.97
02.09.2021 08:00,C14N,6,1,117,117,95.9,100,104,88.9,6.5,5.6,6.5,5.6,,,2906.3,103.5,30.33,38.73
02.09.2021 09:00,C14N,6,1,132,132,108.2,100,118,89.4,7,5.3,7,5.3,,,2425.6,105.1,26.6,34.08
02.09.2021 10:00,C14N,6,1,130,130,106.6,100,116,89.2,7,5.4,7,5.4,17.3,2820,2483.7,105,27.04,34.8
02.09.2021 11:00,C14N,6,1,128,128,104.9,100,114,89.1,7,5.5,7,5.5,,,2433.2,105.2,27.37,35.2
02.09.2021 12:00,C14N,6,1,130,130,106.6,100,116,89.2,7,5.4,7,5.4,17.9,2880,2784.8,104.6,26.97,34.82
02.09.2021 13:00,C14N,6,1,125.5,126,102.9,100,112,89.2,6.5,5.2,7,5.6,,,2044.8,105.2,28.2,35.75
02.09.2021 14:00,C14N,6,1,128,128,104.9,100,114,89.1,7,5.5,7,5.5,19.9,2720,2295,107.1,27.16,34.95
02.09.2021 15:00,C14N,6,1,128,128,104.9,100,114,89.1,7,5.5,7,5.5,,,3383.2,109.4,27.07,35.06
02.09.2021 16:00,C14N,6,1,117,117,95.9,100,104,88.9,6.5,5.6,6.5,5.6,18.7,2960,3323.3,106.5,29.82,38.1
02.09.2021 17:00,C14N,6,1,130,130,106.6,100,116,89.2,7,5.4,7,5.4,,,3214.6,109.5,26.86,34.52
02.09.2021 18:00,C14N,6,1,123,123,100.8,100,110,89.4,6.5,5.3,6.5,5.3,18.9,2940,4064,107.3,28.03,36.41
02.09.2021 19:00,C14N,6,1,121,121,99.2,100,108,89.3,6.5,5.4,6.5,5.4,,,2560.1,107.8,28.74,36.68
02.09.2021 20:00,C14N,6,1,126,126,103.3,100,112,88.9,7,5.6,7,5.6,,,3848.8,107.9,27.36,35.24
02.09.2021 21:00,C14N,6,1,81,81,66.4,100,72,88.9,4.5,5.6,4.5,5.6,,,2299.7,108.7,44.24,55.48
02.09.2021 22:00,C14N,6,1,93.5,94,76.6,100,84,89.8,4.5,4.8,5,5.3,18.2,2890,4177.1,111.6,38.24,48.1
02.09.2021 23:00,C14N,6,0.1,,0,,100,0,,0,,0,,,,4170.3,73.9,,
03.09.2021 00:00,C14N,6,0,,,,100,0,,0,,0,,,,,68.8,,
03.09.2021 01:00,C14N,6,0,,,,100,0,,0,,0,,,,,63.4,,
03.09.2021 02:00,C14N,6,0,,,,100,0,,0,,0,,,,,59.3,,
03.09.2021 03:00,C14N,6,0,,,,100,0,,0,,0,,,,,56.1,,
03.09.2021 04:00,C14N,6,0,,,,100,0,,0,,0,,,,,53.6,,
03.09.2021 05:00,C14N,6,0,,,,100,0,,0,,0,,,,,53.7,,
03.09.2021 06:00,C14N,6,0,,,,100,0,,0,,0,,,,,51.1,,
03.09.2021 07:00,C14N,6,0,,,,100,0,,0,,0,,,,,49.4,,
03.09.2021 08:00,C14N,6,0,,,,100,0,,0,,0,,,,,48.1,,
03.09.2021 09:00,C14N,6,0,,,,100,0,,0,,0,,,,,47.2,,
