Repository: SamerHany/CHES210-Data-Science-In-Chemical-Engineering

# CASE STUDY 2: QUALITY CONTROL

### Objectives

*   Link all the steps of a typical data science project
*   Predict product properties to ensure consistent quality and reduce defects

File: 12 - Case Study - Quality Control/cement_data.csv (part 24 of 27)
Date/Time,Cement Type,Cement silo,"RHR, h","Production, t","Prod.rate, t/h","PRI, %","NAI, %","Clinker (wet), t","Clinker (wet), %","Gypsum (wet), t","Gypsum (wet), %","Limestone (wet), t","Limestone (wet), %","R45, %",Fineness blaine,"Water injection, l/h","Cement temp, C","Main Drive SEEC, kWh/t cem","SEEC, kWh/t cem"
03.09.2021 10:00,C14N,6,0,,,,100,0,,0,,0,,,,,46.5,,
03.09.2021 11:00,C14N,6,0,,,,100,0,,0,,0,,,,,46,,
03.09.2021 12:00,C14N,6,0,,,,100,0,,0,,0,,,,,45.7,,
03.09.2021 13:00,C14N,6,0,,,,100,0,,0,,0,,,,,45.5,,
03.09.2021 14:00,C14N,6,0,,,,100,0,,0,,0,,,,,45.5,,
03.09.2021 15:00,C14N,6,0,,,,100,0,,0,,0,,,,,45.4,,
03.09.2021 16:00,C14N,6,0,,,,100,0,,0,,0,,,,,45.2,,
03.09.2021 17:00,C14N,6,0,,,,100,0,,0,,0,,,,,44.9,,
03.09.2021 18:00,C14N,6,0,,,,100,0,,0,,0,,,,,44.3,,
03.09.2021 19:00,C14N,6,0,,,,100,0,,0,,0,,,,,43.6,,
03.09.2021 20:00,C14N,6,0,,,,100,0,,0,,0,,,,,43,,
03.09.2021 21:00,C14N,6,0,,,,100,0,,0,,0,,,,,42.2,,
03.09.2021 22:00,C14N,6,0,,,,100,0,,0,,0,,,,,41.2,,
03.09.2021 23:00,C14N,6,0,,,,100,0,,0,,0,,,,,40.4,,
04.09.2021 00:00,C14N,6,0,,,,100,0,,0,,0,,,,,39.8,,
04.09.2021 01:00,C14N,6,0.3,36,127,104.1,100,32,88.9,2,5.6,2,5.6,,,740.2,53,103.66,55.26
04.09.2021 02:00,C14N,6,1,127.5,128,104.5,100,114,89.4,6.5,5.1,7,5.5,,,1661.1,98.8,28.28,36.16
04.09.2021 03:00,C14N,6,1,134.5,135,110.2,100,120,89.2,7,5.2,7.5,5.6,,,2095.5,97.9,26.44,33.75
04.09.2021 04:00,C14N,6,1,131,131,107.4,100,116,88.5,8,6.1,7,5.3,19,2840,2373.2,97.8,26.92,34.52
04.09.2021 05:00,C14N,6,1,108.5,109,88.9,100,96,88.5,6.5,6,6,5.5,,,3517.1,99.8,33.27,41.98
04.09.2021 06:00,C14N,6,1,45.5,46,37.3,100,40,87.9,3,6.6,2.5,5.5,18,2880,2104.3,98.1,79.79,98.1
04.09.2021 07:00,C14N,6,1,109,109,89.3,100,96,88.1,7,6.4,6,5.5,,,4159.2,108.7,33.04,41.23
04.09.2021 08:00,C14N,6,1,133.5,134,109.4,100,118,88.4,8.5,6.4,7,5.2,16,3200,4199.4,99,26.52,33.55
04.09.2021 09:00,C14N,6,1,132,132,108.2,100,116,87.9,8.5,6.4,7.5,5.7,,,3091.8,96.9,26.58,34.44
04.09.2021 10:00,C14N,6,1,131.5,132,107.8,100,116,88.2,8.5,6.5,7,5.3,21.5,3240,3637.3,96.5,26.72,34.12
04.09.2021 11:00,C14N,6,1,131.5,132,107.8,100,116,88.2,8.5,6.5,7,5.3,,,2241.9,97.8,26.65,34.24
04.09.2021 12:00,C14N,6,1,129.5,130,106.1,100,114,88,8.5,6.6,7,5.4,21,2870,3404.1,98.2,27.09,34.74
04.09.2021 13:00,C14N,6,1,132,132,108.2,100,116,87.9,8.5,6.4,7.5,5.7,,,2616.4,96.8,26.4,34.07
04.09.2021 14:00,C14N,6,1,120,120,98.4,100,106,88.3,8,6.7,6,5,20.1,2880,3874.2,98.5,28.7,36.85
04.09.2021 15:00,C14N,6,1,115.5,116,94.7,100,102,88.3,8,6.9,5.5,4.8,,,3810.2,96.4,30.07,38.62
04.09.2021 16:00,C14N,6,1,126.5,127,103.7,100,112,88.5,8.5,6.7,6,4.7,15,3000,3251.7,98.5,27.53,35.52
04.09.2021 17:00,C14N,6,1,122,122,100,100,108,88.5,8.5,7,5.5,4.5,,,2759.1,96.7,28.69,36.75
04.09.2021 18:00,C14N,6,1,102,102,83.6,100,90,88.2,7,6.9,5,4.9,17.6,2920,4081.9,100.9,34.87,43.81
04.09.2021 19:00,C14N,6,1,124.5,125,102,100,110,88.4,8.5,6.8,6,4.8,,,4159.6,98.2,28.04,36.07
04.09.2021 20:00,C14N,6,1,124,124,101.6,100,110,88.7,8.5,6.9,5.5,4.4,17.6,3500,3805.3,96.5,27.81,35.64
04.09.2021 21:00,C14N,6,1,126.5,127,103.7,100,112,88.5,8.5,6.7,6,4.7,,,3593.9,98,27.39,35.29
04.09.2021 22:00,C14N,6,1,121.5,122,99.6,100,108,88.9,8,6.6,5.5,4.5,18,3200,3061.4,97,28.6,36.56
04.09.2021 23:00,C14N,6,1,128,128,104.9,100,114,89.1,8,6.3,6,4.7,18.5,2950,3603.9,97.8,26.99,34.78
05.09.2021 00:00,C14N,6,1,123.5,124,101.2,100,110,89.1,7.5,6.1,6,4.9,,,3430.6,97.1,28.02,36.3
05.09.2021 01:00,C14N,6,1,122.5,123,100.4,100,110,89.8,7,5.7,5.5,4.5,,,2848.5,98,28.51,36.4
05.09.2021 02:00,C14N,6,1,116.5,117,95.5,100,104,89.3,7,6,5.5,4.7,15.9,3020,4121.5,97.4,30.06,38.39
05.09.2021 03:00,C14N,6,1,105.5,106,86.5,100,94,89.1,6.5,6.2,5,4.7,,,2929.9,97,33.9,43.03
05.09.2021 04:00,C14N,6,1,62,62,50.8,100,56,90.3,3.5,5.6,2.5,4,19,2800,2243.4,98.9,58.54,72.44
05.09.2021 05:00,C14N,6,1,116.5,117,95.5,100,104,89.3,7,6,5.5,4.7,,,4151.4,109.3,30.73,38.62
05.09.2021 06:00,C14N,6,1,129.5,130,106.1,100,116,89.6,7.5,5.8,6,4.6,17.5,3270,4155.7,100.5,26.98,34.51
05.09.2021 07:00,C14N,6,1,125.5,126,102.9,100,112,89.2,7.5,6,6,4.8,,,3849.8,96.1,27.9,35.96
05.09.2021 08:00,C14N,6,1,129.5,130,106.1,100,116,89.6,7.5,5.8,6,4.6,18.5,2790,1748.7,97.1,27.41,35.18
05.09.2021 09:00,C14N,6,1,134,134,109.8,100,120,89.6,8,6,6,4.5,,,1507.3,97.2,26.36,33.42
05.09.2021 10:00,C14N,6,1,135,135,110.7,100,120,88.9,8.5,6.3,6.5,4.8,21,2700,1811.2,97.7,25.91,33.3
05.09.2021 11:00,C14N,6,1,129.5,130,106.1,100,114,88,9,6.9,6.5,5,,,2214.5,97.6,26.9,35.41
05.09.2021 12:00,C14N,6,1,129,129,105.7,100,114,88.4,9,7,6,4.7,16.5,2910,1793.6,97.1,27.22,35.41
05.09.2021 13:00,C14N,6,1,129.5,130,106.1,100,114,88,9,6.9,6.5,5,,,1253.6,97.3,27.54,35.69
05.09.2021 14:00,C14N,6,1,127,127,104.1,100,112,88.2,9,7.1,6,4.7,19,2860,1508.4,97.8,27.75,35.67
05.09.2021 15:00,C14N,6,1,136,136,111.5,100,120,88.2,9.5,7,6.5,4.8,,,1214,97.1,25.81,34.41
05.09.2021 16:00,C14N,6,1,132,132,108.2,100,116,87.9,9.5,7.2,6.5,4.9,18.4,2870,1059.2,97.6,26.73,35.19
05.09.2021 17:00,C14N,6,1,140,140,114.8,100,124,88.6,9.5,6.8,6.5,4.6,,,743.4,104.4,24.99,32.51
05.09.2021 18:00,C14N,6,1,132.5,133,108.6,100,118,89.1,8,6,6.5,4.9,17.6,2860,1054.6,115.9,26.09,35.25
05.09.2021 19:00,C14N,6,1,126,126,103.3,100,112,88.9,7.5,6,6.5,5.2,,,2558.7,109.2,27.36,35.93
05.09.2021 20:00,C14N,6,1,132,132,108.2,100,118,89.4,8,6.1,6,4.5,,,2566.4,105.7,26.41,34.3
05.09.2021 21:00,C14N,6,1,72.5,73,59.4,100,64,88.3,4.5,6.2,4,5.5,,,2566.4,97.6,49,62.44
05.09.2021 22:00,C14N,6,1,111.5,112,91.4,100,100,89.7,6.5,5.8,5,4.5,18.6,2810,4005.6,105.5,32.4,41.27
05.09.2021 23:00,C14N,6,1,133.5,134,109.4,100,118,88.4,8.5,6.4,7,5.2,18,2900,4192.4,101.7,26.55,34.04
06.09.2021 00:00,C14N,6,1,133.5,134,109.4,100,118,88.4,8.5,6.4,7,5.2,,,2849.6,95.7,26.14,33.67
06.09.2021 01:00,C14N,6,1,136.5,137,111.9,100,120,87.9,9,6.6,7.5,5.5,,,2679.3,97.8,25.44,33.02
06.09.2021 02:00,C14N,6,1,132,132,108.2,100,116,87.9,8.5,6.4,7.5,5.7,18.4,2860,2478.3,97.2,26.25,33.9
06.09.2021 03:00,C14N,6,1,136,136,111.5,100,120,88.2,9,6.6,7,5.1,,,3959.9,99.1,25.71,33.44
06.09.2021 04:00,C14N,6,1,96,96,78.7,100,84,87.5,6.5,6.8,5.5,5.7,18,2850,3065.1,95.6,37.16,46.84
06.09.2021 05:00,C14N,6,1,113.5,114,93,100,100,88.1,7.5,6.6,6,5.3,,,3970.1,104.8,31.75,40.17
06.09.2021 06:00,C14N,6,1,132.5,133,108.6,100,116,87.5,9,6.8,7.5,5.7,19,2830,4204.1,102.1,26.81,34.23
06.09.2021 07:00,C14N,6,1,136.5,137,111.9,100,120,87.9,9,6.6,7.5,5.5,,,3512,95.7,25.6,32.93
06.09.2021 08:00,C14N,6,0.8,66,88,72.1,75,58,87.9,4.5,6.8,3.5,5.3,18,3200,2429.2,90.5,53.21,54.3
06.09.2021 09:00,C14N,6,0,,,,0,0,,0,,0,,,,,71,,
06.09.2021 10:00,C14N,6,0,14.5,,,0,10,69,0,0,4.5,31,,,741,67.4,3.65,8.98
06.09.2021 11:00,C14N,6,0,21.5,,,0,10,46.5,4,18.6,7.5,34.9,,,,62.8,0,5.58
06.09.2021 12:00,C14N,6,0,20,,,0,20,100,0,0,0,0,,,,66.2,0,6.8
06.09.2021 13:00,C14N,6,0,20,,,0,20,100,0,0,0,0,,,,63.8,0,5.84
06.09.2021 14:00,C14N,6,0,10,,,0,10,100,0,0,0,0,,,,60.6,0,12.69
06.09.2021 15:00,C14N,6,0,,,,0,0,,0,,0,,,,,58.5,,
06.09.2021 16:00,C14N,6,0,,,,0,0,,0,,0,,,,,55.9,,
06.09.2021 17:00,C14N,6,0,,,,0,0,,0,,0,,,,,54,,
06.09.2021 18:00,C14N,6,0,,,,0,0,,0,,0,,,,,52.5,,
06.09.2021 19:00,C14N,6,0,,,,0,0,,0,,0,,,,,50.5,,
06.09.2021 20:00,C14N,6,0,,,,0,0,,0,,0,,,,,48.7,,
06.09.2021 21:00,C14N,6,0,,,,0,0,,0,,0,,,,,46.9,,
06.09.2021 22:00,C14N,6,0,,,,0,0,,0,,0,,,,,45.2,,
06.09.2021 23:00,C14N,6,0,,,,0,0,,0,,0,,,,,43.7,,
07.09.2021 00:00,C14N,6,0,,,,0,0,,0,,0,,,,,41.3,,
07.09.2021 01:00,C14N,6,0.9,118.5,134,110,88.3,104,87.8,8,6.8,6.5,5.5,,,1236.4,91.4,30.78,38.46
07.09.2021 02:00,C14N,6,1,139,139,113.9,100,122,87.8,9.5,6.8,7.5,5.4,,,2486,97.9,25.34,32.62
07.09.2021 03:00,C14N,6,1,125,125,102.5,100,110,88,8.5,6.8,6.5,5.2,,,3203.2,97.9,28.15,36.58
07.09.2021 04:00,C14N,6,1,138.5,139,113.5,100,122,88.1,9,6.5,7.5,5.4,20.5,3000,4157.3,100.9,25.43,32.76
07.09.2021 05:00,C14N,6,1,135,135,110.7,100,120,88.9,8.5,6.3,6.5,4.8,17.3,2940,4198.8,98.2,25.5,33.17
07.09.2021 06:00,C14N,6,1,131,131,107.4,100,116,88.5,8,6.1,7,5.3,,,4198.8,97.8,26.36,34.07
07.09.2021 07:00,C14N,6,1,131,131,107.4,100,116,88.5,8.5,6.5,6.5,5,,,3389.8,96.6,26.49,34.47
07.09.2021 08:00,C14N,6,1,133.5,134,109.4,100,118,88.4,8.5,6.4,7,5.2,17.6,2960,4060.1,100.2,26,33.49
07.09.2021 09:00,C14N,6,1,81.5,82,66.8,100,72,88.3,5,6.1,4.5,5.5,,,3570.1,98.8,43.46,54.96
07.09.2021 10:00,C14N,6,1,85,85,69.7,100,76,89.4,5,5.9,4,4.7,20.6,2910,3148.9,103.9,42.52,52.55
07.09.2021 11:00,C14N,6,1,122,122,100,100,108,88.5,7.5,6.1,6.5,5.3,,,3571.9,96.6,29.07,36.9
07.09.2021 12:00,C14N,6,1,117.5,118,96.3,100,106,90.2,5.5,4.7,6,5.1,20.5,2950,2416.7,98.6,30.3,38.52
07.09.2021 13:00,C14N,6,0.9,101,114,93.7,88.3,90,89.1,5.5,5.4,5.5,5.4,,,2997.9,94.4,34.6,40.67
07.09.2021 14:00,C14N,6,0,,,,0,0,,0,,0,,19,2990,,59.5,,
07.09.2021 15:00,C14N,6,0,,,,0,0,,0,,0,,,,,59.5,,
07.09.2021 16:00,C14N,6,0,,,,0,0,,0,,0,,,,,57.2,,
07.09.2021 17:00,C14N,6,0,,,,0,0,,0,,0,,,,,55,,
07.09.2021 18:00,C14N,6,0,,,,0,0,,0,,0,,,,,53,,
07.09.2021 19:00,C14N,6,0,,,,0,0,,0,,0,,,,,50.9,,
07.09.2021 20:00,C14N,6,0,,,,0,0,,0,,0,,,,,49.2,,
07.09.2021 21:00,C14N,6,0,,,,0,0,,0,,0,,,,,47.6,,
07.09.2021 22:00,C14N,6,0,,,,0,0,,0,,0,,,,,45.9,,
07.09.2021 23:00,C14N,6,0,,,,0,0,,0,,0,,,,,44.6,,
08.09.2021 00:00,C14N,6,0,,,,0,0,,0,,0,,,,,42.6,,
08.09.2021 01:00,C14N,6,0.3,42,140,114.8,30,38,90.5,2,4.8,2,4.8,,,758.2,60.1,88.51,60.93
08.09.2021 02:00,C14N,6,1,115,115,94.3,100,102,88.7,7,6.1,6,5.2,,,1920,98.5,31.42,39.69
08.09.2021 03:00,C14N,6,1,128,128,104.9,100,114,89.1,7.5,5.9,6.5,5.1,,,3585.2,101.1,27.55,35.41
08.09.2021 04:00,C14N,6,1,133,133,109,100,118,88.7,8,6,7,5.3,19,3380,4205.7,103.5,26.32,33.9
08.09.2021 05:00,C14N,6,1,128,128,104.9,100,114,89.1,7.5,5.9,6.5,5.1,,,4205.7,106,26.97,35.27
08.09.2021 06:00,C14N,6,1,123.5,124,101.2,100,108,87.4,9,7.3,6.5,5.3,18.8,3000,4190.6,100.7,27.91,35.85
08.09.2021 07:00,C14N,6,1,125.5,126,102.9,100,110,87.6,9,7.2,6.5,5.2,18.9,3040,2574.8,97.6,27.62,35.82
08.09.2021 08:00,C14N,6,1,124.5,125,102,100,110,88.4,8.5,6.8,6,4.8,,,4040,97.9,27.66,35.52
08.09.2021 09:00,C14N,6,1,123.5,124,101.2,100,108,87.4,9,7.3,6.5,5.3,,,4011.8,100.1,27.99,36.21
08.09.2021 10:00,C14N,6,1,133.5,134,109.4,100,118,88.4,8.5,6.4,7,5.2,18.3,3090,4146.3,106.5,25.97,33.66
08.09.2021 11:00,C14N,6,1,138,138,113.1,100,122,88.4,9,6.5,7,5.1,,,4146.3,106.5,25.07,32.39
08.09.2021 12:00,C14N,6,1,124.5,125,102,100,110,88.4,8,6.4,6.5,5.2,18.8,3000,4146.3,103.6,27.65,35.77
08.09.2021 13:00,C14N,6,1,135.5,136,111.1,100,120,88.6,8.5,6.3,7,5.2,,,4187.4,105.8,25.53,33.22
08.09.2021 14:00,C14N,6,1,133.5,134,109.4,100,118,88.4,9,6.7,6.5,4.9,19.5,2830,4221.1,109.2,25.88,33.44
08.09.2021 15:00,C14N,6,1,137.5,138,112.7,100,122,88.7,8.5,6.2,7,5.1,,,4221.1,115.6,25.23,32.7
08.09.2021 16:00,C14N,6,1,136,136,111.5,100,120,88.2,9,6.6,7,5.1,15.5,3110,4221.1,115,25.69,33.18
08.09.2021 17:00,C14N,6,1,137.5,138,112.7,100,122,88.7,8.5,6.2,7,5.1,,,4221.1,111.8,25.49,32.91
08.09.2021 18:00,C14N,6,1,97.5,98,79.9,100,86,88.2,6.5,6.7,5,5.1,18,3100,4221.1,106.4,36.72,46.26
08.09.2021 19:00,C14N,6,1,97,97,79.5,100,86,88.7,6,6.2,5,5.2,,,4221.1,107.1,37.48,46.93
08.09.2021 20:00,C14N,6,1,110.5,111,90.6,100,98,88.7,6.5,5.9,6,5.4,,,4221.1,110.7,32.53,41.05
08.09.2021 21:00,C14N,6,1,130.5,131,107,100,116,88.9,8,6.1,6.5,5,,,4221.1,106.7,27.15,35
08.09.2021 22:00,C14N,6,1,136,136,111.5,100,120,88.2,9,6.6,7,5.1,18.3,3110,4221.1,105.8,25.76,33.26
08.09.2021 23:00,C14N,6,1,138.5,139,113.5,100,122,88.1,9.5,6.9,7,5.1,17.8,3170,4192.4,104.1,25.22,32.59
09.09.2021 00:00,C14N,6,1,136,136,111.5,100,120,88.2,9,6.6,7,5.1,,,4155,103.1,25.78,33.09
09.09.2021 01:00,C14N,6,1,136,136,111.5,100,120,88.2,9,6.6,7,5.1,,,3572.9,96.7,25.7,33.55
09.09.2021 02:00,C14N,6,1,136.5,137,111.9,100,120,87.9,9.5,7,7,5.1,17,2670,2598,99.3,25.91,33.31
09.09.2021 03:00,C14N,6,1,138,138,113.1,100,122,88.4,9,6.5,7,5.1,17,2800,4185.8,104.3,25.56,32.78
09.09.2021 04:00,C14N,6,1,136,136,111.5,100,120,88.2,9,6.6,7,5.1,,,4185.1,102.8,25.82,33.4
09.09.2021 05:00,C14N,6,1,134,134,109.8,100,118,88.1,9,6.7,7,5.2,,,4159.8,100.7,26.29,33.67
09.09.2021 06:00,C14N,6,1,136.5,137,111.9,100,120,87.9,9.5,7,7,5.1,21.6,2780,4159.8,105.7,25.66,33.42
09.09.2021 07:00,C14N,6,1,138,138,113.1,100,122,88.4,9,6.5,7,5.1,,,4159.8,112.4,25.32,32.72
09.09.2021 08:00,C14N,6,1,136,136,111.5,100,120,88.2,9,6.6,7,5.1,20.4,3830,4159.8,112.7,25.55,33.02
09.09.2021 09:00,C14N,6,1,136.5,137,111.9,100,120,87.9,9.5,7,7,5.1,,,4160.6,108.6,25.31,32.9
09.09.2021 10:00,C14N,6,1,133,133,109,100,118,88.7,8.5,6.4,6.5,4.9,20,2800,4185.4,98.7,25.78,33.52
09.09.2021 11:00,C14N,6,1,134,134,109.8,100,118,88.1,9,6.7,7,5.2,,,4183.2,107.3,25.4,33.29
09.09.2021 12:00,C14N,6,1,118,118,96.7,100,104,88.1,8,6.8,6,5.1,21.6,2810,4185.4,117.8,29.1,37.69
09.09.2021 12:00,,,,,,,0,,,,,,,,,,,,
09.09.2021 12:51,,,,,,,0,,,,,,,,,,,,
09.09.2021 13:00,C14N,6,1,102.5,103,84,100,90,87.8,7,6.8,5.5,5.4,,,4187.4,112.3,34.48,43.37
09.09.2021 14:00,C14N,6,1,129.5,130,106.1,100,114,88,9,6.9,6.5,5,16.5,3110,4170.1,105,27,34.6
09.09.2021 15:00,C14N,6,1,130,130,106.6,100,116,89.2,7.5,5.8,6.5,5,,,4170.5,108.7,26.54,34.22
09.09.2021 16:00,C14N,6,1,137,137,112.3,100,120,87.6,10,7.3,7,5.1,16.1,3240,4170.5,109.7,25.28,32.87
09.09.2021 17:00,C14N,6,0.9,117,135,110.7,86.7,108,92.3,8,6.8,1,0.9,,,4170,107.2,29.58,34.36
09.09.2021 18:00,C14N,6,0,,,,0,0,,0,,0,,19,2920,,57.8,,
09.09.2021 19:00,C14N,6,0,,,,0,0,,0,,0,,,,,48.3,,
09.09.2021 20:00,C14N,6,0,,,,0,0,,0,,0,,,,,50.6,,
09.09.2021 21:00,C14N,6,0,,,,0,0,,0,,0,,,,,48.9,,
09.09.2021 22:00,C14N,6,0.1,13.5,270,221.3,5,12,88.9,1,7.4,0.5,3.7,,,831.2,53.1,263.74,67.83
09.09.2021 23:00,C14N,6,1,116,116,95.1,100,102,87.9,8,6.9,6,5.2,,,3903.7,105.5,30.95,38.96
10.09.2021 00:00,C14N,6,1,130,130,106.6,100,114,87.7,9.5,7.3,6.5,5,17,3290,4102.3,109.5,27.01,34.65
10.09.2021 01:00,C14N,6,1,136.5,137,111.9,100,120,87.9,9.5,7,7,5.1,,,4102.3,115.7,25.27,32.34
10.09.2021 02:00,C14N,6,1,133,133,109,100,116,87.2,10,7.5,7,5.3,19.7,3210,4123.8,117.4,25.72,33.03
10.09.2021 03:00,C14N,6,1,135,135,110.7,100,118,87.4,10,7.4,7,5.2,,,4127.5,114.8,25.5,32.8
10.09.2021 04:00,C14N,6,1,128.5,129,105.3,100,112,87.2,10,7.8,6.5,5.1,21.9,3000,4127.5,115.3,26.64,34.45
10.09.2021 05:00,C14N,6,1,130,130,106.6,100,114,87.7,9.5,7.3,6.5,5,,,4127.5,114.4,26.28,33.63
10.09.2021 06:00,C14N,6,1,126,126,103.3,100,110,87.3,9.5,7.5,6.5,5.2,18.8,3130,4127.5,118.7,27.12,35.07
10.09.2021 07:00,C14N,6,1,117,117,95.9,100,102,87.2,9,7.7,6,5.1,,,4127.5,131.7,29.15,37.58
10.09.2021 08:00,C14N,6,1,121.5,122,99.6,100,106,87.2,9,7.4,6.5,5.3,,,4157.6,114.1,28.33,36.53
10.09.2021 09:00,C14N,6,1,128,128,104.9,100,112,87.5,9.5,7.4,6.5,5.1,,,4179.1,131.2,26.72,34.28
10.09.2021 10:00,C14N,6,0.5,50,100,82,50,44,88,3.5,7,2.5,5,19,3050,4179.1,109.1,68.79,51.32
10.09.2021 11:00,C14N,6,0,,,,0,0,,0,,0,,,,,74.5,,
10.09.2021 12:00,C14N,6,0,,,,0,0,,0,,0,,,,,76.5,,
10.09.2021 13:00,C14N,6,0,,,,0,0,,0,,0,,,,,72.8,,
10.09.2021 14:00,C14N,6,0,,,,0,0,,0,,0,,,,,68.4,,
10.09.2021 15:00,C14N,6,0.2,25,167,136.6,15,22,88,1.5,6,1.5,6,,,3049.1,80.3,145.48,68.72
10.09.2021 16:00,C14N,6,1,114,114,93.4,100,100,87.7,8,7,6,5.3,,,4009.3,109.3,31.34,39.36
10.09.2021 17:00,C14N,6,1,136,136,111.5,100,120,88.2,9,6.6,7,5.1,,,4027.7,115.7,25.61,32.73
10.09.2021 18:00,C14N,6,1,127.5,128,104.5,100,112,87.8,9,7.1,6.5,5.1,,,4040.6,116.4,26.98,35.03
10.09.2021 19:00,C14N,6,1,125.5,126,102.9,100,110,87.6,9,7.2,6.5,5.2,,,4040.6,115,27.46,35.36
10.09.2021 20:00,C14N,6,1,131.5,132,107.8,100,116,88.2,9,6.8,6.5,4.9,,,4054.4,114.7,26.33,33.92
10.09.2021 21:00,C14N,6,1,132,132,108.2,100,116,87.9,9,6.8,7,5.3,,,4066.4,116.6,26.23,33.64
10.09.2021 22:00,C14N,6,1,132,132,108.2,100,116,87.9,9.5,7.2,6.5,4.9,17.2,3050,4066.4,117.8,26.36,34.18
10.09.2021 23:00,C14N,6,1,123.5,124,101.2,100,108,87.4,9,7.3,6.5,5.3,,,4066.4,117.5,28.19,36.42
11.09.2021 00:00,C14N,6,1,133,133,109,100,116,87.2,10,7.5,7,5.3,17.3,3000,4061.3,117.3,26.27,33.67
11.09.2021 01:00,C14N,6,1,132,132,108.2,100,116,87.9,9.5,7.2,6.5,4.9,,,4059.4,116.5,26.36,33.96
11.09.2021 01:00,,,,,,,0,,,,,,,,,,,,
11.09.2021 01:36,,,,,,,0,,,,,,,,,,,,
11.09.2021 02:00,C14N,6,1,137.5,138,112.7,100,120,87.3,10.5,7.6,7,5.1,16.1,3210,4059.4,110.9,25.25,32.77
11.09.2021 03:00,C14N,6,1,130.5,131,107,100,114,87.4,9.5,7.3,7,5.4,,,3088.7,95.7,26.78,34.21
11.09.2021 04:00,C14N,6,1,132.5,133,108.6,100,116,87.5,10,7.5,6.5,4.9,16.5,3110,2046.5,98.2,26.46,34.1
11.09.2021 05:00,C14N,6,1,132.5,133,108.6,100,116,87.5,9.5,7.2,7,5.3,,,2059.3,97.3,26.32,34.15
11.09.2021 06:00,C14N,6,1,126,126,103.3,100,110,87.3,9.5,7.5,6.5,5.2,19.7,3020,2479.8,97.6,28.01,35.92
11.09.2021 07:00,C14N,6,1,116.5,117,95.5,100,102,87.6,8.5,7.3,6,5.2,,,3109.1,98.3,31.15,39.42
11.09.2021 08:00,C14N,6,1,139.5,140,114.3,100,122,87.5,10.5,7.5,7,5,,,3164.3,99.8,24.81,32.09
11.09.2021 09:00,C14N,6,1,119,119,97.5,100,104,87.4,9,7.6,6,5,,,4125.2,112.8,28.99,37.71
11.09.2021 10:00,C14N,6,1,127.5,128,104.5,100,112,87.8,9,7.1,6.5,5.1,19,3100,2776.9,97.1,27.3,35.47
11.09.2021 11:00,C14N,6,1,135,135,110.7,100,118,87.4,10,7.4,7,5.2,,,2015.3,98.8,25.92,33.86
11.09.2021 12:00,C14N,6,1,137.5,138,112.7,100,120,87.3,10.5,7.6,7,5.1,18.6,3050,3696.8,98.4,25.28,33.18
11.09.2021 13:00,C14N,6,1,135,135,110.7,100,118,87.4,10,7.4,7,5.2,,,2275.5,97.1,25.75,33.04
11.09.2021 14:00,C14N,6,1,137,137,112.3,100,120,87.6,10,7.3,7,5.1,18.5,3060,2513.6,97.9,25.51,32.89
11.09.2021 15:00,C14N,6,1,137,137,112.3,100,120,87.6,10,7.3,7,5.1,,,3094.5,98.4,25.4,32.85
11.09.2021 16:00,C14N,6,1,135.5,136,111.1,100,118,87.1,10.5,7.7,7,5.2,17.8,3100,3118.2,97.2,25.68,33.08
11.09.2021 17:00,C14N,6,1,137,137,112.3,100,120,87.6,10,7.3,7,5.1,,,3365.7,99.1,25.22,32.47
11.09.2021 18:00,C14N,6,1,137.5,138,112.7,100,120,87.3,11,8,6.5,4.7,19,3050,3790.2,96.5,25.07,32.65
11.09.2021 19:00,C14N,6,1,132.5,133,108.6,100,116,87.5,10.5,7.9,6,4.5,,,2273.6,97.9,26.26,33.57
11.09.2021 20:00,C14N,6,1,135,135,110.7,100,118,87.4,10.5,7.8,6.5,4.8,19.7,2940,3685.9,99.8,25.7,33.16
11.09.2021 21:00,C14N,6,1,123.5,124,101.2,100,108,87.4,10,8.1,5.5,4.5,,,4123.2,97.8,28.02,36.4
11.09.2021 22:00,C14N,6,1,137,137,112.3,100,120,87.6,10.5,7.7,6.5,4.7,19.3,2990,2937.8,96.8,25.71,32.77
11.09.2021 23:00,,,,,,,56.7,,,,,,,,,,,,
11.09.2021 23:00,C14N,6,0.4,26.5,61,,100,24,90.6,2.5,9.4,0,0,,,2205,87.3,133.67,85.13
11.09.2021 23:54,C3A4N-60,7,0,,,,100,0,,0,,0,,,,,77.1,,
12.09.2021 00:00,C3A4N-60,7,0,,,,100,0,,0,,0,,,,,60.4,,
12.09.2021 01:00,C3A4N-60,7,0,,,,100,0,,0,,0,,,,,49.5,,
12.09.2021 02:00,C3A4N-60,7,0.6,36,57,46.6,100,12,33.3,1.5,4.2,22.5,62.5,,,2066.5,82.3,100.65,93.51
12.09.2021 03:00,C3A4N-60,7,1,64,64,52.5,100,22,34.4,2.5,3.9,39.5,61.7,,,2488.3,97.8,54.11,67.28
12.09.2021 04:00,C3A4N-60,7,1,66.5,67,54.5,100,22,33.1,2.5,3.8,42,63.2,5,4700,1194.8,97.8,51.71,64.83
12.09.2021 05:00,C3A4N-60,7,1,67,67,54.9,100,22,32.8,3,4.5,42,62.7,,,831.9,94.4,50.71,64.05
12.09.2021 06:00,C3A4N-60,7,1,71,71,58.2,100,24,33.8,3,4.2,44,62,3.2,4580,741.8,89.2,47.9,60.18
12.09.2021 07:00,C3A4N-60,7,1,68,68,55.7,100,22,32.4,2.5,3.7,43.5,64,,,741.8,90.3,49.97,63.17
12.09.2021 08:00,C3A4N-60,7,1,69,69,56.6,100,24,34.8,3,4.3,42,60.9,3.1,4590,998.8,97.5,49.42,62.72
12.09.2021 09:00,C3A4N-60,7,1,68.5,69,56.1,100,22,32.1,2.5,3.6,44,64.2,,,971.1,97.3,49.75,63.16
12.09.2021 10:00,C3A4N-60,7,1,71.5,72,58.6,100,24,33.6,3,4.2,44.5,62.2,2.8,4470,741.8,93,47.61,60.2
12.09.2021 11:00,C3A4N-60,7,1,74.5,75,61.1,100,26,34.9,3,4,45.5,61.1,,,741.8,90.3,45.45,57.63
12.09.2021 12:00,C3A4N-60,7,1,69,69,56.6,100,22,31.9,3,4.3,44,63.8,2.6,4410,741.8,90.4,49.04,62.15
12.09.2021 13:00,C3A4N-60,7,1,70,70,57.4,100,24,34.3,2.5,3.6,43.5,62.1,,,753.1,95.3,48.74,61.67
12.09.2021 14:00,C3A4N-60,7,1,72.5,73,59.4,100,24,33.1,3.5,4.8,45,62.1,2.6,4490,1098.5,98,46.94,58.93
12.09.2021 15:00,C3A4N-60,7,1,60,60,49.2,100,20,33.3,2.5,4.2,37.5,62.5,,,1348,98.3,57.03,72.16
12.09.2021 16:00,C3A4N-60,7,1,68,68,55.7,100,22,32.4,3,4.4,43,63.2,2.4,4670,1466,102.5,50.89,63.48
12.09.2021 17:00,C3A4N-60,7,1,72.5,73,59.4,100,24,33.1,3,4.1,45.5,62.8,,,743.4,106.5,47.65,60.16
12.09.2021 18:00,C3A4N-60,7,0.5,28,54,44.4,100,10,35.7,1,3.6,17,60.7,2.3,4600,743.4,90.6,123.08,96.89
12.09.2021 19:00,C3A4N-60,7,0,,,,100,0,,0,,0,,,,,65.5,,
12.09.2021 20:00,C3A4N-60,7,0,,,,100,0,,0,,0,,,,,61.8,,
12.09.2021 21:00,C3A4N-60,7,0,,,,100,0,,0,,0,,,,,57.9,,
12.09.2021 22:00,,,,,,,100,,,,,,,,,,,,
12.09.2021 22:00,C3A4N-60,7,0,,,,100,0,,0,,0,,,,,55.7,,
12.09.2021 22:15,C14N,6,0,,,,100,0,,0,,0,,,,,54.3,,
12.09.2021 23:00,C14N,6,0,,,,100,0,,0,,0,,,,,53.3,,
13.09.2021 00:00,C14N,6,0,,,,100,0,,0,,0,,,,,51.1,,
13.09.2021 01:00,C14N,6,0.2,21.5,143,117.5,100,20,93,1.5,7,0,0,,,784.6,58.9,166.77,58.57
13.09.2021 02:00,C14N,6,1,115,115,94.3,100,106,92.2,9,7.8,0,0,,,2757.9,102.2,30.5,38.81
13.09.2021 03:00,C14N,6,1,127.5,128,104.5,100,118,92.5,9.5,7.5,0,0,,,2866.2,99.6,27.21,35.19
13.09.2021 04:00,C14N,6,1,123,123,100.8,100,114,92.7,9,7.3,0,0,,,2866.2,102.1,28.2,36.29
13.09.2021 05:00,C14N,6,1,119,119,97.5,100,110,92.4,9,7.6,0,0,,,2866.2,105.8,29.23,37.35
13.09.2021 06:00,C14N,6,1,123.5,124,101.2,100,114,92.3,9.5,7.7,0,0,19.4,3020,2866.2,108,28.19,36.36
13.09.2021 07:00,C14N,6,1,125,125,102.5,100,110,88,10,8,5,4,,,2866.2,109.3,27.73,35.65
13.09.2021 08:00,C14N,6,1,126.5,127,103.7,100,110,87,10,7.9,6.5,5.1,17.2,3270,2867.5,103.4,27.37,35
13.09.2021 09:00,C14N,6,1,119.5,120,98,100,104,87,9,7.5,6.5,5.4,,,2725.4,115.3,28.87,36.7
13.09.2021 10:00,C14N,6,1,112.5,113,92.2,100,98,87.1,9,8,5.5,4.9,16.8,3220,2902.2,124.3,30.66,36.25
13.09.2021 11:00,C14N,6,1,124,124,101.6,100,108,87.1,9.5,7.7,6.5,5.2,,,3616.1,108.3,28.34,36.2
13.09.2021 12:00,C14N,6,1,133.5,134,109.4,100,116,86.9,10.5,7.9,7,5.2,16,3080,3545.2,108.9,26.01,33.4
13.09.2021 13:00,C14N,6,0.3,45.5,137,111.9,33.3,40,87.9,3.5,7.7,2,4.4,,,2503.1,88.7,76.02,42.71
13.09.2021 14:00,C14N,6,0,,,,0,0,,0,,0,,,,,75.4,,
13.09.2021 15:00,C14N,6,0,,,,0,0,,0,,0,,,,,74.2,,
13.09.2021 16:00,C14N,6,0,,,,0,0,,0,,0,,,,,71.7,,
13.09.2021 17:00,C14N,6,0,,,,0,0,,0,,0,,,,,68.2,,
13.09.2021 18:00,C14N,6,0.4,55.5,145,118.7,38.3,48,86.5,4.5,8.1,3,5.4,,,3409.6,91.4,64.92,49.11
13.09.2021 19:00,C14N,6,1,124,124,101.6,100,108,87.1,9.5,7.7,6.5,5.2,,,4038.8,111.3,29.08,36.69
13.09.2021 20:00,C14N,6,1,138,138,113.1,100,120,87,11,8,7,5.1,,,4083.8,114.3,25.55,32.66
13.09.2021 21:00,C14N,6,1,135.5,136,111.1,100,118,87.1,10.5,7.7,7,5.2,,,4109.9,114.5,25.77,33.13
13.09.2021 22:00,C14N,6,1,137,137,112.3,100,120,87.6,10,7.3,7,5.1,20,2970,4110.9,112,25.45,33.02
13.09.2021 23:00,C14N,6,1,136.5,137,111.9,100,120,87.9,9.5,7,7,5.1,,,4110.9,114.9,25.5,32.94
14.09.2021 00:00,C14N,6,1,131.5,132,107.8,100,116,88.2,9,6.8,6.5,4.9,,,4110.9,117.8,26.47,34.02
14.09.2021 01:00,C14N,6,1,131.5,132,107.8,100,116,88.2,8.5,6.5,7,5.3,,,4134.7,117.3,26.57,34.19
14.09.2021 02:00,C14N,6,1,134,134,109.8,100,118,88.1,9,6.7,7,5.2,20.3,2940,4136.4,114.7,25.89,33.71
14.09.2021 03:00,C14N,6,1,129.5,130,106.1,100,114,88,9,6.9,6.5,5,,,4149,112.6,26.64,34.43
14.09.2021 04:00,C14N,6,1,127,127,104.1,100,112,88.2,8.5,6.7,6.5,5.1,,,4144.5,113.6,27.19,35.02
14.09.2021 05:00,C14N,6,1,129.5,130,106.1,100,114,88,9,6.9,6.5,5,,,4146.5,113.9,26.87,34.8
14.09.2021 06:00,C14N,6,1,129,129,105.7,100,114,88.4,8.5,6.6,6.5,5,18.4,3100,4147.1,114.8,26.87,34.65
14.09.2021 07:00,C14N,6,1,127,127,104.1,100,112,88.2,8.5,6.7,6.5,5.1,,,4147.1,115,27.19,35.1
14.09.2021 08:00,C14N,6,1,127.5,128,104.5,100,112,87.8,9,7.1,6.5,5.1,,,4147.1,117.7,27.22,35.05
14.09.2021 09:00,C14N,6,1,129.5,130,106.1,100,114,88,8.5,6.6,7,5.4,,,4126.8,114.7,26.9,34.64
14.09.2021 10:00,C14N,6,1,125,125,102.5,100,110,88,8.5,6.8,6.5,5.2,19.5,3120,3632.2,113.5,27.73,35.57
14.09.2021 11:00,C14N,6,1,124.5,125,102,100,110,88.4,8.5,6.8,6,4.8,,,3358.4,119.3,28.06,36.2
14.09.2021 12:00,C14N,6,1,132,132,108.2,100,116,87.9,9,6.8,7,5.3,18.3,3190,4059.4,108.2,26.5,33.88
14.09.2021 13:00,C14N,6,1,134.5,135,110.2,100,118,87.7,9.5,7.1,7,5.2,,,3868,102.9,25.88,33.71
14.09.2021 14:00,C14N,6,1,131,131,107.4,100,116,88.5,9,6.9,6,4.6,16.5,3030,2952,119.3,26.48,34.37
14.09.2021 15:00,C14N,6,1,131,131,107.4,100,116,88.5,9,6.9,6,4.6,,,4196.7,111.4,26.73,34.96
14.09.2021 16:00,C14N,6,1,137.5,138,112.7,100,122,88.7,9,6.5,6.5,4.7,18.4,300,4265,101.3,25.43,33.28
14.09.2021 17:00,C14N,6,1,133.5,134,109.4,100,118,88.4,9.5,7.1,6,4.5,,,4265,106.1,26.17,33.84
14.09.2021 18:00,C14N,6,1,136.5,137,111.9,100,120,87.9,10,7.3,6.5,4.8,18,3060,4265,111.1,25.53,33.01
14.09.2021 19:00,C14N,6,0.4,16.5,45,36.9,100,14,84.8,1.5,9.1,1,6.1,,,4265,97,214.06,115.42
14.09.2021 20:00,C14N,6,0,,,,100,0,,0,,0,,18.5,3080,,86.8,,
14.09.2021 21:00,C14N,6,0,,,,100,0,,0,,0,,,,,80.8,,
14.09.2021 22:00,C14N,6,0,,,,100,0,,0,,0,,,,,75.7,,
14.09.2021 23:00,C14N,6,0,,,,100,0,,0,,0,,,,,71.5,,
15.09.2021 00:00,C14N,6,0.5,58,124,101.9,100,52,89.7,3.5,6,2.5,4.3,,,2659.6,89.1,63.49,49.14
15.09.2021 01:00,C14N,6,1,136,136,111.5,100,120,88.2,9.5,7,6.5,4.8,,,4145.8,110.6,26.05,33.48
15.09.2021 02:00,C14N,6,1,137.5,138,112.7,100,122,88.7,9.5,6.9,6,4.4,18,3040,4204.9,109.7,25.38,32.52
15.09.2021 03:00,C14N,6,1,135.5,136,111.1,100,120,88.6,9,6.6,6.5,4.8,,,4204.9,111.1,25.53,33.36
15.09.2021 04:00,C14N,6,1,130,130,106.6,100,114,87.7,9,6.9,7,5.4,,,4204.9,112.8,26.57,34.04
15.09.2021 05:00,C14N,6,1,131.5,132,107.8,100,116,88.2,9,6.8,6.5,4.9,,,4222.9,113.6,26.46,34.07
15.09.2021 06:00,C14N,6,1,129,129,105.7,100,114,88.4,8.5,6.6,6.5,5,19.7,2900,4230.7,113.1,26.99,34.87
15.09.2021 07:00,C14N,6,1,132,132,108.2,100,116,87.9,9,6.8,7,5.3,,,4230.7,112.6,26.43,33.88
15.09.2021 08:00,C14N,6,1,134,134,109.8,100,118,88.1,9.5,7.1,6.5,4.9,19,2930,4230.7,112.5,26.06,33.62
15.09.2021 09:00,C14N,6,1,134.5,135,110.2,100,118,87.7,9.5,7.1,7,5.2,,,4230.7,113,25.7,33.3
15.09.2021 10:00,C14N,6,1,128,128,104.9,100,112,87.5,9.5,7.4,6.5,5.1,18.3,3000,4230.7,121.1,27.2,35.08
15.09.2021 11:00,C14N,6,1,133,133,109,100,116,87.2,10,7.5,7,5.3,,,4249.3,117.4,26.25,33.81
15.09.2021 12:00,C14N,6,1,133.5,134,109.4,100,116,86.9,10.5,7.9,7,5.2,17.8,3030,4257.2,115.2,26.08,33.52
15.09.2021 13:00,C14N,6,1,133.5,134,109.4,100,116,86.9,11,8.2,6.5,4.9,,,4257.2,108.5,26.01,33.66
15.09.2021 14:00,C14N,6,1,136,136,111.5,100,118,86.8,11,8.1,7,5.1,16.1,3000,4257.2,101.6,25.59,33.21
15.09.2021 15:00,C14N,6,1,136.5,137,111.9,100,118,86.4,11.5,8.4,7,5.1,,,4268.5,108.3,25.61,33.08
15.09.2021 16:00,C14N,6,1,136,136,111.5,100,118,86.8,11,8.1,7,5.1,16.6,3080,4283.2,113.7,25.7,33.18
15.09.2021 17:00,C14N,6,1,138,138,113.1,100,120,87,11,8,7,5.1,,,4254.8,113.1,25.55,32.7
15.09.2021 18:00,C14N,6,0.5,37,82,67.4,100,32,86.5,3,8.1,2,5.4,20.5,3080,3602.8,96.6,95.93,63.26
15.09.2021 19:00,C14N,6,0,,,,100,0,,0,,0,,,,,79,,
15.09.2021 20:00,C14N,6,0,,,,100,0,,0,,0,,,,,71.6,,
15.09.2021 21:00,C14N,6,0,,,,100,0,,0,,0,,,,,65.8,,
15.09.2021 22:00,C14N,6,0,,,,100,0,,0,,0,,,,,61.6,,
15.09.2021 23:00,C14N,6,0.7,75.5,116,95.2,100,66,87.4,5.5,7.3,4,5.3,,,3059.5,93.4,48.71,47.26
16.09.2021 00:00,C14N,6,1,123.5,124,101.2,100,108,87.4,9,7.3,6.5,5.3,,,4229.1,110,29.11,37.06
16.09.2021 01:00,C14N,6,1,137,137,112.3,100,120,87.6,10,7.3,7,5.1,,,4258.9,115.7,25.81,33.19
16.09.2021 02:00,C14N,6,1,137.5,138,112.7,100,122,88.7,8.5,6.2,7,5.1,18,3240,4292,119.8,25.42,32.81
16.09.2021 03:00,C14N,6,1,136,136,111.5,100,120,88.2,9,6.6,7,5.1,,,4292,111.3,25.58,32.85
16.09.2021 04:00,C14N,6,1,135.5,136,111.1,100,120,88.6,8.5,6.3,7,5.2,19,3380,4292,113.9,25.58,33.12
16.09.2021 05:00,C14N,6,1,137.5,138,112.7,100,122,88.7,8.5,6.2,7,5.1,,,4292,112.1,25.35,32.84
16.09.2021 06:00,C14N,6,1,129,129,105.7,100,114,88.4,8.5,6.6,6.5,5,20.2,2890,4278.3,117.4,27.18,35.12
16.09.2021 07:00,C14N,6,1,132.5,133,108.6,100,116,87.5,9.5,7.2,7,5.3,,,4261.3,109.5,26.21,33.62
16.09.2021 08:00,C14N,6,1,134.5,135,110.2,100,118,87.7,10,7.4,6.5,4.8,18.9,3040,4297.5,110,25.8,33.66
16.09.2021 09:00,C14N,6,1,135,135,110.7,100,118,87.4,10,7.4,7,5.2,,,4310,110.7,25.7,32.92
16.09.2021 10:00,C14N,6,1,128,128,104.9,100,112,87.5,9.5,7.4,6.5,5.1,18.2,3000,4296.2,115,27.08,35
16.09.2021 11:00,C14N,6,0.5,71,133,109.1,100,62,87.3,5.5,7.7,3.5,4.9,,,4336.1,97,49.07,38.46
16.09.2021 11:00,,,,,,,45.8,,,,,,,,,,,,
16.09.2021 11:59,,,,,,,100,,,,,,,,,,,,
16.09.2021 12:00,C14N,6,0,,,,100,0,,0,,0,,19.4,2940,,57.8,,
16.09.2021 13:00,C14N,6,0,,,,100,0,,0,,0,,,,,59.6,,
16.09.2021 14:00,C14N,6,0,,,,100,0,,0,,0,,,,,57.6,,
16.09.2021 15:00,C14N,6,0,,,,100,0,,0,,0,,,,,55.3,,
16.09.2021 16:00,C14N,6,0,,,,100,0,,0,,0,,,,,53.1,,
16.09.2021 17:00,C14N,6,0,,,,100,0,,0,,0,,,,,51.1,,
16.09.2021 18:00,C14N,6,0,,,,100,0,,0,,0,,,,,49.8,,
16.09.2021 19:00,C14N,6,0,,,,100,0,,0,,0,,,,,46.4,,
16.09.2021 20:00,C14N,6,0,,,,100,0,,0,,0,,,,,44.1,,
16.09.2021 21:00,C14N,6,0,,,,100,0,,0,,0,,,,,42.2,,
16.09.2021 22:00,C14N,6,0,,,,100,0,,0,,0,,,,,40.7,,
16.09.2021 23:00,C14N,6,0,,,,100,0,,0,,0,,,,,39.9,,
17.09.2021 00:00,C14N,6,0,,,,100,0,,0,,0,,,,,39.8,,
17.09.2021 01:00,C14N,6,0,,,,100,0,,0,,0,,,,,38.6,,
17.09.2021 02:00,C14N,6,0,,,,100,0,,0,,0,,,,,37.6,,
17.09.2021 03:00,C14N,6,0,,,,100,0,,0,,0,,,,,36.5,,
17.09.2021 04:00,C14N,6,0,,,,100,0,,0,,0,,,,,36,,
17.09.2021 05:00,C14N,6,0,,,,100,0,,0,,0,,,,,35.2,,
17.09.2021 06:00,C14N,6,0,,,,100,0,,0,,0,,,,,34.4,,
17.09.2021 07:00,C14N,6,0,,,,100,0,,0,,0,,,,,34.2,,
17.09.2021 08:00,C14N,6,0,,,,100,0,,0,,0,,,,,33.9,,
17.09.2021 09:00,C14N,6,0,,,,100,0,,0,,0,,,,,33.9,,
17.09.2021 10:00,C14N,6,0,,,,100,0,,0,,0,,,,,34,,
17.09.2021 11:00,C14N,6,0,,,,100,0,,0,,0,,,,,34.3,,
17.09.2021 12:00,C14N,6,0,,,,100,0,,0,,0,,,,,34.5,,
17.09.2021 13:00,C14N,6,0,,,,100,0,,0,,0,,,,,34.9,,
17.09.2021 14:00,C14N,6,0,,,,100,0,,0,,0,,,,,35.3,,
17.09.2021 15:00,C14N,6,0,,,,100,0,,0,,0,,,,,35.4,,
17.09.2021 16:00,C14N,6,0,,,,100,0,,0,,0,,,,,35.5,,
17.09.2021 17:00,C14N,6,0,,,,100,0,,0,,0,,,,,35.5,,
17.09.2021 18:00,C14N,6,0,,,,100,0,,0,,0,,,,,35.8,,
17.09.2021 19:00,C14N,6,0,,,,100,0,,0,,0,,,,,34.3,,
17.09.2021 20:00,C14N,6,0,,,,100,0,,0,,0,,,,,33.5,,
17.09.2021 21:00,C14N,6,0,,,,100,0,,0,,0,,,,,32.7,,
17.09.2021 22:00,C14N,6,0,,,,100,0,,0,,0,,,,,32.6,,
17.09.2021 23:00,C14N,6,0,,,,100,0,,0,,0,,,,,34.2,,
18.09.2021 00:00,C14N,6,0,,,,100,0,,0,,0,,,,,33.3,,
18.09.2021 01:00,C14N,6,0,,,,100,0,,0,,0,,,,,32.8,,
18.09.2021 02:00,C14N,6,0,,,,100,0,,0,,0,,,,,32.3,,
18.09.2021 03:00,C14N,6,0,,,,100,0,,0,,0,,,,,31.8,,
18.09.2021 04:00,C14N,6,0,,,,100,0,,0,,0,,,,,31.5,,
18.09.2021 05:00,C14N,6,0,,,,100,0,,0,,0,,,,,31.2,,
18.09.2021 06:00,C14N,6,0,,,,100,0,,0,,0,,,,,30.8,,
18.09.2021 07:00,C14N,6,0,,,,100,0,,0,,0,,,,,30.5,,
18.09.2021 08:00,C14N,6,0,,,,100,0,,0,,0,,,,,30.8,,
18.09.2021 09:00,C14N,6,0,,,,100,0,,0,,0,,,,,31.2,,
18.09.2021 10:00,C14N,6,0,,,,100,0,,0,,0,,,,,31.7,,
18.09.2021 11:00,C14N,6,0,,,,100,0,,0,,0,,,,,32.1,,
18.09.2021 12:00,C14N,6,0,,,,100,0,,0,,0,,,,,32.5,,
18.09.2021 13:00,C14N,6,0,,,,100,0,,0,,0,,,,,33,,
18.09.2021 14:00,C14N,6,0,,,,100,0,,0,,0,,,,,33.5,,
18.09.2021 15:00,C14N,6,0,,,,100,0,,0,,0,,,,,33.9,,
18.09.2021 16:00,C14N,6,0,,,,100,0,,0,,0,,,,,34.3,,
18.09.2021 17:00,C14N,6,0,,,,100,0,,0,,0,,,,,34.5,,
18.09.2021 18:00,C14N,6,0,,,,100,0,,0,,0,,,,,34.5,,
18.09.2021 19:00,C14N,6,0,,,,100,0,,0,,0,,,,,34.2,,
18.09.2021 20:00,C14N,6,0,,,,100,0,,0,,0,,,,,32.8,,
18.09.2021 21:00,C14N,6,0,,,,100,0,,0,,0,,,,,32.2,,
18.09.2021 22:00,C14N,6,0,,,,100,0,,0,,0,,,,,31.3,,
18.09.2021 23:00,C14N,6,0.9,89.5,103,84.6,100,78,87.2,6.5,7.3,5,5.6,,,1052.1,88.3,41.3,49.76
19.09.2021 00:00,C14N,6,0.4,52.5,137,112.3,38.3,46,87.6,4,7.6,2.5,4.8,,,3386.6,74.8,68.86,41.37
19.09.2021 01:00,C14N,6,0.8,96.5,116,94.9,83.3,84,87,7.5,7.8,5,5.2,,,3656,102.1,37.55,43.9
19.09.2021 02:00,C14N,6,1,130,130,106.6,100,114,87.7,9.5,7.3,6.5,5,,,4322.9,114,27.35,34.83
19.09.2021 03:00,C14N,6,1,128.5,129,105.3,100,112,87.2,10,7.8,6.5,5.1,,,4322.9,114.4,27.27,35.08
19.09.2021 04:00,C14N,6,1,111.5,112,91.4,100,100,89.7,8,7.2,3.5,3.1,19,3080,4322.9,114.9,31.96,40.73
19.09.2021 05:00,C14N,6,1,127.5,128,104.5,100,114,89.4,9.5,7.5,4,3.1,,,4322.9,117.2,28.1,35.6
19.09.2021 06:00,C14N,6,1,126,126,103.3,100,112,88.9,10,7.9,4,3.2,19.3,2920,4322.9,117.1,27.73,35.93
19.09.2021 07:00,C14N,6,1,128.5,129,105.3,100,114,88.7,10.5,8.2,4,3.1,,,4322.9,114.6,27.31,35.23
19.09.2021 08:00,C14N,6,1,132.5,133,108.6,100,118,89.1,10.5,7.9,4,3,19.5,3000,4322.9,117.8,26.31,33.88
19.09.2021 09:00,C14N,6,1,126,126,103.3,100,112,88.9,10,7.9,4,3.2,,,4322.9,115.6,27.68,35.5
19.09.2021 10:00,C14N,6,1,131.5,132,107.8,100,116,88.2,10,7.6,5.5,4.2,18.8,2980,4322.9,111.1,26.63,34.56
19.09.2021 11:00,C14N,6,1,136,136,111.5,100,120,88.2,10.5,7.7,5.5,4,,,4322.9,107.6,25.95,33.22
19.09.2021 12:00,C14N,6,1,134,134,109.8,100,118,88.1,9.5,7.1,6.5,4.9,18.5,3020,4322.9,107.5,26.56,34.17
19.09.2021 13:00,C14N,6,1,134.5,135,110.2,100,118,87.7,9.5,7.1,7,5.2,,,4322.9,108.5,26.42,34.1
19.09.2021 14:00,C14N,6,1,134,134,109.8,100,118,88.1,9.5,7.1,6.5,4.9,16.8,3050,4320.2,110.1,26.5,34.3
19.09.2021 15:00,C14N,6,1,136.5,137,111.9,100,120,87.9,9.5,7,7,5.1,,,4310.5,114.6,25.77,33.11
19.09.2021 16:00,C14N,6,1,134.5,135,110.2,100,118,87.7,9.5,7.1,7,5.2,17,3000,4310.5,118.7,26.14,33.7
19.09.2021 17:00,C14N,6,1,138.5,139,113.5,100,122,88.1,9.5,6.9,7,5.1,,,4310.5,118.2,25.23,32.72
19.09.2021 18:00,C14N,6,0.3,25.5,85,69.7,100,22,86.3,2,7.8,1.5,5.9,,,4310.5,87.7,137.26,67.3
19.09.2021 18:00,,,,,,,41.9,,,,,,,,,,,,
19.09.2021 18:31,,,,,,,100,,,,,,,,,,,,
19.09.2021 19:00,C14N,6,0,,,,100,0,,0,,0,,,,,72.8,,
19.09.2021 20:00,C14N,6,0,,,,100,0,,0,,0,,,,,67.1,,
19.09.2021 21:00,C14N,6,0,,,,100,0,,0,,0,,,,,62.2,,
19.09.2021 22:00,C14N,6,0,,,,100,0,,0,,0,,,,,59.4,,
19.09.2021 23:00,C14N,6,0,,,,100,0,,0,,0,,,,,60.4,,
20.09.2021 00:00,C14N,6,0,2,,,100,2,100,0,0,0,0,,,758.2,56.3,1846.48,407.35
20.09.2021 01:00,C14N,6,1,129.5,134,109.8,100,114,88,9,6.9,6.5,5,,,3677.6,108.7,28.03,35.66
20.09.2021 02:00,C14N,6,1,136,136,111.5,100,120,88.2,9,6.6,7,5.1,,,4167.3,112.2,26.04,33.51
20.09.2021 03:00,C14N,6,1,138.5,139,113.5,100,122,88.1,9,6.5,7.5,5.4,,,4146.3,111.1,25.59,32.95
20.09.2021 04:00,C14N,6,1,135.5,136,111.1,100,120,88.6,8.5,6.3,7,5.2,18.3,2840,4161.4,112.5,26.05,33.6
20.09.2021 05:00,C14N,6,1,134,134,109.8,100,118,88.1,8.5,6.3,7.5,5.6,,,4172.3,114.4,26.05,33.74
20.09.2021 06:00,C14N,6,1,138,138,113.1,100,122,88.4,8.5,6.2,7.5,5.4,18.3,2900,4172.3,115,25.39,32.83
20.09.2021 07:00,C14N,6,1,133.5,134,109.4,100,118,88.4,8.5,6.4,7,5.2,,,4166.4,115.3,26.15,33.88
20.09.2021 08:00,C14N,6,1,133.5,134,109.4,100,118,88.4,8,6,7.5,5.6,18.9,2950,4147.1,116.1,26,33.56
20.09.2021 09:00,C14N,6,1,129,129,105.7,100,114,88.4,8,6.2,7,5.4,,,4156.3,116.5,27.02,35.44
20.09.2021 10:00,C14N,6,1,135.5,136,111.1,100,120,88.6,8.5,6.3,7,5.2,16.6,3140,4173.7,117,25.87,33.99
20.09.2021 11:00,C14N,6,1,135,135,110.7,100,120,88.9,8,5.9,7,5.2,,,4145.7,116,26.01,34.26
20.09.2021 12:00,C14N,6,1,137,137,112.3,100,122,89.1,8,5.8,7,5.1,17.9,2970,4140,116.5,25.56,33.02
20.09.2021 13:00,C14N,6,1,130.5,131,107,100,116,88.9,8,6.1,6.5,5,,,4140,114.8,26.73,34.89
20.09.2021 14:00,C14N,6,1,133,133,109,100,118,88.7,8,6,7,5.3,21.2,2940,4140,113.8,26.34,33.85
20.09.2021 15:00,C14N,6,1,130.5,131,107,100,116,88.9,8,6.1,6.5,5,,,4140,116.8,26.7,34
20.09.2021 16:00,C14N,6,1,128,128,104.9,100,114,89.1,7.5,5.9,6.5,5.1,19.8,2980,4139.6,120.8,27.1,35.04
20.09.2021 17:00,C14N,6,1,128.5,129,105.3,100,114,88.7,8,6.2,6.5,5.1,,,4140,121.2,27.14,34.73
20.09.2021 18:00,C14N,6,0.1,4.5,39,31.6,100,4,88.9,0,0,0.5,11.1,18.3,2940,4140,79.2,778.62,211.78
20.09.2021 19:00,C14N,6,0,,,,100,0,,0,,0,,,,,71.4,,
20.09.2021 20:00,C14N,6,0,,,,100,0,,0,,0,,,,,66.9,,
20.09.2021 21:00,C14N,6,0,,,,100,0,,0,,0,,,,,62.3,,
20.09.2021 22:00,C14N,6,0,,,,100,0,,0,,0,,,,,58.7,,
20.09.2021 23:00,C14N,6,0,,,,100,0,,0,,0,,,,,57.9,,
21.09.2021 00:00,C14N,6,0,,,,100,0,,0,,0,,,,,53.5,,
21.09.2021 01:00,C14N,6,0.9,90,102,83.5,100,80,88.9,5.5,6.1,4.5,5,,,3577,103.1,40.7,49.33
21.09.2021 02:00,C14N,6,1,124,124,101.6,100,110,88.7,7.5,6,6.5,5.2,,,4153.3,108.9,29.02,36.83
21.09.2021 03:00,C14N,6,1,135,135,110.7,100,120,88.9,8,5.9,7,5.2,,,4159.8,114.6,25.83,33.42
21.09.2021 04:00,C14N,6,1,128,128,104.9,100,114,89.1,7.5,5.9,6.5,5.1,17.8,3250,4154.1,116.1,27.16,35.13
21.09.2021 05:00,C14N,6,1,130.5,131,107,100,116,88.9,8,6.1,6.5,5,,,4154.1,118.9,26.73,34.21
21.09.2021 06:00,C14N,6,1,124,124,101.6,100,110,88.7,7.5,6,6.5,5.2,18.5,3120,4154.1,119.8,28.07,36.38
21.09.2021 07:00,C14N,6,1,130.5,131,107,100,116,88.9,7.5,5.7,7,5.4,,,4154.1,113.8,26.62,34.49
21.09.2021 08:00,C14N,6,1,117.5,118,96.3,100,104,88.5,7.5,6.4,6,5.1,19,3060,4154.1,123.5,29.39,37.87
21.09.2021 09:00,C14N,6,1,121,121,99.2,100,108,89.3,7,5.8,6,5,,,4149.8,128.1,28.82,36.76
21.09.2021 10:00,C14N,6,0.2,27,135,110.7,20,24,88.9,1.5,5.6,1.5,5.6,,,4128.3,81.2,128.96,44.12
21.09.2021 11:00,C14N,6,0,,,,0,,,,,,,,,,,,
21.09.2021 12:00,C14N,6,0,113188.3,,,0,97764.8,86.4,7416.5,6.6,8007,7.1,,,,73.6,0,0
21.09.2021 13:00,C14N,6,0,6,,,0,0,0,0,0,6,100,,,,61.8,0,65.94
21.09.2021 14:00,C14N,6,0,,,,0,0,,0,,0,,,,,47.4,,
21.09.2021 15:00,C14N,6,0,,,,0,0,,0,,0,,,,,44.2,,
21.09.2021 16:00,C14N,6,0.5,83,156,127.6,53.3,74,89.2,5,6,4,4.8,,,3119.7,79.7,42.33,35.84
21.09.2021 17:00,C14N,6,1,125,125,102.5,100,110,88,8,6.4,7,5.6,,,4098.4,111.8,27.88,35.72
21.09.2021 18:00,C14N,6,0.6,58.5,103,84.6,100,52,88.9,3.5,6,3,5.1,,,4139.6,107.9,59.21,47.28
21.09.2021 19:00,C14N,6,0,,,,100,0,,0,,0,,,,,83.8,,
21.09.2021 20:00,C14N,6,0,,,,100,0,,0,,0,,,,,74.6,,
21.09.2021 21:00,C14N,6,0,,,,100,0,,0,,0,,,,,67.7,,
21.09.2021 22:00,C14N,6,0.3,29,116,95.1,100,26,89.7,1.5,5.2,1.5,5.2,,,3030.6,79,126.95,56.52
21.09.2021 23:00,C14N,6,1,107,107,87.7,100,94,87.9,7,6.5,6,5.6,,,4033,113,34.05,42.78
22.09.2021 00:00,C14N,6,1,132.5,133,108.6,100,118,89.1,8,6,6.5,4.9,,,4084.5,111.4,26.95,34.46
22.09.2021 01:00,C14N,6,1,135,135,110.7,100,120,88.9,8,5.9,7,5.2,,,4129.1,113.3,25.88,33.59
22.09.2021 02:00,C14N,6,1,111,111,91,100,98,88.3,7,6.3,6,5.4,18.4,3040,4129.1,114.7,32.15,40.82
22.09.2021 03:00,C14N,6,1,120.5,121,98.8,100,106,88,8,6.6,6.5,5.4,,,4148.9,122.2,29.78,37.87
22.09.2021 04:00,C14N,6,1,125.5,126,102.9,100,112,89.2,7,5.6,6.5,5.2,18,3000,4154.9,115.8,28.67,36.58
22.09.2021 05:00,C14N,6,1,112,112,91.8,100,100,89.3,6.5,5.8,5.5,4.9,,,4154.9,107.5,32.32,40.86
22.09.2021 06:00,C14N,6,1,119.5,120,98,100,106,88.7,7.5,6.3,6,5,19.7,3240,4154.9,112.7,30.44,38.55
22.09.2021 07:00,C14N,6,1,127,127,104.1,100,114,89.8,7,5.5,6,4.7,,,4154.9,112.9,28.2,36.15
22.09.2021 08:00,C14N,6,1,122,122,100,100,110,90.2,6.5,5.3,5.5,4.5,19,3200,4154.9,113.7,29.51,37.53
22.09.2021 09:00,C14N,6,1,120,120,98.4,100,106,88.3,7.5,6.3,6.5,5.4,,,4154,116,30,38.04
22.09.2021 10:00,C14N,6,1,128,128,104.9,100,114,89.1,7.5,5.9,6.5,5.1,19,3110,4133.9,116.1,27.8,35.53
22.09.2021 11:00,C14N,6,1,112.5,113,92.2,100,100,88.9,7,6.2,5.5,4.9,,,4133.8,109.6,32.02,40.36
22.09.2021 12:00,C14N,6,1,137,137,112.3,100,122,89.1,8,5.8,7,5.1,18.6,3120,4133.8,101.5,26.05,33.42
22.09.2021 13:00,C14N,6,1,135,135,110.7,100,120,88.9,8,5.9,7,5.2,,,4133.8,113.5,25.81,33.35
22.09.2021 14:00,C14N,6,1,135,135,110.7,100,120,88.9,8,5.9,7,5.2,17.1,3160,4128.9,115.7,25.58,33.29
22.09.2021 15:00,C14N,6,1,101,101,82.8,100,90,89.1,6,5.9,5,5,,,4111.6,112.5,34.97,44.29
22.09.2021 16:00,C14N,6,1,113,113,92.6,100,100,88.5,7,6.2,6,5.3,19.5,2900,4114.3,112.6,31.99,40.34
22.09.2021 17:00,C14N,6,1,134,134,109.8,100,120,89.6,8,6,6,4.5,,,4114.3,117.7,26.41,33.84
22.09.2021 18:00,C14N,6,1,78,78,63.9,100,54,69.2,4.5,5.8,19.5,25,20,2820,3889.8,109.8,45.33,57.68
22.09.2021 19:00,,,,,,,100,,,,,,,,,,,,
22.09.2021 19:00,C14N,6,0,,,,100,0,,0,,0,,,,,68.6,,
22.09.2021 19:16,C3A4N-60,7,0,,,,100,0,,0,,0,,,,,63.6,,
22.09.2021 20:00,C3A4N-60,7,0,,,,100,0,,0,,0,,,,,65.1,,
22.09.2021 21:00,C3A4N-60,7,0,,,,100,0,,0,,0,,,,,61.3,,
22.09.2021 22:00,C3A4N-60,7,0,,,,100,0,,0,,0,,,,,59.2,,
22.09.2021 23:00,C3A4N-60,7,0.7,47.5,70,57,100,16,33.7,2.5,5.3,29,61.1,,,1901.7,87.7,75.78,74.13
23.09.2021 00:00,C3A4N-60,7,1,67.5,68,55.3,100,22,32.6,3.5,5.2,42,62.2,2.9,4710,1768.3,95.9,52.91,65.56
23.09.2021 01:00,C3A4N-60,7,1,61,61,50,100,20,32.8,3,4.9,38,62.3,,,1148.5,96.9,57.7,72.03
23.09.2021 02:00,C3A4N-60,7,1,61.5,62,50.4,100,20,32.5,3,4.9,38.5,62.6,6,4690,1528.7,97.3,57.41,70.07
23.09.2021 03:00,C3A4N-60,7,0.9,45,53,43.4,85,16,35.6,2.5,5.6,26.5,58.9,,,1420.2,93.8,77.71,85.97
23.09.2021 04:00,C3A4N-60,7,0,,,,0,0,,0,,0,,3.1,4810,,59.5,,
23.09.2021 05:00,C3A4N-60,7,0.1,10.5,158,129.1,6.7,4,38.1,0,0,6.5,61.9,,,741.8,62.9,335.86,90.33
23.09.2021 06:00,C3A4N-60,7,1,67,67,54.9,100,22,32.8,3,4.5,42,62.7,,,1345.3,98,52.47,65.09
23.09.2021 07:00,C3A4N-60,7,1,68,68,55.7,100,22,32.4,3,4.4,43,63.2,,,970.3,97.3,51.27,64.31
23.09.2021 08:00,C3A4N-60,7,1,70.5,71,57.8,100,24,34,3,4.3,43.5,61.7,2.3,4590,970.3,97.8,49.2,62.04
23.09.2021 09:00,C3A4N-60,7,1,68.5,69,56.1,100,22,32.1,3,4.4,43.5,63.5,,,999.7,97.8,50.47,63.78
