Repository: SamerHany/CHES210-Data-Science-In-Chemical-Engineering

# CASE STUDY 2: QUALITY CONTROL

### Objectives

*   Link all the steps of a typical data science project
*   Predict product properties to ensure consistent quality and reduce defects

File: 12 - Case Study - Quality Control/cement_data.csv (part 25 of 27)
Date/Time,Cement Type,Cement silo,"RHR, h","Production, t","Prod.rate, t/h","PRI, %","NAI, %","Clinker (wet), t","Clinker (wet), %","Gypsum (wet), t","Gypsum (wet), %","Limestone (wet), t","Limestone (wet), %","R45, %",Fineness blaine,"Water injection, l/h","Cement temp, C","Main Drive SEEC, kWh/t cem","SEEC, kWh/t cem"
23.09.2021 10:00,C3A4N-60,7,1,71,71,58.2,100,24,33.8,3.5,4.9,43.5,61.3,2.1,4650,1023.6,97.7,48.72,60.99
23.09.2021 11:00,C3A4N-60,7,1,68.5,69,56.1,100,22,32.1,3,4.4,43.5,63.5,,,1170.6,97.6,50.31,63.53
23.09.2021 12:00,C3A4N-60,7,1,70.5,71,57.8,100,24,34,3,4.3,43.5,61.7,2.5,3540,1078.6,97.6,48.74,61.73
23.09.2021 13:00,C3A4N-60,7,1,66.5,67,54.5,100,22,33.1,3,4.5,41.5,62.4,,,997.6,97.6,51.38,64.83
23.09.2021 14:00,C3A4N-60,7,1,68.5,69,56.1,100,22,32.1,3,4.4,43.5,63.5,2.5,4580,1201.8,97.8,50.16,63.38
23.09.2021 15:00,C3A4N-60,7,1,70,70,57.4,100,24,34.3,3,4.3,43,61.4,,,1327.9,97.5,48.92,62.21
23.09.2021 16:00,C3A4N-60,7,1,68,68,55.7,100,22,32.4,3,4.4,43,63.2,3,4460,975.9,97.4,50.37,63.48
23.09.2021 17:00,C3A4N-60,7,0.9,26.5,30,24.6,100,12,45.3,1,3.8,13.5,50.9,,,1309.6,96.8,130.78,147.49
23.09.2021 18:00,C3A4N-60,7,0,,,,100,0,,0,,0,,,,,74,,
23.09.2021 19:00,C3A4N-60,7,0,,,,100,0,,0,,0,,,,,71.4,,
23.09.2021 20:00,C3A4N-60,7,0,,,,100,0,,0,,0,,,,,67.2,,
23.09.2021 21:00,C3A4N-60,7,0,,,,100,0,,0,,0,,,,,62.8,,
23.09.2021 22:00,C3A4N-60,7,0.3,19.5,62,50.5,100,6,30.8,1,5.1,12.5,64.1,,,942.2,72.5,182.25,98.04
23.09.2021 23:00,C3A4N-60,7,1,64.5,65,52.9,100,22,34.1,3,4.7,39.5,61.2,,,2380.9,97.1,54.85,67.5
24.09.2021 00:00,C3A4N-60,7,1,66.5,67,54.5,100,22,33.1,3,4.5,41.5,62.4,,,1237.8,97.1,52.53,64.86
24.09.2021 01:00,C3A4N-60,7,1,69.5,70,57,100,22,31.7,3,4.3,44.5,64,,,1093.2,94,50,63
24.09.2021 02:00,C3A4N-60,7,1,72,72,59,100,24,33.3,3,4.2,45,62.5,1.4,4970,1093.2,91,47.86,59.96
24.09.2021 03:00,C3A4N-60,7,1,71.5,72,58.6,100,24,33.6,3,4.2,44.5,62.2,,,1093.2,91.8,47.98,60.93
24.09.2021 04:00,C3A4N-60,7,1,71.5,72,58.6,100,24,33.6,3,4.2,44.5,62.2,2,4710,1093.2,92.1,47.81,60.4
24.09.2021 05:00,C3A4N-60,7,1,72.5,73,59.4,100,24,33.1,3.5,4.8,45,62.1,,,1093.2,93.1,47.22,59.9
24.09.2021 06:00,C3A4N-60,7,1,67,67,54.9,100,22,32.8,2.5,3.7,42.5,63.4,2.8,4520,1093.2,93.7,51.1,64.72
24.09.2021 07:00,C3A4N-60,7,1,55,55,45.1,100,18,32.7,2.5,4.5,34.5,62.7,,,1384.7,97.6,63.38,78.72
24.09.2021 08:00,C3A4N-60,7,1,68,68,55.7,100,22,32.4,3,4.4,43,63.2,,,1234.4,97,51.18,64.01
24.09.2021 09:00,C3A4N-60,7,1,71,71,58.2,100,24,33.8,3,4.2,44,62,,,1068.2,95.4,48.82,61.3
24.09.2021 10:00,C3A4N-60,7,1,71.5,72,58.6,100,24,33.6,3.5,4.9,44,61.5,2.9,4640,1068.2,94.1,48.27,60.56
24.09.2021 11:00,C3A4N-60,7,1,69,69,56.6,100,22,31.9,3,4.3,44,63.8,,,1068.2,96.4,50,63.09
24.09.2021 12:00,C3A4N-60,7,0.8,50.5,67,55.2,75,18,35.6,2,4,30.5,60.4,2.4,4550,1068.2,89.2,68.12,68.51
24.09.2021 13:00,,,,,,,0,,,,,,,,,,,,
24.09.2021 13:00,C3A4N-60,7,0,,0,,0,0,,0,,0,,,,,62,,
24.09.2021 13:42,C14N,6,0,,,,0,0,,0,,0,,,,,62.1,,
24.09.2021 14:00,C14N,6,0,,,,0,0,,0,,0,,,,,59.9,,
24.09.2021 15:00,C14N,6,0,,,,100,0,,0,,0,,,,,56.2,,
24.09.2021 16:00,C14N,6,0,,,,100,0,,0,,0,,,,,52.7,,
24.09.2021 17:00,C14N,6,0,,,,100,0,,0,,0,,,,,49.9,,
24.09.2021 18:00,C14N,6,0,,,,100,0,,0,,0,,,,,49.5,,
24.09.2021 19:00,C14N,6,0,,,,100,0,,0,,0,,,,,51.2,,
24.09.2021 20:00,C14N,6,0,,,,100,0,,0,,0,,,,,46.6,,
24.09.2021 21:00,C14N,6,0,,,,100,0,,0,,0,,,,,44,,
24.09.2021 22:00,C14N,6,0,,,,100,0,,0,,0,,,,,42.2,,
24.09.2021 23:00,C14N,6,0.5,56.5,113,92.6,100,52,92,3.5,6.2,1,1.8,,,766.8,67.1,63.8,49.05
25.09.2021 00:00,C14N,6,1,119.5,120,98,100,106,88.7,7,5.9,6.5,5.4,,,3129.2,102.2,29.65,37.39
25.09.2021 01:00,C14N,6,1,122.5,123,100.4,100,108,88.2,7.5,6.1,7,5.7,,,4173.6,110.8,28.87,36.89
25.09.2021 02:00,C14N,6,1,134.5,135,110.2,100,118,87.7,8,5.9,8.5,6.3,11,3300,4173.6,114.1,26.19,33.15
25.09.2021 03:00,C14N,6,1,135.5,136,111.1,100,118,87.1,8.5,6.3,9,6.6,,,4173.6,113.1,25.8,33.11
25.09.2021 04:00,C14N,6,1,137,137,112.3,100,120,87.6,8,5.8,9,6.6,17.3,3150,4173.6,110.4,25.41,32.85
25.09.2021 05:00,C14N,6,1,137,137,112.3,100,120,87.6,8.5,6.2,8.5,6.2,,,4173.6,109.7,25.3,32.46
25.09.2021 06:00,C14N,6,1,135,135,110.7,100,118,87.4,8,5.9,9,6.7,17.5,2980,4173.6,111.4,25.48,32.81
25.09.2021 07:00,C14N,6,1,121,121,99.2,100,106,87.6,7.5,6.2,7.5,6.2,,,4173.6,113.6,28.75,36.77
25.09.2021 08:00,C14N,6,0.1,2,17,14.1,100,2,100,0,0,0,0,18,2920,4173.6,77.1,1783.49,444.79
25.09.2021 09:00,C14N,6,0,,,,100,0,,0,,0,,,,,70.2,,
25.09.2021 10:00,C14N,6,0,,,,100,0,,0,,0,,,,,65.4,,
25.09.2021 11:00,C14N,6,0,,,,100,0,,0,,0,,,,,61.5,,
25.09.2021 12:00,C14N,6,0,,,,100,0,,0,,0,,,,,58.7,,
25.09.2021 13:00,C14N,6,0,,,,100,0,,0,,0,,,,,56.2,,
25.09.2021 14:00,C14N,6,0,,,,100,0,,0,,0,,,,,54.3,,
25.09.2021 15:00,C14N,6,0,,,,100,0,,0,,0,,,,,52.5,,
25.09.2021 16:00,C14N,6,0,,,,100,0,,0,,0,,,,,51,,
25.09.2021 17:00,C14N,6,0,,,,100,0,,0,,0,,,,,49.4,,
25.09.2021 18:00,C14N,6,0,,,,100,0,,0,,0,,,,,47.9,,
25.09.2021 19:00,C14N,6,0,,,,100,0,,0,,0,,,,,46.3,,
25.09.2021 20:00,C14N,6,0,,,,100,0,,0,,0,,,,,44.8,,
25.09.2021 21:00,C14N,6,0,,,,100,0,,0,,0,,,,,43.4,,
25.09.2021 22:00,C14N,6,0,,,,100,0,,0,,0,,,,,42.5,,
25.09.2021 23:00,C14N,6,0,,,,100,0,,0,,0,,,,,41.6,,
26.09.2021 00:00,C14N,6,0,,,,100,0,,0,,0,,,,,40.6,,
26.09.2021 01:00,C14N,6,0,,,,100,0,,0,,0,,,,,39.8,,
26.09.2021 02:00,C14N,6,0,,,,100,0,,0,,0,,,,,39,,
26.09.2021 03:00,C14N,6,0,,,,100,0,,0,,0,,,,,38.1,,
26.09.2021 04:00,C14N,6,0,,,,100,0,,0,,0,,,,,37.5,,
26.09.2021 05:00,C14N,6,0,3,,,100,2,66.7,0.5,16.7,0.5,16.7,,,,36.8,0,25.68
26.09.2021 06:00,C14N,6,0,,,,100,0,,0,,0,,,,,36,,
26.09.2021 07:00,C14N,6,0,3,,,100,2,66.7,0.5,16.7,0.5,16.7,,,,35.6,0,0.28
26.09.2021 08:00,C14N,6,0,,,,100,0,,0,,0,,,,,35.3,,
26.09.2021 09:00,C14N,6,0,,,,100,0,,0,,0,,,,,35.6,,
26.09.2021 10:00,C14N,6,0,,,,100,0,,0,,0,,,,738.7,35.4,,
26.09.2021 11:00,C14N,6,0.9,118.5,127,104.1,100,104,87.8,7,5.9,7.5,6.3,,,2405.4,95.3,30.81,38.63
26.09.2021 12:00,C14N,6,1,135.5,136,111.1,100,118,87.1,8.5,6.3,9,6.6,,,4127,100.1,26.05,33.44
26.09.2021 13:00,C14N,6,1,132.5,133,108.6,100,116,87.5,8,6,8.5,6.4,,,4139.5,105.7,26.43,33.53
26.09.2021 14:00,C14N,6,1,134.5,135,110.2,100,118,87.7,8,5.9,8.5,6.3,17.3,2800,4160.9,104.8,26,32.92
26.09.2021 15:00,C14N,6,1,137,137,112.3,100,122,89.1,8,5.8,7,5.1,,,4160.9,107.6,25.64,32.79
26.09.2021 16:00,C14N,6,1,134.5,135,110.2,100,120,89.2,7.5,5.6,7,5.2,17,2910,4160.9,110.9,25.99,33.31
26.09.2021 17:00,C14N,6,1,133,133,109,100,118,88.7,8,6,7,5.3,,,4160.9,110.9,26.4,33.65
26.09.2021 18:00,C14N,6,1,134.5,135,110.2,100,120,89.2,7.5,5.6,7,5.2,18.7,2830,4160.9,110.5,26.19,33.44
26.09.2021 19:00,C14N,6,1,137,137,112.3,100,122,89.1,8,5.8,7,5.1,,,4160.9,112.1,25.56,32.54
26.09.2021 20:00,C14N,6,1,136.5,137,111.9,100,122,89.4,7.5,5.5,7,5.1,18.2,2900,4160.9,112.4,25.56,32.9
26.09.2021 21:00,C14N,6,1,119,119,97.5,100,106,89.1,7,5.9,6,5,,,4160.9,118.3,29.17,37.28
26.09.2021 22:00,C14N,6,0.1,,0,,100,0,,0,,0,,18,2980,4160.9,89.8,,
26.09.2021 23:00,C14N,6,0,,,,100,0,,0,,0,,,,,77.8,,
27.09.2021 00:00,C14N,6,0,,,,100,0,,0,,0,,,,,69.7,,
27.09.2021 01:00,C14N,6,0,,,,100,0,,0,,0,,,,,64.2,,
27.09.2021 02:00,C14N,6,0,,,,100,0,,0,,0,,,,,59.8,,
27.09.2021 03:00,C14N,6,0,,,,100,0,,0,,0,,,,,56.4,,
27.09.2021 04:00,C14N,6,0,,,,100,0,,0,,0,,,,,53.7,,
27.09.2021 05:00,C14N,6,0,,,,100,0,,0,,0,,,,,51.5,,
27.09.2021 06:00,C14N,6,0,,,,100,0,,0,,0,,,,,49.7,,
27.09.2021 07:00,C14N,6,0,,,,100,0,,0,,0,,,,,48.1,,
27.09.2021 08:00,C14N,6,0,,,,100,0,,0,,0,,,,,46.7,,
27.09.2021 09:00,C14N,6,0,,,,100,0,,0,,0,,,,,45.8,,
27.09.2021 10:00,C14N,6,0,,,,100,0,,0,,0,,,,,45.1,,
27.09.2021 11:00,C14N,6,0,,,,100,0,,0,,0,,,,,44.4,,
27.09.2021 12:00,C14N,6,0,,,,100,0,,0,,0,,,,,43.9,,
27.09.2021 12:00,,,,,,,100,,,,,,,,,,,,
27.09.2021 12:43,,,,,,,100,,,,,,,,,,,,
27.09.2021 13:00,C14N,6,0,,,,100,0,,0,,0,,,,,43.4,,
27.09.2021 14:00,C14N,6,0.7,103.5,144,118.4,100,92,88.9,6,5.8,5.5,5.3,,,2013.8,90.8,35.37,36.12
27.09.2021 15:00,C14N,6,1,136,136,111.5,100,122,89.7,7.5,5.5,6.5,4.8,,,4104.3,113,25.8,32.71
27.09.2021 16:00,C14N,6,1,135,135,110.7,100,120,88.9,8,5.9,7,5.2,22,2960,4119.5,117.5,25.68,33.01
27.09.2021 17:00,C14N,6,1,127.5,128,104.5,100,114,89.4,7,5.5,6.5,5.1,,,4136,109.8,27.01,34.55
27.09.2021 18:00,C14N,6,0.5,34,76,61.9,100,30,88.2,2,5.9,2,5.9,19.4,2970,3511.5,95.7,103.21,64.86
27.09.2021 19:00,C14N,6,0,,,,100,0,,0,,0,,,,,77.7,,
27.09.2021 20:00,C14N,6,0,,,,100,0,,0,,0,,,,,69.6,,
27.09.2021 21:00,C14N,6,0,,,,100,0,,0,,0,,,,,63.8,,
27.09.2021 22:00,C14N,6,,,,,71.7,,,,,,,,,,,,
27.09.2021 23:00,C14N,,,,,,0,,,,,,,,,,,,
28.09.2021 00:00,C14N,,,,,,0,,,,,,,,,,,,
28.09.2021 01:00,C14N,,,,,,0,,,,,,,,,,,,
28.09.2021 02:00,C14N,,,,,,0,,,,,,,,,,,,
28.09.2021 03:00,C14N,,,,,,0,,,,,,,,,,,,
28.09.2021 04:00,C14N,,,,,,0,,,,,,,,,,,,
28.09.2021 05:00,C14N,,,,,,0,,,,,,,,,,,,
28.09.2021 06:00,C14N,,,,,,0,,,,,,,,,,,,
28.09.2021 07:00,C14N,,,,,,0,,,,,,,,,,,,
28.09.2021 08:00,C14N,,,,,,0,,,,,,,,,,,,
28.09.2021 09:00,,,,,,,0,,,,,,,,,,,,
28.09.2021 09:00,C14N,,,,,,0,,,,,,,,,,,,
28.09.2021 10:00,,,,,,,0,,,,,,,,,,,,
28.09.2021 11:00,,,,,,,65,,,,,,,,,,,,
28.09.2021 11:18,C14N,,0.1,,0,,110.8,,,,,,,,,,,,
28.09.2021 12:00,C14N,6,0,9242,,,100,7050,76.3,520.5,5.6,1671.5,18.1,,,,58.6,0,0.02
28.09.2021 13:00,C14N,6,2,304.1,154,126.3,219,269.3,88.5,18.7,6.1,16.2,5.3,,,2900.1,105.5,11.71,14.56
28.09.2021 14:00,C14N,6,2.5,367.8,146,119.7,251.9,327.3,89,21.3,5.8,19.1,5.2,,,4119.9,109.6,9.42,11.94
28.09.2021 15:00,C14N,6,2.5,362.3,144,117.9,251.9,322.1,88.9,22.7,6.3,17.6,4.9,,,4140.3,107,9.43,12.1
28.09.2021 16:00,C14N,6,2.5,357.2,142,116.2,251.9,316.8,88.7,21.3,6,19.1,5.3,19.5,3030,4139.3,107.4,9.53,12.22
28.09.2021 17:00,C14N,6,2.5,350.5,139,114,251.9,311.5,88.9,21.3,6.1,17.6,5,,,4139.3,106.7,9.73,12.54
28.09.2021 18:00,C14N,6,1.1,107.6,95,77.8,168.4,95,88.3,6.7,6.2,5.9,5.5,20.5,3000,4139.3,89.4,31.8,21.24
28.09.2021 19:00,C14N,6,0,,,,100,0,,0,,0,,,,,70.8,,
28.09.2021 20:00,C14N,6,0,,,,100,0,,0,,0,,,,,64.4,,
28.09.2021 21:00,C14N,6,0,,,,100,0,,0,,0,,,,,59.5,,
28.09.2021 22:00,C14N,6,0.8,94.2,125,102.2,145.6,84.5,89.7,5.3,5.7,4.4,4.7,,,1202.6,75.4,39.37,20.54
28.09.2021 23:00,C14N,6,2.5,309.4,123,100.7,251.9,274.5,88.7,18.7,6,16.2,5.2,,,4018.2,106.1,11.6,15.04
29.09.2021 00:00,C14N,6,1,134.5,135,110.2,100,120,89.2,8,5.9,6.5,4.8,,,3579.5,102.9,26.03,33.75
29.09.2021 01:00,C14N,6,1,127.5,128,104.5,100,114,89.4,8,6.3,5.5,4.3,,,4051.1,107.7,26.99,35.78
29.09.2021 02:00,C14N,6,1,129.5,130,106.1,100,116,89.6,7.5,5.8,6,4.6,18.3,3050,4115.6,107.4,26.72,34.93
29.09.2021 03:00,C14N,6,1,132.5,133,108.6,100,118,89.1,8,6,6.5,4.9,,,4115.6,109.7,26.14,34.65
29.09.2021 04:00,C14N,6,1,136.5,137,111.9,100,122,89.4,8.5,6.2,6,4.4,17.8,3080,4115.6,113.6,25.64,33.64
29.09.2021 05:00,C14N,6,1,136.5,137,111.9,100,122,89.4,8,5.9,6.5,4.8,,,4115.6,108.7,25.43,33.08
29.09.2021 06:00,C14N,6,1,112,112,91.8,100,100,89.3,7,6.3,5,4.5,17.5,3110,4115.6,110.2,31.14,40.26
29.09.2021 07:00,C14N,6,0,,0,,100,0,,0,,0,,,,4115.6,64.6,,
29.09.2021 08:00,C14N,6,0,,,,100,0,,0,,0,,,,,63.7,,
29.09.2021 09:00,C14N,6,0,,,,100,0,,0,,0,,,,,60.3,,
29.09.2021 10:00,C14N,6,0,,,,100,0,,0,,0,,,,,57.4,,
29.09.2021 11:00,C14N,6,0,,,,100,0,,0,,0,,,,,55.2,,
29.09.2021 12:00,C14N,6,0,,,,100,0,,0,,0,,,,,53.6,,
29.09.2021 13:00,C14N,6,0,,,,100,0,,0,,0,,,,,52.4,,
29.09.2021 14:00,C14N,6,0,,,,100,0,,0,,0,,,,,51.2,,
29.09.2021 15:00,C14N,6,0,,,,100,0,,0,,0,,,,,50.2,,
29.09.2021 16:00,C14N,6,0,,,,100,0,,0,,0,,,,,49.2,,
29.09.2021 17:00,C14N,6,0,,,,100,0,,0,,0,,,,,48.2,,
29.09.2021 18:00,C14N,6,0,,,,100,0,,0,,0,,,,,47.2,,
29.09.2021 19:00,C14N,6,0,,,,100,0,,0,,0,,,,,46.1,,
29.09.2021 20:00,C14N,6,0,,,,100,0,,0,,0,,,,,45.1,,
29.09.2021 21:00,C14N,6,0,,,,100,0,,0,,0,,,,,43.9,,
29.09.2021 22:00,C14N,6,0,,,,100,0,,0,,0,,,,,42.7,,
29.09.2021 23:00,C14N,6,0,,,,100,0,,0,,0,,,,,41.8,,
30.09.2021 00:00,C14N,6,0,,,,100,0,,0,,0,,,,,41.9,,
30.09.2021 00:00,,,,,,,100,,,,,,,,,,,,
30.09.2021 00:03,,,,,,,100,,,,,,,,,,,,
30.09.2021 01:00,C14N,6,0,,,,100,0,,0,,0,,,,,40.6,,
30.09.2021 02:00,C14N,6,0,,,,100,0,,0,,0,,,,,39,,
30.09.2021 03:00,C14N,6,0,,,,100,0,,0,,0,,,,,38,,
30.09.2021 04:00,C14N,6,0,,,,100,0,,0,,0,,,,,37.3,,
30.09.2021 05:00,C14N,6,0,,,,100,0,,0,,0,,,,,36.6,,
30.09.2021 06:00,C14N,6,0,,,,100,0,,0,,0,,,,,36.1,,
30.09.2021 07:00,C14N,6,0,,,,100,0,,0,,0,,,,,35.6,,
30.09.2021 08:00,C14N,6,0,,,,100,0,,0,,0,,,,,35.3,,
30.09.2021 09:00,C14N,6,0,,,,100,0,,0,,0,,,,,35,,
30.09.2021 10:00,C14N,6,0,,,,100,0,,0,,0,,,,,35,,
30.09.2021 11:00,C14N,6,0,,,,100,0,,0,,0,,,,,35.1,,
30.09.2021 12:00,C14N,6,0,,,,100,0,,0,,0,,,,,35.4,,
30.09.2021 13:00,C14N,6,0,,,,100,0,,0,,0,,,,,35.8,,
30.09.2021 14:00,C14N,6,0,,,,100,0,,0,,0,,,,,36.1,,
30.09.2021 15:00,C14N,6,0,,,,100,0,,0,,0,,,,,36.4,,
30.09.2021 16:00,C14N,6,0,,,,100,0,,0,,0,,,,,36.5,,
30.09.2021 17:00,C14N,6,0,,,,100,0,,0,,0,,,,,36.5,,
30.09.2021 18:00,C14N,6,0,,,,100,0,,0,,0,,,,,36.4,,
30.09.2021 19:00,C14N,6,0,,,,100,0,,0,,0,,,,,36,,
30.09.2021 20:00,C14N,6,0,,,,100,0,,0,,0,,,,,35.4,,
30.09.2021 21:00,C14N,6,0,,,,100,0,,0,,0,,,,,34.7,,
30.09.2021 22:00,C14N,6,0,,,,100,0,,0,,0,,,,,34.2,,
30.09.2021 23:00,C14N,6,0,,,,100,0,,0,,0,,,,,33.7,,
01.10.2021 00:00,C14N,6,0,,,,100,0,,0,,0,,,,,33.1,,
01.10.2021 01:00,C14N,6,0,,,,100,0,,0,,0,,,,,32.6,,
01.10.2021 02:00,C14N,6,0,,,,100,0,,0,,0,,,,,32.2,,
01.10.2021 03:00,C14N,6,0,,,,100,0,,0,,0,,,,,31.8,,
01.10.2021 04:00,C14N,6,0,,,,100,0,,0,,0,,,,,31.4,,
01.10.2021 05:00,C14N,6,0,,,,100,0,,0,,0,,,,,31,,
01.10.2021 06:00,C14N,6,0,,,,100,0,,0,,0,,,,,30.6,,
01.10.2021 07:00,C14N,6,0.2,27,125,102.1,100,24,88.9,1.5,5.6,1.5,5.6,,,740,41.7,139.02,62.08
01.10.2021 08:00,C14N,6,1,129.5,130,106.1,100,116,89.6,7.5,5.8,6,4.6,,,1232,102.5,27.8,35.08
01.10.2021 09:00,C14N,6,1,134.5,135,110.2,100,120,89.2,8.5,6.3,6,4.5,,,3862.5,105.8,25.84,33.78
01.10.2021 10:00,C14N,6,1,137,137,112.3,100,122,89.1,8,5.8,7,5.1,17.1,2910,4080.8,104,25.38,32.75
01.10.2021 11:00,C14N,6,1,137.5,138,112.7,100,122,88.7,8.5,6.2,7,5.1,,,4137.2,106.9,25.31,33.04
01.10.2021 12:00,C14N,6,0.1,13,156,127.9,8.3,12,92.3,0.5,3.8,0.5,3.8,17.5,2940,4160.2,63.8,265.68,79.28
01.10.2021 13:00,C14N,6,0,,,,0,0,,0,,0,,,,,44.4,,
01.10.2021 14:00,C14N,6,0,9,270,221.3,3.3,8,88.9,0.5,5.6,0.5,5.6,,,740.2,48.3,400.68,133.07
01.10.2021 15:00,C14N,6,1,111,111,91,100,98,88.3,7,6.3,6,5.4,,,3474.4,109.2,32.58,40.91
01.10.2021 16:00,C14N,6,1,128,128,104.9,100,114,89.1,7.5,5.9,6.5,5.1,,,4094.3,109,27.88,35.85
01.10.2021 17:00,C14N,6,1,139.5,140,114.3,100,124,88.9,8.5,6.1,7,5,,,4108.9,111.1,25.34,32.67
01.10.2021 18:00,C14N,6,1,135,135,110.7,100,120,88.9,8,5.9,7,5.2,17.3,2980,4120.1,111,25.98,33.77
01.10.2021 19:00,C14N,6,1,137.5,138,112.7,100,122,88.7,8.5,6.2,7,5.1,,,4120.1,110.8,25.56,33.15
01.10.2021 20:00,C14N,6,1,137,137,112.3,100,122,89.1,8,5.8,7,5.1,17.8,3000,4120.1,109.8,25.58,33.05
01.10.2021 21:00,C14N,6,1,137.5,138,112.7,100,122,88.7,8.5,6.2,7,5.1,,,4120.1,107.4,25.46,33.18
01.10.2021 22:00,C14N,6,1,135,135,110.7,100,120,88.9,8,5.9,7,5.2,19.5,2860,4120.1,105.7,25.88,33.71
01.10.2021 23:00,C14N,6,1,137.5,138,112.7,100,122,88.7,8.5,6.2,7,5.1,,,4120.1,105.3,25.23,32.69
02.10.2021 00:00,C14N,6,1,135,135,110.7,100,120,88.9,8,5.9,7,5.2,18.3,3090,2807,115.1,25.62,33.37
02.10.2021 01:00,C14N,6,1,126,126,103.3,100,112,88.9,7.5,6,6.5,5.2,,,3387.8,119.5,27.73,35.4
02.10.2021 02:00,C14N,6,1,132.5,133,108.6,100,118,89.1,8,6,6.5,4.9,17.6,2970,4113.1,112.2,26.02,34.1
02.10.2021 03:00,C14N,6,1,133,133,109,100,118,88.7,8,6,7,5.3,,,4115.9,106.2,26.2,33.96
02.10.2021 04:00,C14N,6,1,137.5,138,112.7,100,122,88.7,8.5,6.2,7,5.1,17.1,3000,4115.5,103.7,25.23,33.01
02.10.2021 05:00,C14N,6,1,137,137,112.3,100,122,89.1,8,5.8,7,5.1,,,3636.4,102.2,25.24,32.74
02.10.2021 06:00,C14N,6,1,133,133,109,100,118,88.7,8,6,7,5.3,18.5,3020,3780.4,109,25.97,33.78
02.10.2021 07:00,C14N,6,1,134.5,135,110.2,100,120,89.2,8,5.9,6.5,4.8,,,4182.6,110.8,25.53,33.41
02.10.2021 08:00,C14N,6,1,131,131,107.4,100,116,88.5,8,6.1,7,5.3,17.8,3020,4174.4,111.2,26.26,34.2
02.10.2021 09:00,C14N,6,1,133,133,109,100,118,88.7,8,6,7,5.3,,,4174.4,114.1,26.06,33.67
02.10.2021 10:00,C14N,6,1,133.5,134,109.4,100,118,88.4,8.5,6.4,7,5.2,18.6,3200,4174.4,114.5,25.99,33.42
02.10.2021 11:00,C14N,6,1,135,135,110.7,100,120,88.9,8.5,6.3,6.5,4.8,,,4173.6,113.4,25.72,33.21
02.10.2021 12:00,C14N,6,1,139,139,113.9,100,122,87.8,9.5,6.8,7.5,5.4,17.4,3080,4149.2,112.9,25,32.5
02.10.2021 13:00,C14N,6,1,134,134,109.8,100,118,88.1,9.5,7.1,6.5,4.9,,,4149.2,112.4,25.92,33.27
02.10.2021 14:00,C14N,6,1,139,139,113.9,100,122,87.8,9.5,6.8,7.5,5.4,17.8,2960,4149.2,111.5,24.98,31.61
02.10.2021 15:00,C14N,6,1,134,134,109.8,100,118,88.1,9.5,7.1,6.5,4.9,,,4149.2,112.8,25.73,34.13
02.10.2021 16:00,C14N,6,1,134.5,135,110.2,100,118,87.7,9.5,7.1,7,5.2,18,3030,4149.2,114.4,25.61,33.26
02.10.2021 17:00,C14N,6,1,132,132,108.2,100,116,87.9,9,6.8,7,5.3,,,4149.2,112,26.25,33.67
02.10.2021 18:00,C14N,6,1,132,132,108.2,100,116,87.9,9.5,7.2,6.5,4.9,17.8,2910,4149.2,110.2,26.22,33.98
02.10.2021 19:00,C14N,6,1,136.5,137,111.9,100,120,87.9,9.5,7,7,5.1,,,4149.2,114.6,25.27,32.79
02.10.2021 20:00,C14N,6,1,134.5,135,110.2,100,118,87.7,9.5,7.1,7,5.2,18.2,3050,4149.2,113.6,25.7,33.21
02.10.2021 21:00,C14N,6,0.4,59,142,116.1,100,52,88.1,4,6.8,3,5.1,,,4149.2,84.5,58.95,36.72
02.10.2021 22:00,C14N,6,0,,,,100,0,,0,,0,,18.6,3080,,60,,
02.10.2021 23:00,C14N,6,0.9,116,136,111.9,100,102,87.9,8,6.9,6,5.2,,,3302.9,105.1,30.75,37.47
03.10.2021 00:00,C14N,6,1,134.5,135,110.2,100,118,87.7,9.5,7.1,7,5.2,,,4158.1,110.9,26.07,33.44
03.10.2021 01:00,C14N,6,1,136.5,137,111.9,100,120,87.9,9.5,7,7,5.1,,,4136.3,114.7,25.37,32.95
03.10.2021 02:00,C14N,6,1,139,139,113.9,100,122,87.8,10,7.2,7,5,19,2980,4105.3,119.6,24.98,32.21
03.10.2021 03:00,C14N,6,1,136,136,111.5,100,120,88.2,9,6.6,7,5.1,,,4175.1,120.5,25.71,33.07
03.10.2021 04:00,C14N,6,1,136,136,111.5,100,120,88.2,9,6.6,7,5.1,18.7,3030,4142.3,115.3,25.96,33.31
03.10.2021 05:00,C14N,6,1,138,138,113.1,100,122,88.4,9,6.5,7,5.1,,,4151.7,111.9,25.65,33.05
03.10.2021 06:00,C14N,6,1,136,136,111.5,100,120,88.2,9,6.6,7,5.1,16.6,3000,4205.3,111.5,26.09,33.47
03.10.2021 07:00,C14N,6,1,135.5,136,111.1,100,120,88.6,8.5,6.3,7,5.2,,,4144.2,109.5,26.21,33.64
03.10.2021 08:00,C14N,6,1,138,138,113.1,100,122,88.4,9,6.5,7,5.1,17.8,3130,4171.6,108.9,25.71,32.92
03.10.2021 09:00,C14N,6,1,136,136,111.5,100,120,88.2,9,6.6,7,5.1,,,4197.8,109,26.06,33.46
03.10.2021 10:00,C14N,6,1,136,136,111.5,100,120,88.2,9,6.6,7,5.1,19,3050,4130.5,108.6,26.01,33.67
03.10.2021 11:00,C14N,6,1,138,138,113.1,100,122,88.4,9,6.5,7,5.1,,,4187.8,108.8,25.69,33.05
03.10.2021 12:00,C14N,6,1,135.5,136,111.1,100,120,88.6,8.5,6.3,7,5.2,19.5,2940,4205.3,111.5,26.21,33.62
03.10.2021 13:00,C14N,6,1,138,138,113.1,100,122,88.4,9,6.5,7,5.1,,,4160.8,113.6,25.63,32.87
03.10.2021 14:00,C14N,6,1,136.5,137,111.9,100,120,87.9,9.5,7,7,5.1,18,3000,3606.7,109.4,26.01,33.12
03.10.2021 15:00,C14N,6,1,136.5,137,111.9,100,120,87.9,9.5,7,7,5.1,,,2883.4,107.8,26.3,33.71
03.10.2021 16:00,C14N,6,1,136,136,111.5,100,120,88.2,9,6.6,7,5.1,18.9,3180,4130.5,117.5,26.14,34.15
03.10.2021 17:00,C14N,6,0.6,37,62,50.5,60,32,86.5,3,8.1,2,5.4,,,3293.1,92.8,96.06,80.65
03.10.2021 18:00,C14N,6,0,,,,0,0,,0,,0,,,,,73.6,,
03.10.2021 19:00,C14N,6,0,,,,0,0,,0,,0,,,,,68.1,,
03.10.2021 20:00,C14N,6,0,,,,0,0,,0,,0,,,,,63.3,,
03.10.2021 21:00,C14N,6,0,,,,0,0,,0,,0,,,,,59.6,,
03.10.2021 22:00,C14N,6,0.1,11,220,180.3,5,10,90.9,0.5,4.5,0.5,4.5,,,739.5,59.1,333.38,75.73
03.10.2021 23:00,C14N,6,1,130,130,106.6,100,114,87.7,9,6.9,7,5.4,,,3258.3,107.7,28.22,35.91
04.10.2021 00:00,C14N,6,1,138.5,139,113.5,100,122,88.1,9.5,6.9,7,5.1,,,4171.1,107.7,25.92,33.83
04.10.2021 01:00,C14N,6,1,136,136,111.5,100,120,88.2,9,6.6,7,5.1,,,4173.2,112.5,26.3,34.03
04.10.2021 02:00,C14N,6,1,122.5,123,100.4,100,108,88.2,8.5,6.9,6,4.9,18.5,3060,4173.2,114,29.22,37.85
04.10.2021 03:00,C14N,6,1,136.5,137,111.9,100,120,87.9,9.5,7,7,5.1,,,4177.3,121.5,26.24,33.73
04.10.2021 04:00,C14N,6,1,136,136,111.5,100,120,88.2,9,6.6,7,5.1,18.1,3150,3873.4,105,26.42,34.3
04.10.2021 05:00,C14N,6,1,136.5,137,111.9,100,120,87.9,9.5,7,7,5.1,,,3908.4,114.8,26.04,33.68
04.10.2021 06:00,C14N,6,1,135,135,110.7,100,118,87.4,10,7.4,7,5.2,20.2,3190,4186.5,120.1,26.33,33.98
04.10.2021 07:00,C14N,6,1,134.5,135,110.2,100,118,87.7,9.5,7.1,7,5.2,,,4176.9,107.2,26.62,34.63
04.10.2021 08:00,C14N,6,1,139.5,140,114.3,100,122,87.5,10.5,7.5,7,5,20.6,3230,4161,110.3,24.89,32.65
04.10.2021 09:00,C14N,6,0.9,58,67,54.9,86.7,50,86.2,4.5,7.8,3.5,6,,,3724.5,104.3,60.26,69.56
04.10.2021 10:00,C14N,6,0,,,,0,0,,0,,0,,16.2,3190,,83.8,,
04.10.2021 11:00,C14N,6,0,,,,0,0,,0,,0,,,,,81.5,,
04.10.2021 12:00,C14N,6,0,,,,0,0,,0,,0,,,,,78.5,,
04.10.2021 13:00,C14N,6,0,,,,0,0,,0,,0,,,,,72.8,,
04.10.2021 14:00,C14N,6,0,,,,0,0,,0,,0,,,,,70.9,,
04.10.2021 15:00,C14N,6,0,,,,0,0,,0,,0,,,,,68.1,,
04.10.2021 16:00,C14N,6,0,,,,0,0,,0,,0,,,,,62.6,,
04.10.2021 17:00,C14N,6,0,,,,0,0,,0,,0,,,,,60.3,,
04.10.2021 18:00,C14N,6,0,,,,0,0,,0,,0,,,,,57.6,,
04.10.2021 19:00,C14N,6,0,,,,0,0,,0,,0,,,,,55,,
04.10.2021 20:00,C14N,6,0,,,,0,0,,0,,0,,,,,52.9,,
04.10.2021 21:00,C14N,6,0,,,,0,0,,0,,0,,,,,50.3,,
04.10.2021 22:00,C14N,6,0.8,110.5,133,108.7,83.3,98,88.7,8,7.2,4.5,4.1,,,1600.1,94.3,33.08,39.06
04.10.2021 23:00,C14N,6,1,132.5,133,108.6,100,116,87.5,10,7.5,6.5,4.9,,,2509.9,104.9,26.47,34.52
05.10.2021 00:00,C14N,6,1,127,127,104.1,100,112,88.2,8.5,6.7,6.5,5.1,16.4,3320,2501.8,112.1,27.69,35.75
05.10.2021 01:00,C14N,6,1,132,132,108.2,100,116,87.9,9,6.8,7,5.3,,,2501.8,118.9,26.58,34.31
05.10.2021 02:00,C14N,6,1,133.5,134,109.4,100,118,88.4,8.5,6.4,7,5.2,16,3180,2501.8,109.7,26.28,34.22
05.10.2021 03:00,C14N,6,1,137.5,138,112.7,100,122,88.7,9,6.5,6.5,4.7,,,2501.8,111.6,25.57,33.08
05.10.2021 04:00,C14N,6,1,131,131,107.4,100,116,88.5,8.5,6.5,6.5,5,17.7,3070,2501.8,114.4,26.83,34.95
05.10.2021 05:00,C14N,6,1,134.5,135,110.2,100,122,90.7,9,6.7,3.5,2.6,,,2501.8,117.3,26.21,33.66
05.10.2021 06:00,C14N,6,1,133.5,134,109.4,100,118,88.4,9,6.7,6.5,4.9,18.8,3050,2512.9,123.2,26.22,34.08
05.10.2021 07:00,C14N,6,1,133,133,109,100,118,88.7,8.5,6.4,6.5,4.9,,,4234,108,26.34,33.99
05.10.2021 08:00,C14N,6,1,135.5,136,111.1,100,120,88.6,9,6.6,6.5,4.8,19.3,3050,4234,108.4,25.83,33.63
05.10.2021 09:00,C14N,6,1,133,133,109,100,118,88.7,8.5,6.4,6.5,4.9,,,4228.9,109.2,26.1,33.53
05.10.2021 10:00,C14N,6,1,87,87,71.3,100,78,89.7,6,6.9,3,3.4,18,3000,4208.4,110.3,41.56,52.25
05.10.2021 11:00,C14N,6,0.5,60,129,105.4,46.7,54,90,3.5,5.8,2.5,4.2,,,4208.4,88.9,59.98,42.42
05.10.2021 12:00,C14N,6,0.5,59,118,96.7,50,52,88.1,4,6.8,3,5.1,17.4,3270,3058.5,84.5,61.78,50.71
05.10.2021 13:00,C14N,6,1,117.5,118,96.3,100,104,88.5,7.5,6.4,6,5.1,,,3964.9,102,30.58,38.75
05.10.2021 14:00,C14N,6,0.9,95,108,88.2,88.3,84,88.4,6.5,6.8,4.5,4.7,17.2,3240,2129.6,101.9,37.99,43.43
05.10.2021 15:00,C14N,6,0,,,,0,0,,0,,0,,,,,59.8,,
05.10.2021 16:00,C14N,6,0.7,76.5,109,89.6,70,68,88.9,5,6.5,3.5,4.6,,,2682.1,97.8,48.05,49.06
05.10.2021 17:00,C14N,6,1,124,124,101.6,100,110,88.7,8,6.5,6,4.8,,,4134.5,105.7,29.25,37.18
05.10.2021 18:00,C14N,6,1,135,135,110.7,100,120,88.9,8.5,6.3,6.5,4.8,,,4150.9,109,26.1,33.93
05.10.2021 19:00,C14N,6,1,127,127,104.1,100,112,88.2,8.5,6.7,6.5,5.1,,,4155.7,122.8,27.34,35.92
05.10.2021 20:00,C14N,6,1,134,134,109.8,100,118,88.1,9.5,7.1,6.5,4.9,16.8,3240,4151.2,121.7,26.29,34.22
05.10.2021 21:00,C14N,6,1,121.5,122,99.6,100,108,88.9,8,6.6,5.5,4.5,,,4142.5,117.2,29.22,37.84
05.10.2021 22:00,C14N,6,0.1,5,43,35.1,11.7,4,80,0.5,10,0.5,10,18.3,3190,4124.2,86.8,719.77,170.75
05.10.2021 23:00,C14N,6,0,,,,0,0,,0,,0,,,,,76.9,,
06.10.2021 00:00,C14N,6,0.3,50,150,123,33.3,44,88,3.5,7,2.5,5,,,2318.5,88.3,73.72,45.44
06.10.2021 01:00,C14N,6,1,136,136,111.5,100,120,88.2,9.5,7,6.5,4.8,,,4142.3,112.2,26.17,34.29
06.10.2021 02:00,C14N,6,1,135.5,136,111.1,100,122,90,10,7.4,3.5,2.6,20.2,3370,4142.5,107.7,26.1,33.4
06.10.2021 03:00,C14N,6,1,135.5,136,111.1,100,120,88.6,9.5,7,6,4.4,,,4142.9,114.1,25.95,33.55
06.10.2021 04:00,C14N,6,1,122,122,100,100,108,88.5,8,6.6,6,4.9,19.8,2920,4156.1,115.5,29.08,37.31
06.10.2021 05:00,C14N,6,1,137.5,138,112.7,100,122,88.7,9,6.5,6.5,4.7,,,4173.3,115.6,25.64,33.2
06.10.2021 06:00,C14N,6,1,137.5,138,112.7,100,122,88.7,8.5,6.2,7,5.1,18,3070,4174,115.7,25.64,33.32
06.10.2021 07:00,C14N,6,1,134.5,135,110.2,100,120,89.2,7.5,5.6,7,5.2,,,4174,115.9,26.13,33.64
06.10.2021 08:00,C14N,6,1,136.5,137,111.9,100,122,89.4,8,5.9,6.5,4.8,18.8,3160,4179.1,117.5,25.67,33.25
06.10.2021 09:00,C14N,6,1,134.5,135,110.2,100,120,89.2,7.5,5.6,7,5.2,,,4217.3,117.8,26.03,33.48
06.10.2021 10:00,C14N,6,1,134.5,135,110.2,100,120,89.2,7.5,5.6,7,5.2,18,3080,4218.7,117.1,25.97,33.6
06.10.2021 11:00,C14N,6,1,139,139,113.9,100,124,89.2,8,5.8,7,5,,,4215.8,114.6,25.15,32.34
06.10.2021 12:00,C14N,6,1,134.5,135,110.2,100,120,89.2,7.5,5.6,7,5.2,17.4,3110,4210.9,116.5,25.8,33.25
06.10.2021 13:00,C14N,6,1,134.5,135,110.2,100,120,89.2,7.5,5.6,7,5.2,,,4212.9,117.9,25.83,33.37
06.10.2021 14:00,C14N,6,1,134.5,135,110.2,100,120,89.2,7.5,5.6,7,5.2,17,3050,4214,120.6,25.97,33.31
06.10.2021 15:00,C14N,6,1,134.5,135,110.2,100,120,89.2,7.5,5.6,7,5.2,,,4214.2,109.4,26.08,33.49
06.10.2021 16:00,C14N,6,1,137,137,112.3,100,122,89.1,8,5.8,7,5.1,17.3,3150,4215.6,114,25.48,32.8
06.10.2021 17:00,C14N,6,1,139,139,113.9,100,124,89.2,8,5.8,7,5,,,4221.5,117.1,25.15,33.04
06.10.2021 18:00,C14N,6,1,135,135,110.7,100,120,88.9,8,5.9,7,5.2,17.9,3090,4219.9,112.1,25.83,34.03
06.10.2021 19:00,C14N,6,1,136.5,137,111.9,100,122,89.4,8.5,6.2,6,4.4,,,4219.3,121.9,25.52,33.13
06.10.2021 20:00,C14N,6,1,135,135,110.7,100,120,88.9,8,5.9,7,5.2,17.3,3070,4215.8,108.3,26.01,33.95
06.10.2021 21:00,C14N,6,1,130.5,131,107,100,116,88.9,8,6.1,6.5,5,,,4193.7,111.6,26.78,34.95
06.10.2021 22:00,C14N,6,1,135.5,136,111.1,100,120,88.6,8.5,6.3,7,5.2,17.2,3060,4226.4,118.7,25.81,34.04
06.10.2021 23:00,C14N,6,1,138,138,113.1,100,122,88.4,9,6.5,7,5.1,17.6,3030,4245.3,109.7,25.45,32.58
07.10.2021 00:00,C14N,6,1,136,136,111.5,100,120,88.2,9,6.6,7,5.1,,,4251.6,111.2,25.78,33.27
07.10.2021 01:00,C14N,6,1,136,136,111.5,100,120,88.2,9,6.6,7,5.1,,,4256.9,113,25.82,33.14
07.10.2021 02:00,C14N,6,1,138.5,139,113.5,100,122,88.1,9,6.5,7.5,5.4,17.2,3140,4256.6,114.5,25.51,32.92
07.10.2021 03:00,C14N,6,1,135.5,136,111.1,100,120,88.6,9,6.6,6.5,4.8,,,4256.5,116.7,26.06,33.19
07.10.2021 04:00,C14N,6,1,135.5,136,111.1,100,120,88.6,8.5,6.3,7,5.2,16.7,3080,4214.6,116.6,26.05,33.35
07.10.2021 05:00,C14N,6,1,135.5,136,111.1,100,122,90,9,6.6,4.5,3.3,,,4199.2,120.7,26.21,33.49
07.10.2021 06:00,C14N,6,1,134.5,135,110.2,100,118,87.7,9.5,7.1,7,5.2,18.9,3060,3285.8,107.3,26.45,33.73
07.10.2021 07:00,C14N,6,1,136.5,137,111.9,100,120,87.9,9.5,7,7,5.1,,,3234.1,107,26.13,33.62
07.10.2021 08:00,C14N,6,1,134.5,135,110.2,100,118,87.7,9.5,7.1,7,5.2,18.8,3000,4169.4,109.9,26.3,33.5
07.10.2021 09:00,C14N,6,1,43.5,44,35.7,100,38,87.4,3,6.9,2.5,5.7,,,2110.8,108,83.66,102.76
07.10.2021 10:00,C14N,6,1,116.5,117,95.5,100,102,87.6,8.5,7.3,6,5.2,17.6,3060,4194.8,124.4,30.92,38.86
07.10.2021 11:00,C14N,6,1,131.5,132,107.8,100,116,88.2,9,6.8,6.5,4.9,,,4198.7,126.1,26.93,34.43
07.10.2021 12:00,C14N,6,1,136.5,137,111.9,100,120,87.9,9.5,7,7,5.1,17,3620,4132.6,108.9,25.82,33.05
07.10.2021 13:00,C14N,6,1,132,132,108.2,100,116,87.9,9.5,7.2,6.5,4.9,,,3565.6,110.8,26.56,34.4
07.10.2021 14:00,C14N,6,1,134,134,109.8,100,118,88.1,10.5,7.8,5.5,4.1,17,3260,3969.6,107.2,26.23,33.55
07.10.2021 15:00,C14N,6,1,131,131,107.4,100,116,88.5,9.5,7.3,5.5,4.2,,,1630.4,105.5,27.03,34.82
07.10.2021 16:00,C14N,6,1,133.5,134,109.4,100,118,88.4,10,7.5,5.5,4.1,17,3320,2458.5,106.5,26.46,33.79
07.10.2021 17:00,C14N,6,1,136,136,111.5,100,120,88.2,10.5,7.7,5.5,4,,,4182.6,109.4,25.77,33.37
07.10.2021 18:00,C14N,6,1,134,134,109.8,100,118,88.1,10,7.5,6,4.5,17.9,3240,4185.9,114,26.13,33.63
07.10.2021 19:00,C14N,6,1,135,135,110.7,100,118,87.4,10.5,7.8,6.5,4.8,,,4185.9,126,26,33.72
07.10.2021 20:00,C14N,6,1,137,137,112.3,100,120,87.6,10,7.3,7,5.1,16.2,3440,4185.9,119.8,25.87,33.04
07.10.2021 21:00,C14N,6,1,133,133,109,100,116,87.2,10.5,7.9,6.5,4.9,,,4185.9,111,26.79,34.65
07.10.2021 22:00,C14N,6,1,60,60,49.2,100,52,86.7,4.5,7.5,3.5,5.8,21.7,3080,2402.4,108.9,60.53,74.11
07.10.2021 23:00,C14N,6,1,135,135,110.7,100,118,87.4,10,7.4,7,5.2,20.2,3100,3883,117.1,26.71,34.19
08.10.2021 00:00,C14N,6,1,132.5,133,108.6,100,116,87.5,10,7.5,6.5,4.9,,,4201.7,108.2,26.95,34.67
08.10.2021 01:00,C14N,6,1,137.5,138,112.7,100,120,87.3,10.5,7.6,7,5.1,,,2924.6,104.8,26,33.27
08.10.2021 02:00,C14N,6,1,137.5,138,112.7,100,120,87.3,10.5,7.6,7,5.1,18.3,3160,3710.9,112.2,25.79,33
08.10.2021 03:00,C14N,6,1,135,135,110.7,100,118,87.4,10,7.4,7,5.2,,,3911.7,114.1,26.08,33.52
08.10.2021 04:00,C14N,6,1,137.5,138,112.7,100,120,87.3,10.5,7.6,7,5.1,17.6,3180,3916.6,116.1,25.55,32.86
08.10.2021 05:00,C14N,6,1,135,135,110.7,100,118,87.4,10,7.4,7,5.2,,,3931.6,113.3,26.09,33.53
08.10.2021 06:00,C14N,6,1,136,136,111.5,100,120,88.2,9,6.6,7,5.1,18,3040,3941.8,112.5,25.9,33.5
08.10.2021 07:00,C14N,6,1,135.5,136,111.1,100,120,88.6,8.5,6.3,7,5.2,,,3939.3,110.4,26.23,33.76
08.10.2021 08:00,C14N,6,1,135,135,110.7,100,120,88.9,8,5.9,7,5.2,17.5,3080,3937,113.3,26.35,33.69
08.10.2021 09:00,C14N,6,1,135.5,136,111.1,100,120,88.6,8.5,6.3,7,5.2,,,3937.5,114,26.14,33.56
08.10.2021 10:00,C14N,6,1,137,137,112.3,100,122,89.1,8,5.8,7,5.1,20.9,2950,3937.1,116.5,25.71,33.17
08.10.2021 11:00,C14N,6,1,135.5,136,111.1,100,120,88.6,8.5,6.3,7,5.2,,,3937.1,118.1,25.74,33.04
08.10.2021 12:00,C14N,6,1,132,132,108.2,100,118,89.4,7.5,5.7,6.5,4.9,19.6,3000,3939.4,116.5,26.37,35.22
08.10.2021 13:00,C14N,6,1,133.5,134,109.4,100,118,88.4,8.5,6.4,7,5.2,,,3938.5,115.6,26.17,34.31
08.10.2021 14:00,C14N,6,1,133,133,109,100,118,88.7,8,6,7,5.3,18.9,3050,3965.1,112.4,26.27,34.29
08.10.2021 15:00,C14N,6,1,132,132,108.2,100,118,89.4,7.5,5.7,6.5,4.9,,,3966.3,109.2,26.55,34.64
08.10.2021 16:00,C14N,6,1,127,127,104.1,100,112,88.2,8,6.3,7,5.5,18.2,3110,3990.2,109.9,27.84,36.56
08.10.2021 17:00,C14N,6,1,134.5,135,110.2,100,120,89.2,8,5.9,6.5,4.8,,,4010,113,26.13,34.16
08.10.2021 18:00,C14N,6,1,131,131,107.4,100,116,88.5,8,6.1,7,5.3,18.8,3080,4015.4,115.6,26.79,34.32
08.10.2021 19:00,C14N,6,1,128,128,104.9,100,114,89.1,7.5,5.9,6.5,5.1,,,4015.4,114.2,27.24,35.25
08.10.2021 20:00,C14N,6,1,128.5,129,105.3,100,114,88.7,8,6.2,6.5,5.1,,,4015.4,112.1,26.98,34.96
08.10.2021 21:00,C14N,6,1,128,128,104.9,100,114,89.1,7.5,5.9,6.5,5.1,,,4039.7,111.3,27.23,35.22
08.10.2021 22:00,C14N,6,1,130.5,131,107,100,116,88.9,7.5,5.7,7,5.4,17.8,3300,4041,113.1,26.74,34.74
08.10.2021 23:00,C14N,6,1,130.5,131,107,100,116,88.9,8,6.1,6.5,5,16.9,3210,4041,114.4,26.71,34.36
09.10.2021 00:00,C14N,6,1,132.5,133,108.6,100,118,89.1,7.5,5.7,7,5.3,,,4041.5,112.9,26.46,34.21
09.10.2021 01:00,C14N,6,1,135,135,110.7,100,120,88.9,8,5.9,7,5.2,,,4041.9,115.3,25.86,33.44
09.10.2021 02:00,C14N,6,1,134.5,135,110.2,100,120,89.2,8,5.9,6.5,4.8,20.7,2950,4045.9,114.7,25.76,33.64
09.10.2021 03:00,C14N,6,1,127,127,104.1,100,112,88.2,8,6.3,7,5.5,,,4058.5,115.9,27.39,35.56
09.10.2021 04:00,C14N,6,1,130,130,106.6,100,116,89.2,7.5,5.8,6.5,5,17.8,3080,4055.1,115.4,26.88,34.79
09.10.2021 05:00,C14N,6,1,128.5,129,105.3,100,114,88.7,8,6.2,6.5,5.1,,,4052.1,113.6,27.25,34.94
09.10.2021 06:00,C14N,6,1,133.5,134,109.4,100,118,88.4,8.5,6.4,7,5.2,17.6,3110,4052.3,112.6,26.16,33.83
09.10.2021 07:00,C14N,6,1,130.5,131,107,100,116,88.9,8,6.1,6.5,5,,,4052.9,112.8,26.77,34.57
09.10.2021 08:00,C14N,6,1,136,136,111.5,100,120,88.2,9,6.6,7,5.1,16.9,3080,4048.2,118.7,25.62,33.14
09.10.2021 09:00,C14N,6,1,130,130,106.6,100,118,90.8,8.5,6.5,3.5,2.7,,,4045.1,127.3,26.67,34.36
09.10.2021 10:00,C14N,6,1,84,84,68.9,100,74,88.1,5.5,6.5,4.5,5.4,20,3000,4045.1,120.5,42.24,53.38
09.10.2021 11:00,C14N,6,1,133.5,134,109.4,100,118,88.4,8.5,6.4,7,5.2,,,4045.1,118.1,26.6,34.1
09.10.2021 12:00,C14N,6,1,130.5,131,107,100,116,88.9,8,6.1,6.5,5,,,4045.1,114.7,26.67,34.27
09.10.2021 12:00,,,,,,,0,,,,,,,,,,,,
09.10.2021 12:04,,,,,,,0,,,,,,,,,,,,
09.10.2021 13:00,C14N,6,1,115.5,116,94.7,100,102,88.3,7.5,6.5,6,5.2,,,4045.1,111.1,30.37,39.22
09.10.2021 14:00,C14N,6,1,136,136,111.5,100,120,88.2,9,6.6,7,5.1,17.7,3270,4045.1,113,26.04,33.25
09.10.2021 15:00,C14N,6,1,129.5,130,106.1,100,114,88,9,6.9,6.5,5,,,4045.1,113.5,26.88,34.55
09.10.2021 16:00,C14N,6,1,134,134,109.8,100,118,88.1,9,6.7,7,5.2,18.1,2920,4045.1,112.2,26.04,33.61
09.10.2021 17:00,C14N,6,1,136,136,111.5,100,120,88.2,9,6.6,7,5.1,,,4045.1,109.5,25.62,33.2
09.10.2021 18:00,C14N,6,1,134,134,109.8,100,118,88.1,9.5,7.1,6.5,4.9,19.6,3060,4070.2,107.8,26.02,33.33
09.10.2021 19:00,C14N,6,1,132,132,108.2,100,116,87.9,9,6.8,7,5.3,,,4074.5,107.9,26.38,34.34
09.10.2021 20:00,C14N,6,1,136,136,111.5,100,120,88.2,9,6.6,7,5.1,17.2,3100,4081.6,106.7,25.57,32.76
09.10.2021 21:00,C14N,6,1,134.5,135,110.2,100,118,87.7,9.5,7.1,7,5.2,,,4080.4,109.1,25.88,33.59
09.10.2021 22:00,C14N,6,1,136,136,111.5,100,120,88.2,9,6.6,7,5.1,18.3,2970,4078,112.4,25.66,33.18
09.10.2021 23:00,C14N,6,1,136.5,137,111.9,100,120,87.9,9.5,7,7,5.1,,,4069.2,114.8,25.43,33
10.10.2021 00:00,C14N,6,1,131.5,132,107.8,100,116,88.2,9,6.8,6.5,4.9,,,4072.1,114.8,26.42,34.03
10.10.2021 01:00,C14N,6,1,134.5,135,110.2,100,118,87.7,9.5,7.1,7,5.2,,,4094,114.4,25.8,33.4
10.10.2021 02:00,C14N,6,1,134.5,135,110.2,100,118,87.7,9.5,7.1,7,5.2,17.7,3030,4107.6,114.9,25.86,32.77
10.10.2021 03:00,C14N,6,1,132.5,133,108.6,100,116,87.5,9.5,7.2,7,5.3,,,4107.7,120.3,26.29,33.97
10.10.2021 04:00,C14N,6,1,135.5,136,111.1,100,120,88.6,9,6.6,6.5,4.8,17,3160,4123.6,116.6,25.69,32.97
10.10.2021 05:00,C14N,6,1,137.5,138,112.7,100,120,87.3,10,7.3,7.5,5.5,,,4117.8,114,25.27,32.46
10.10.2021 06:00,C14N,6,1,102,102,83.6,100,90,88.2,7,6.9,5,4.9,16.2,3190,4126.4,110.3,35.03,44.19
10.10.2021 07:00,C14N,6,1,118,118,96.7,100,104,88.1,8,6.8,6,5.1,,,4125.9,107.3,30.86,38.58
10.10.2021 08:00,C14N,6,1,134.5,135,110.2,100,118,87.7,9.5,7.1,7,5.2,16.5,3160,4120.5,112.1,26.49,33.8
10.10.2021 09:00,C14N,6,1,134.5,135,110.2,100,118,87.7,9.5,7.1,7,5.2,,,4122.8,112.3,26.18,33.76
10.10.2021 10:00,C14N,6,1,132,132,108.2,100,116,87.9,9.5,7.2,6.5,4.9,20,3200,4123.9,111.9,26.88,34.43
10.10.2021 11:00,C14N,6,1,136.5,137,111.9,100,120,87.9,9.5,7,7,5.1,,,4112.3,118.2,25.7,33
10.10.2021 12:00,C14N,6,1,135,135,110.7,100,118,87.4,10,7.4,7,5.2,19.3,3000,4100.8,122.4,25.9,33.47
10.10.2021 13:00,C14N,6,1,121.5,122,99.6,100,106,87.2,9,7.4,6.5,5.3,,,4147.4,113.4,28.75,36.81
10.10.2021 14:00,C14N,6,0.2,2.5,12,9.5,21.7,2,80,0.5,20,0,0,21,2940,3188.8,91.1,1446.13,489.93
10.10.2021 15:00,C14N,6,0,,,,0,0,,0,,0,,,,,82.2,,
10.10.2021 16:00,C14N,6,0,5,,,0,4,80,0.5,10,0.5,10,,,743.2,75.6,735.77,80.33
10.10.2021 17:00,C14N,6,1,126.5,129,105.4,98.3,110,87,10,7.9,6.5,5.1,,,3433.2,110.9,28.34,35.33
10.10.2021 18:00,C14N,6,1,130.5,131,107,100,114,87.4,10,7.7,6.5,5,,,4079.4,107.7,26.71,33.95
10.10.2021 19:00,C14N,6,1,135.5,136,111.1,100,118,87.1,10.5,7.7,7,5.2,,,4118.3,105.1,25.54,32.35
10.10.2021 20:00,C14N,6,1,131.5,132,107.8,100,114,86.7,10.5,8,7,5.3,,,4126.4,103.3,26.38,34.01
10.10.2021 21:00,C14N,6,1,136,136,111.5,100,118,86.8,11,8.1,7,5.1,,,4135.6,107.8,25.53,32.71
10.10.2021 22:00,C14N,6,1,136,136,111.5,100,118,86.8,11,8.1,7,5.1,18.5,3150,4141,108.4,25.48,32.54
10.10.2021 23:00,C14N,6,1,135.5,136,111.1,100,118,87.1,10.5,7.7,7,5.2,18.8,3080,4138.7,107.3,25.44,32.4
11.10.2021 00:00,C14N,6,1,136,136,111.5,100,118,86.8,11,8.1,7,5.1,,,4138.9,106.6,25.39,32.73
11.10.2021 01:00,C14N,6,1,135.5,136,111.1,100,118,87.1,11,8.1,6.5,4.8,,,4145,105.9,25.41,32.62
11.10.2021 02:00,C14N,6,1,136,136,111.5,100,118,86.8,11,8.1,7,5.1,17.2,3090,4148.2,104.7,25.24,32.39
11.10.2021 03:00,C14N,6,1,136.5,137,111.9,100,118,86.4,11.5,8.4,7,5.1,,,4147,104.4,25.26,32.18
11.10.2021 04:00,C14N,6,1,136,136,111.5,100,118,86.8,11,8.1,7,5.1,17.6,3060,4146.9,105.9,25.39,32.74
11.10.2021 05:00,C14N,6,1,136.5,137,111.9,100,118,86.4,11.5,8.4,7,5.1,,,4146.9,108.9,25.42,32.59
11.10.2021 06:00,C14N,6,1,136.5,137,111.9,100,118,86.4,11.5,8.4,7,5.1,16,3110,4146.9,112,25.6,32.54
11.10.2021 07:00,C14N,6,1,136,136,111.5,100,118,86.8,11,8.1,7,5.1,,,4146.9,113.4,25.7,32.72
11.10.2021 08:00,C14N,6,1,138.5,139,113.5,100,120,86.6,11.5,8.3,7,5.1,17.4,3130,4146.9,116.1,25.14,32.04
11.10.2021 09:00,C14N,6,1,134.5,135,110.2,100,116,86.2,11.5,8.6,7,5.2,,,4146.9,115.6,25.77,32.81
11.10.2021 10:00,C14N,6,1,136,136,111.5,100,118,86.8,11,8.1,7,5.1,19.3,3170,4168.7,115.2,25.39,32.54
11.10.2021 11:00,C14N,6,1,132,132,108.2,100,114,86.4,11,8.3,7,5.3,,,4170.3,113.6,26.12,33.61
11.10.2021 12:00,C14N,6,1,135.5,136,111.1,100,118,87.1,11.5,8.5,6,4.4,18.8,3210,4171.1,113.9,25.53,32.54
11.10.2021 13:00,C14N,6,1,135.5,136,111.1,100,118,87.1,11,8.1,6.5,4.8,,,4170.4,113.5,25.48,32.56
11.10.2021 14:00,C14N,6,1,137.5,138,112.7,100,120,87.3,11,8,6.5,4.7,18.2,3180,4169,114.3,25.1,31.3
11.10.2021 15:00,C14N,6,1,130.5,131,107,100,114,87.4,10.5,8,6,4.6,,,4169.2,125,26.56,34.57
11.10.2021 16:00,C14N,6,1,132,132,108.2,100,116,87.9,10,7.6,6,4.5,,,4167.1,122.5,26.3,33.61
11.10.2021 17:00,C14N,6,1,127.5,128,104.5,100,112,87.8,9.5,7.5,6,4.7,,,4167.2,112.8,27.15,34.69
11.10.2021 18:00,C14N,6,1,134,134,109.8,100,118,88.1,10,7.5,6,4.5,18.6,3220,4167.2,108.2,25.7,32.74
11.10.2021 19:00,C14N,6,1,134.5,135,110.2,100,118,87.7,10,7.4,6.5,4.8,,,4167.2,109.4,25.56,32.78
11.10.2021 20:00,C14N,6,1,122.5,123,100.4,100,108,88.2,9,7.3,5.5,4.5,17.6,3180,4167.2,111.1,28.72,36.6
11.10.2021 21:00,C14N,6,1,135.5,136,111.1,100,122,90,10,7.4,3.5,2.6,,,4167.2,114.5,25.68,32.73
11.10.2021 22:00,C14N,6,1,138.5,139,113.5,100,122,88.1,10.5,7.6,6,4.3,18,3100,4167.2,114.3,24.83,31.93
11.10.2021 23:00,C14N,6,1,128,128,104.9,100,112,87.5,9.5,7.4,6.5,5.1,19,2960,4167.2,114,26.67,34.23
12.10.2021 00:00,C14N,6,1,130,130,106.6,100,114,87.7,10,7.7,6,4.6,,,4167.2,112.5,26.66,33.91
12.10.2021 01:00,C14N,6,1,136,136,111.5,100,120,88.2,10,7.4,6,4.4,,,4167.2,109.8,25.31,32.72
12.10.2021 02:00,C14N,6,1,132,132,108.2,100,116,87.9,10,7.6,6,4.5,17.6,3040,4167.2,108.8,26.27,33.76
12.10.2021 03:00,C14N,6,1,136.5,137,111.9,100,120,87.9,10,7.3,6.5,4.8,,,4169.3,108,25.26,32.22
12.10.2021 04:00,C14N,6,1,136,136,111.5,100,120,88.2,9.5,7,6.5,4.8,18,3000,4171.1,111.2,25.34,32.67
12.10.2021 05:00,C14N,6,1,138.5,139,113.5,100,122,88.1,10,7.2,6.5,4.7,,,4165.6,112.1,24.97,32.07
12.10.2021 06:00,C14N,6,1,133.5,134,109.4,100,118,88.4,9.5,7.1,6,4.5,19,3050,4167.8,110.5,25.83,33.12
12.10.2021 07:00,C14N,6,1,134.5,135,110.2,100,120,89.2,9.5,7.1,5,3.7,,,4163.2,109.5,25.66,33.2
12.10.2021 08:00,C14N,6,1,131,131,107.4,100,116,88.5,9,6.9,6,4.6,18.8,2970,4164.1,110,26.21,33.8
12.10.2021 09:00,C14N,6,1,133,133,109,100,118,88.7,8.5,6.4,6.5,4.9,,,4164.2,110.9,25.97,33.03
12.10.2021 10:00,C14N,6,1,133,133,109,100,118,88.7,9,6.8,6,4.5,18.2,3020,4177.3,109.9,25.78,33.44
12.10.2021 11:00,C14N,6,1,92.5,93,75.8,100,82,88.6,6,6.5,4.5,4.9,,,4176.5,109,37.59,47.54
12.10.2021 12:00,C14N,6,1,83.5,84,68.4,100,74,88.6,5.5,6.6,4,4.8,,,3103.4,113.3,43.39,53.45
12.10.2021 12:00,,,,,,,0,,,,,,,,,,,,
12.10.2021 12:55,,,,,,,0,,,,,,,,,,,,
12.10.2021 13:00,C14N,6,1,134.5,135,110.2,100,120,89.2,8.5,6.3,6,4.5,,,4097.4,113.3,25.96,33.25
12.10.2021 14:00,C14N,6,,,,,0,,,,,,,19,3050,,,,
12.10.2021 15:00,C14N,,,,,,28.3,,,,,,,,,,,,
12.10.2021 16:00,C14N,6,,,,,65,,,,,,,,,,,,
12.10.2021 17:00,C14N,6,1,131,131,107.4,100,116,88.5,8.5,6.5,6.5,5,,,4079,109.8,26.99,35.16
12.10.2021 18:00,C14N,6,1,130,132,108.4,98.3,116,89.2,8,6.2,6,4.6,,,4119.3,108.9,27.02,34.65
12.10.2021 19:00,C14N,6,1,130.5,131,107,100,116,88.9,8.5,6.5,6,4.6,,,4135.4,108.6,26.92,34.6
12.10.2021 20:00,C14N,6,1,132,132,108.2,100,118,89.4,8,6.1,6,4.5,,,4140.6,108.4,26.7,34.35
12.10.2021 21:00,C14N,6,1,130,130,106.6,100,116,89.2,7.5,5.8,6.5,5,,,4140.6,107.1,27.22,34.56
12.10.2021 22:00,C14N,6,1,130,130,106.6,100,116,89.2,8,6.2,6,4.6,19.2,3000,4140.6,107,27.25,35.05
12.10.2021 23:00,C14N,6,1,130,130,106.6,100,116,89.2,8,6.2,6,4.6,,,4140.6,108.7,27.29,34.61
13.10.2021 00:00,C14N,6,1,132,132,108.2,100,118,89.4,8,6.1,6,4.5,18.4,3100,4140.6,107.5,26.74,34.22
13.10.2021 01:00,C14N,6,1,129.5,130,106.1,100,116,89.6,7.5,5.8,6,4.6,,,4140.6,110.2,27.38,34.67
13.10.2021 02:00,C14N,6,1,132.5,133,108.6,100,118,89.1,8,6,6.5,4.9,19,3080,4140.6,108.3,26.76,34.23
13.10.2021 03:00,C14N,6,1,130,130,106.6,100,116,89.2,8,6.2,6,4.6,,,4141,107.9,27.27,35.04
13.10.2021 04:00,C14N,6,1,130,130,106.6,100,116,89.2,8,6.2,6,4.6,18.8,3050,4141.4,108.7,27.23,34.93
13.10.2021 05:00,C14N,6,1,131.5,132,107.8,100,118,89.7,7.5,5.7,6,4.6,,,4141.1,109,26.61,34.13
13.10.2021 06:00,C14N,6,1,130.5,131,107,100,116,88.9,8,6.1,6.5,5,18.5,3020,4140.6,109.6,26.69,34.47
13.10.2021 07:00,C14N,6,1,130,130,106.6,100,116,89.2,8,6.2,6,4.6,,,4138.2,108.7,26.64,34.17
