Repository: SamerHany/CHES210-Data-Science-In-Chemical-Engineering

# CASE STUDY 2: QUALITY CONTROL

### Objectives

*   Link all the steps of a typical data science project
*   Predict product properties to ensure consistent quality and reduce defects

File: 12 - Case Study - Quality Control/cement_data.csv (part 26 of 27)
Date/Time,Cement Type,Cement silo,"RHR, h","Production, t","Prod.rate, t/h","PRI, %","NAI, %","Clinker (wet), t","Clinker (wet), %","Gypsum (wet), t","Gypsum (wet), %","Limestone (wet), t","Limestone (wet), %","R45, %",Fineness blaine,"Water injection, l/h","Cement temp, C","Main Drive SEEC, kWh/t cem","SEEC, kWh/t cem"
13.10.2021 08:00,C14N,6,1,132,132,108.2,100,118,89.4,8,6.1,6,4.5,19.4,2990,4123.5,110.3,26.22,33.88
13.10.2021 09:00,C14N,6,1,127.5,128,104.5,100,114,89.4,7.5,5.9,6,4.7,,,4109.3,112.2,27.01,34.87
13.10.2021 10:00,C14N,6,0.8,25.5,31,25.6,81.7,22,86.3,2,7.8,1.5,5.9,20.3,2930,3104,103.9,140.22,150.22
13.10.2021 11:00,C14N,6,0,,,,0,0,,0,,0,,,,,71.3,,
13.10.2021 12:00,C14N,6,0.3,44.5,157,128.7,28.3,40,89.9,2.5,5.6,2,4.5,,,1763.8,85.9,82.52,41.02
13.10.2021 13:00,C14N,6,1,130,130,106.6,100,116,89.2,8,6.2,6,4.6,17.2,3210,4144.5,112.5,27,34.47
13.10.2021 14:00,C14N,6,1,132,132,108.2,100,118,89.4,8,6.1,6,4.5,,,4144.5,105.1,26.29,33.94
13.10.2021 15:00,C14N,6,1,132,132,108.2,100,118,89.4,7.5,5.7,6.5,4.9,,,4144.5,105.4,26.39,34.31
13.10.2021 16:00,C14N,6,1,132,132,108.2,100,118,89.4,8,6.1,6,4.5,,,4144.5,105.4,26.31,33.85
13.10.2021 17:00,C14N,6,,,,,0,,,,,,,,,,,,
13.10.2021 18:00,C14N,,,,,,0,,,,,,,,,,,,
13.10.2021 19:00,C14N,,,,,,11.7,,,,,,,,,,,,
13.10.2021 20:00,C14N,6,,,,,100,,,,,,,,,,,,
13.10.2021 21:00,C14N,6,1,136,136,111.5,100,122,89.7,7.5,5.5,6.5,4.8,,,2474.5,106.1,26.54,34.05
13.10.2021 22:00,C14N,6,0.6,124.5,202,165.5,61.7,112,90,7,5.6,5.5,4.4,,,3676.9,104.8,28.34,36.6
13.10.2021 23:00,C14N,,0.7,140.5,211,172.7,66.7,126,89.7,7.5,5.3,7,5,,,3025.2,104.9,24.96,32.36
14.10.2021 00:00,C14N,6,0.6,133.5,211,172.8,63.3,120,89.9,7.5,5.6,6,4.5,20.5,2910,4010.8,105,26.19,33.97
14.10.2021 01:00,C14N,6,0.7,133.5,182,149.2,73.3,120,89.9,7.5,5.6,6,4.5,,,3625.5,104.4,26.14,33.91
14.10.2021 02:00,C14N,,0.7,133.5,205,168.3,65,120,89.9,7,5.2,6.5,4.9,19.1,2970,3988.7,105.2,26.17,34.05
14.10.2021 03:00,C14N,6,0.7,93.5,140,115,66.7,84,89.8,5,5.3,4.5,4.8,,,3369.9,103.3,37.8,48.18
14.10.2021 04:00,C14N,,0.7,140,205,167.9,68.3,126,90,7.5,5.4,6.5,4.6,18.7,3050,3557.8,110.3,25.59,32.72
14.10.2021 05:00,C14N,6,0.7,129,198,162.7,65,116,89.9,7,5.4,6,4.7,,,3953.7,106.1,27.03,35.42
14.10.2021 06:00,C14N,,0.7,140,205,167.9,68.3,126,90,7.5,5.4,6.5,4.6,19.5,3070,3964.4,103.9,24.68,32.17
14.10.2021 07:00,C14N,6,0.6,133,216,176.8,61.7,120,90.2,7,5.3,6,4.5,,,3669.7,105.2,26.02,33.89
14.10.2021 08:00,C14N,6,0.7,131,196,161.1,66.7,118,90.1,7,5.3,6,4.6,18.7,3080,3953.7,105.2,26.44,34.37
14.10.2021 09:00,C14N,,,135.5,,,0,122,90,7,5.2,6.5,4.8,,,,104.9,25.5,32.92
14.10.2021 10:00,C14N,,0.6,133,216,176.8,61.7,120,90.2,7,5.3,6,4.5,20.4,2930,3979.1,104.7,26.03,33.76
14.10.2021 11:00,C14N,6,1,136,136,111.5,100,122,89.7,7.5,5.5,6.5,4.8,,,3984.1,104.8,25.48,33.09
14.10.2021 12:00,C14N,6,1,133,133,109,100,120,90.2,7,5.3,6,4.5,,,4003.7,105.3,26.07,33.98
14.10.2021 13:00,C14N,6,1,131,131,107.4,100,118,90.1,7,5.3,6,4.6,,,4003.5,105.6,26.44,34.43
14.10.2021 14:00,C14N,6,1,134,134,109.8,100,120,89.6,7.5,5.6,6.5,4.9,19.5,2900,4018.7,106.2,25.98,33.91
14.10.2021 15:00,C14N,6,1,133,133,109,100,120,90.2,7,5.3,6,4.5,,,4053.1,110.9,26.29,33.78
14.10.2021 16:00,C14N,6,1,133.5,134,109.4,100,120,89.9,7.5,5.6,6,4.5,,,4052,112.6,26.13,34.08
14.10.2021 17:00,C14N,6,1,134,134,109.8,100,120,89.6,7.5,5.6,6.5,4.9,,,4052.3,110.8,26.13,34.11
14.10.2021 18:00,C14N,6,1,132,132,108.2,100,118,89.4,8,6.1,6,4.5,17,3080,4051.6,111.2,26.45,34.55
14.10.2021 19:00,C14N,6,1,136.5,137,111.9,100,122,89.4,8,5.9,6.5,4.8,,,4063.2,113.7,25.64,33.25
14.10.2021 20:00,C14N,6,1,139,139,113.9,100,124,89.2,8.5,6.1,6.5,4.7,,,4077.3,115.7,25.11,32.92
14.10.2021 21:00,C14N,6,1,134.5,135,110.2,100,120,89.2,8.5,6.3,6,4.5,,,4077.9,111.9,25.9,34.03
14.10.2021 22:00,C14N,6,1,136,136,111.5,100,120,88.2,9.5,7,6.5,4.8,18.3,2900,4078.7,108.6,25.69,33.68
14.10.2021 23:00,C14N,6,1,138,138,113.1,100,122,88.4,9.5,6.9,6.5,4.7,,,4099.5,107.6,25.36,33.12
15.10.2021 00:00,C14N,6,1,134,134,109.8,100,118,88.1,10,7.5,6,4.5,17.8,3000,4114.4,107.9,25.85,33.86
15.10.2021 01:00,C14N,6,1,134.5,135,110.2,100,118,87.7,10,7.4,6.5,4.8,,,4129.4,108,25.66,33.71
15.10.2021 02:00,C14N,6,1,129,129,105.7,100,114,88.4,9,7,6,4.7,19.8,2950,4140.2,109.8,26.71,34.93
15.10.2021 03:00,C14N,6,1,127,127,104.1,100,112,88.2,9,7.1,6,4.7,,,4151.5,115.5,27.27,36
15.10.2021 04:00,C14N,6,1,124,124,101.6,100,110,88.7,8.5,6.9,5.5,4.4,18.9,3080,4161.6,112.2,27.85,36.62
15.10.2021 05:00,C14N,6,1,126.5,127,103.7,100,112,88.5,8.5,6.7,6,4.7,,,4161.6,117.6,27.53,36.32
15.10.2021 06:00,C14N,6,1,124.5,125,102,100,110,88.4,8.5,6.8,6,4.8,18.5,3050,4167.2,117.7,27.87,36.98
15.10.2021 07:00,C14N,6,1,125.5,126,102.9,100,112,89.2,8,6.4,5.5,4.4,,,4168.2,113.9,27.43,36.57
15.10.2021 08:00,C14N,6,1,117,117,95.9,100,104,88.9,7.5,6.4,5.5,4.7,19.1,2980,4158.5,116,29.62,38.28
15.10.2021 09:00,C14N,6,1,122,122,100,100,108,88.5,8,6.6,6,4.9,,,4150.3,117.8,28.55,37.24
15.10.2021 10:00,C14N,6,1,123.5,124,101.2,100,110,89.1,8,6.5,5.5,4.5,18.7,3060,4147.8,120.2,28.06,36.87
15.10.2021 11:00,C14N,6,1,120.5,121,98.8,100,108,89.6,7,5.8,5.5,4.6,,,4149.3,119,28.84,37.52
15.10.2021 12:00,C14N,6,1,126.5,127,103.7,100,114,90.1,6.5,5.1,6,4.7,17.9,3080,4156.1,118,27.52,35.77
15.10.2021 13:00,C14N,6,1,133,133,109,100,120,90.2,7,5.3,6,4.5,,,4157.7,118.2,26.19,34.25
15.10.2021 14:00,C14N,6,1,134.5,135,110.2,100,120,89.2,8,5.9,6.5,4.8,16.8,3100,4102.9,117.4,25.95,33.52
15.10.2021 15:00,C14N,6,1,138,138,113.1,100,124,89.9,7.5,5.4,6.5,4.7,,,4096.9,113.4,25.38,33.55
15.10.2021 16:00,C14N,6,1,133,133,109,100,118,88.7,9,6.8,6,4.5,17.4,2990,4096.9,109.6,26.35,34.77
15.10.2021 17:00,C14N,6,1,138.5,139,113.5,100,122,88.1,10,7.2,6.5,4.7,,,2497,105.2,25.36,33.3
15.10.2021 18:00,C14N,6,1,137.5,138,112.7,100,120,87.3,11,8,6.5,4.7,16,3080,3460.3,107.2,25.7,33.35
15.10.2021 19:00,C14N,6,1,135,135,110.7,100,118,87.4,11,8.1,6,4.4,,,4096.1,109.8,26.31,34.14
15.10.2021 20:00,C14N,6,1,138.5,139,113.5,100,120,86.6,12,8.7,6.5,4.7,15.5,3160,4117.6,114.3,25.64,33.26
15.10.2021 21:00,C14N,6,1,136.5,137,111.9,100,118,86.4,12,8.8,6.5,4.8,,,4112.9,116.2,25.97,33.79
15.10.2021 22:00,C14N,6,1,134,134,109.8,100,116,86.6,12,9,6,4.5,16.6,3130,4109.4,118.6,26.41,33.87
15.10.2021 23:00,C14N,6,1,138.5,139,113.5,100,120,86.6,12,8.7,6.5,4.7,,,4114.4,121.6,25.52,32.91
16.10.2021 00:00,C14N,6,1,121.5,122,99.6,100,106,87.2,9.5,7.8,6,4.9,19.8,2990,4125.6,122.4,29.33,37.29
16.10.2021 01:00,C14N,6,1,137.5,138,112.7,100,120,87.3,11.5,8.4,6,4.4,,,4143.9,118.8,25.93,33.19
16.10.2021 02:00,C14N,6,1,135.5,136,111.1,100,118,87.1,11,8.1,6.5,4.8,22.5,3130,4145.3,112,26.25,33.14
16.10.2021 03:00,C14N,6,1,137,137,112.3,100,120,87.6,10.5,7.7,6.5,4.7,,,2708.4,105.2,25.94,33.97
16.10.2021 04:00,C14N,6,1,136.5,137,111.9,100,120,87.9,10.5,7.7,6,4.4,21,3100,2324.3,104.4,25.96,33.43
16.10.2021 05:00,C14N,6,1,137,137,112.3,100,120,87.6,10.5,7.7,6.5,4.7,,,1758.6,104.4,26.01,33.3
16.10.2021 06:00,C14N,6,1,135.5,136,111.1,100,120,88.6,9,6.6,6.5,4.8,16.2,3210,2368.7,104.9,26.38,33.68
16.10.2021 07:00,C14N,6,0.9,83,98,80,100,74,89.2,5,6,4,4.8,,,2297.9,102.1,43.2,47.72
16.10.2021 08:00,C14N,6,0,,,,100,0,,0,,0,,17.3,2990,,83.8,,
16.10.2021 09:00,,,,,,,100,,,,,,,,,,,,
16.10.2021 09:00,C14N,6,0,,,,100,0,,0,,0,,,,,82.6,,
16.10.2021 09:52,C3A4N-60,7,0,,0,,100,0,,0,,0,,,,,80.2,,
16.10.2021 10:00,C3A4N-60,7,0,,,,100,0,,0,,0,,,,,77.4,,
16.10.2021 11:00,C3A4N-60,7,0.3,22,66,54.1,100,6,27.3,1.5,6.8,14.5,65.9,,,1978.1,83.3,164.76,110.57
16.10.2021 12:00,C3A4N-60,7,1,61.5,62,50.4,100,22,35.8,3,4.9,36.5,59.3,,,1401.2,103.4,56,70.83
16.10.2021 13:00,C3A4N-60,7,1,56,56,45.9,100,18,32.1,3,5.4,35,62.5,1.5,5130,791.6,103.7,61.38,77.92
16.10.2021 14:00,C3A4N-60,7,1,55.5,56,45.5,100,18,32.4,2.5,4.5,35,63.1,1,4910,1018.4,102.2,62.01,78.6
16.10.2021 15:00,C3A4N-60,7,1,55.5,56,45.5,100,18,32.4,3,5.4,34.5,62.2,,,767.1,101.9,62.12,78.86
16.10.2021 16:00,C3A4N-60,7,1,55,55,45.1,100,18,32.7,3,5.5,34,61.8,1.3,4710,762.7,102.8,62.79,79.54
16.10.2021 17:00,C3A4N-60,7,1,56,56,45.9,100,20,35.7,2.5,4.5,33.5,59.8,,,762.7,104,61.86,78.08
16.10.2021 18:00,C3A4N-60,7,1,54,54,44.3,100,18,33.3,3,5.6,33,61.1,1.2,4580,1026.8,102.9,63.96,80.28
16.10.2021 19:00,C3A4N-60,7,1,56,56,45.9,100,20,35.7,3,5.4,33,58.9,,,1055.5,100.9,61.79,79.27
16.10.2021 20:00,C3A4N-60,7,1,62.5,63,51.2,100,24,38.4,3,4.8,35.5,56.8,1.2,4640,1055.5,102.4,55.72,71.51
16.10.2021 21:00,C3A4N-60,7,1,54,54,44.3,100,20,37,3,5.6,31,57.4,,,871,101.8,63.92,81.71
16.10.2021 22:00,C3A4N-60,7,1,52,52,42.6,100,20,38.5,2.5,4.8,29.5,56.7,1,4690,901,102.4,66.45,85.12
16.10.2021 23:00,C3A4N-60,7,1,61,61,50,100,24,39.3,3.5,5.7,33.5,54.9,,,1062.6,104.6,57.24,72.66
17.10.2021 00:00,C3A4N-60,7,1,58.5,59,48,100,22,37.6,3,5.1,33.5,57.3,1.4,4350,895.6,101.2,59.3,75.95
17.10.2021 01:00,C3A4N-60,7,1,59.5,60,48.8,100,22,37,3.5,5.9,34,57.1,,,764.3,103.3,58.08,74.45
17.10.2021 02:00,C3A4N-60,7,1,61,61,50,100,24,39.3,3,4.9,34,55.7,1.4,4650,994.5,104.6,56.46,72.65
17.10.2021 03:00,C3A4N-60,7,1,59,59,48.4,100,22,37.3,3.5,5.9,33.5,56.8,,,1010.7,105,58.35,74.96
17.10.2021 04:00,C3A4N-60,7,1,59,59,48.4,100,22,37.3,3,5.1,34,57.6,2.4,4590,1010.7,104.8,58.27,75.35
17.10.2021 05:00,C3A4N-60,7,1,60.5,61,49.6,100,24,39.7,3,5,33.5,55.4,,,1010.7,103.9,56.7,73.17
17.10.2021 06:00,C3A4N-60,7,1,58.5,59,48,100,22,37.6,3,5.1,33.5,57.3,1.9,4610,1010.7,101.8,58.52,75.41
17.10.2021 07:00,C3A4N-60,7,1,58,58,47.5,100,22,37.9,3,5.2,33,56.9,,,1010.7,101.1,59.2,76.77
17.10.2021 08:00,C3A4N-60,7,1,58.5,59,48,100,22,37.6,3,5.1,33.5,57.3,2.2,4570,844.2,101.4,58.42,75.76
17.10.2021 09:00,C3A4N-60,7,1,58,58,47.5,100,22,37.9,3,5.2,33,56.9,,,861.5,104.3,59.13,77
17.10.2021 10:00,C3A4N-60,7,1,57,57,46.7,100,22,38.6,3,5.3,32,56.1,1.6,4580,978.5,105,60.38,78.48
17.10.2021 11:00,C3A4N-60,7,1,59,59,48.4,100,22,37.3,3,5.1,34,57.6,,,999.4,104.9,58.36,75.36
17.10.2021 12:00,C3A4N-60,7,1,55,55,45.1,100,20,36.4,2.5,4.5,32.5,59.1,1.9,4560,978.5,102.9,62.26,80.33
17.10.2021 13:00,C3A4N-60,7,1,57.5,58,47.1,100,22,38.3,3,5.2,32.5,56.5,,,978.5,103.8,60.1,77.34
17.10.2021 14:00,C3A4N-60,7,1,56,56,45.9,100,20,35.7,2.5,4.5,33.5,59.8,2,4710,978.5,105.1,61.95,79.27
17.10.2021 15:00,C3A4N-60,7,1,54.5,55,44.7,100,20,36.7,2.5,4.6,32,58.7,,,1006.3,105.2,63.71,81.47
17.10.2021 16:00,C3A4N-60,,,,,,80,,,,,,,1,4760,,,,
17.10.2021 16:00,C3A4N-60,7,0.2,0.5,3,,100,0,0,0,0,0.5,100,,,1188,76.7,7012.5,2688
17.10.2021 16:54,C14N,6,0,,,,100,0,,0,,0,,,,,68.5,,
17.10.2021 17:00,C14N,6,0.9,94.5,111,91.1,100,86,91,6,6.3,2.5,2.6,,,2146.9,110.9,37.47,45.4
17.10.2021 18:00,C14N,6,1,81.5,82,66.8,100,72,88.3,5.5,6.7,4,4.9,,,2968.6,125.2,44.12,56.02
17.10.2021 19:00,C14N,6,1,124,124,101.6,100,110,88.7,8,6.5,6,4.8,,,4279.2,122.5,28.42,36.85
17.10.2021 20:00,C14N,6,1,130.5,131,107,100,116,88.9,9,6.9,5.5,4.2,15,3900,4281.6,117,26.58,34.83
17.10.2021 21:00,C14N,6,1,129,129,105.7,100,114,88.4,9,7,6,4.7,,,3026.6,107.3,26.72,35.14
17.10.2021 22:00,C14N,6,1,127,127,104.1,100,112,88.2,9,7.1,6,4.7,19.7,3000,1999.5,102.1,27.25,35.64
17.10.2021 23:00,C14N,6,1,131,131,107.4,100,116,88.5,9.5,7.3,5.5,4.2,,,1999.5,101.2,26.54,34.63
18.10.2021 00:00,C14N,6,1,128,128,104.9,100,114,89.1,8,6.3,6,4.7,18.2,3060,1998.8,101.7,27.05,35.46
18.10.2021 01:00,C14N,6,1,125,125,102.5,100,112,89.6,8,6.4,5,4,,,1999.5,103,27.73,36.27
18.10.2021 02:00,C14N,6,1,128,128,104.9,100,114,89.1,8,6.3,6,4.7,17.3,3110,1454.8,102.4,27.25,35.56
18.10.2021 03:00,C14N,6,1,128,128,104.9,100,114,89.1,8.5,6.6,5.5,4.3,,,1587.8,106.5,27.27,35.57
18.10.2021 04:00,C14N,6,1,126,126,103.3,100,112,88.9,8,6.3,6,4.8,17.7,3160,4158.3,110.9,27.39,35.95
18.10.2021 05:00,C14N,6,1,126,126,103.3,100,112,88.9,8.5,6.7,5.5,4.4,,,4210,108.6,27.45,35.88
18.10.2021 06:00,C14N,6,1,123.5,124,101.2,100,112,90.7,7.5,6.1,4,3.2,19.1,3080,4222.1,111.5,27.97,36.68
18.10.2021 07:00,C14N,6,1,119,119,97.5,100,106,89.1,7.5,6.3,5.5,4.6,,,4222.1,116.2,29.11,38.08
18.10.2021 08:00,C14N,6,1,122,122,100,100,108,88.5,8,6.6,6,4.9,20.1,2990,4221.2,117,28.36,36.79
18.10.2021 09:00,C14N,6,1,112,112,91.8,100,100,89.3,7,6.3,5,4.5,,,4222.1,120.6,30.74,39.52
18.10.2021 10:00,C14N,6,1,121,121,99.2,100,108,89.3,7.5,6.2,5.5,4.5,14.4,3000,2876.8,127.4,28.76,36.97
18.10.2021 11:00,C14N,6,1,116.5,117,95.5,100,104,89.3,7,6,5.5,4.7,,,4188.5,122.5,29.68,38.08
18.10.2021 12:00,C14N,6,1,133,133,109,100,118,88.7,8.5,6.4,6.5,4.9,15.6,3080,4171.1,108.5,26.33,33.79
18.10.2021 13:00,C14N,6,1,136.5,137,111.9,100,122,89.4,8.5,6.2,6,4.4,,,3196.9,105.3,25.39,32.71
18.10.2021 14:00,C14N,6,1,124,124,101.6,100,110,88.7,8.5,6.9,5.5,4.4,19.8,2900,4055,105.8,27.72,35.92
18.10.2021 15:00,C14N,6,1,126,126,103.3,100,112,88.9,8.5,6.7,5.5,4.4,,,4141.4,107.2,26.94,34.63
18.10.2021 16:00,C14N,6,1,125.5,126,102.9,100,112,89.2,7.5,6,6,4.8,18.7,2980,4141.4,108.4,27.29,34.91
18.10.2021 17:00,C14N,6,1,131,131,107.4,100,118,90.1,7,5.3,6,4.6,,,4141.4,108.6,26.08,33
18.10.2021 18:00,C14N,6,1,129.5,130,106.1,100,116,89.6,7.5,5.8,6,4.6,19.1,2920,4147.3,107.7,26.36,34.62
18.10.2021 19:00,C14N,6,1,131,131,107.4,100,118,90.1,7,5.3,6,4.6,,,4166.6,113,26.08,33.46
18.10.2021 20:00,C14N,6,1,129,129,105.7,100,116,89.9,7,5.4,6,4.7,18,3000,4166.6,116,26.46,34.34
18.10.2021 21:00,C14N,6,1,130,130,106.6,100,116,89.2,7.5,5.8,6.5,5,,,4166.6,117.3,26.37,33.64
18.10.2021 22:00,C14N,6,1,133.5,134,109.4,100,120,89.9,7.5,5.6,6,4.5,17.6,2980,4166.6,117.6,25.68,33.12
18.10.2021 23:00,C14N,6,1,131,131,107.4,100,118,90.1,7,5.3,6,4.6,17.4,3040,4166.6,117.4,26.11,33.66
19.10.2021 00:00,C14N,6,1,129.5,130,106.1,100,116,89.6,7.5,5.8,6,4.6,,,4166.6,113.2,26.37,34.03
19.10.2021 01:00,C14N,6,1,131,131,107.4,100,118,90.1,7,5.3,6,4.6,,,4166.6,110.8,26.2,33.56
19.10.2021 02:00,C14N,6,1,136,136,111.5,100,122,89.7,7.5,5.5,6.5,4.8,18.2,2920,4166.6,115.2,25.37,31.98
19.10.2021 03:00,C14N,6,1,135.5,136,111.1,100,122,90,7.5,5.5,6,4.4,,,4166.6,117.2,25.35,32.72
19.10.2021 04:00,C14N,6,0.6,87,141,115.6,61.7,78,89.7,5,5.7,4,4.6,16.7,2960,4166.6,101,39.84,36.47
19.10.2021 05:00,C14N,6,0,,,,0,0,,0,,0,,,,,47.4,,
19.10.2021 06:00,C14N,6,0,,,,0,0,,0,,0,,,,,45,,
19.10.2021 07:00,C14N,6,0,,,,0,0,,0,,0,,,,,48.8,,
19.10.2021 08:00,C14N,6,0,,,,0,0,,0,,0,,,,,48,,
19.10.2021 09:00,C14N,6,0,,,,0,0,,0,,0,,,,,46.9,,
19.10.2021 10:00,C14N,6,0,,,,0,0,,0,,0,,,,,45.9,,
19.10.2021 11:00,C14N,6,0,,,,0,0,,0,,0,,,,,45,,
19.10.2021 12:00,C14N,6,0,,,,0,0,,0,,0,,,,,43.9,,
19.10.2021 13:00,C14N,6,0,,,,0,0,,0,,0,,,,,41.8,,
19.10.2021 14:00,C14N,6,0.7,75.5,116,95.2,65,68,90.1,4,5.3,3.5,4.6,,,2761.7,87.6,47.53,45.47
19.10.2021 15:00,C14N,6,1,127,127,104.1,100,114,89.8,7,5.5,6,4.7,,,4196.1,111.2,28.3,35.62
19.10.2021 16:00,C14N,6,1,136,136,111.5,100,122,89.7,7.5,5.5,6.5,4.8,,,4238.8,115.7,26.23,33.58
19.10.2021 17:00,C14N,6,1,127,127,104.1,100,114,89.8,7,5.5,6,4.7,,,4260.9,118.6,28.12,35.77
19.10.2021 18:00,C14N,6,1,115,115,94.3,100,104,90.4,6,5.2,5,4.3,20.1,3000,4246.3,120.9,31.1,39.09
19.10.2021 19:00,C14N,6,1,128.5,129,105.3,100,116,90.3,6.5,5.1,6,4.7,,,4242,121.4,27.18,34.47
19.10.2021 20:00,C14N,6,1,124,124,101.6,100,112,90.3,6,4.8,6,4.8,19.7,2910,4266.3,116.9,27.7,35.52
19.10.2021 21:00,C14N,6,1,126.5,127,103.7,100,114,90.1,6.5,5.1,6,4.7,,,4268.6,115.6,27.44,35.43
19.10.2021 22:00,C14N,6,1,134,134,109.8,100,120,89.6,8.5,6.3,5.5,4.1,13.8,3020,4261.5,115.6,25.95,33.24
19.10.2021 23:00,C14N,6,1,137,137,112.3,100,122,89.1,8.5,6.2,6.5,4.7,16.4,2980,4241.2,114.6,25.24,32.41
20.10.2021 00:00,C14N,6,1,137.5,138,112.7,100,122,88.7,9,6.5,6.5,4.7,,,4263.5,115,25.22,32.52
20.10.2021 01:00,C14N,6,1,137.5,138,112.7,100,122,88.7,9,6.5,6.5,4.7,,,4266.4,116.5,25.26,32.68
20.10.2021 02:00,C14N,6,1,134.5,135,110.2,100,120,89.2,8.5,6.3,6,4.5,17,3000,4266.4,115.6,25.89,33.24
20.10.2021 03:00,C14N,6,1,137.5,138,112.7,100,122,88.7,9,6.5,6.5,4.7,,,4247.1,116.6,25.19,32.36
20.10.2021 04:00,C14N,6,1,137.5,138,112.7,100,122,88.7,9,6.5,6.5,4.7,18,3040,4264,117.5,25.02,32.21
20.10.2021 05:00,C14N,6,1,135.5,136,111.1,100,120,88.6,9,6.6,6.5,4.8,,,4270.5,117.2,25.27,32.61
20.10.2021 06:00,C14N,6,1,124.5,125,102,100,110,88.4,9,7.2,5.5,4.4,20.5,2900,4255.9,111.4,27.79,35.9
20.10.2021 07:00,C14N,6,1,129,129,105.7,100,114,88.4,9,7,6,4.7,,,4226.8,107.3,26.96,34.64
20.10.2021 08:00,C14N,6,1,134,134,109.8,100,118,88.1,9.5,7.1,6.5,4.9,18.5,2940,2864.4,104.3,25.71,33.04
20.10.2021 09:00,C14N,6,1,133,133,109,100,118,88.7,9,6.8,6,4.5,,,3561.2,104.5,25.77,33.1
20.10.2021 10:00,C14N,6,1,124.5,125,102,100,110,88.4,9,7.2,5.5,4.4,17.9,3080,3776.4,103.5,27.87,35.85
20.10.2021 11:00,C14N,6,1,136,136,111.5,100,120,88.2,9.5,7,6.5,4.8,,,4126.9,105.3,25.75,32.66
20.10.2021 12:00,C14N,6,1,138,138,113.1,100,122,88.4,9.5,6.9,6.5,4.7,16.8,3110,2707.2,104.9,25.12,32.27
20.10.2021 13:00,C14N,6,1,120,120,98.4,100,106,88.3,8.5,7.1,5.5,4.6,,,4044.9,104.5,29.32,37.16
20.10.2021 14:00,C14N,6,1,136.5,137,111.9,100,120,87.9,10,7.3,6.5,4.8,19.8,2940,3996.9,104.4,25.82,32.87
20.10.2021 15:00,C14N,6,1,138,138,113.1,100,122,88.4,9.5,6.9,6.5,4.7,,,4208.9,103.8,25.33,32.67
20.10.2021 16:00,C14N,6,1,135.5,136,111.1,100,120,88.6,9.5,7,6,4.4,18.7,3000,4258.4,105.3,25.82,32.96
20.10.2021 17:00,C14N,6,1,138,138,113.1,100,122,88.4,9.5,6.9,6.5,4.7,,,4258.4,109.3,25.24,32.25
20.10.2021 18:00,C14N,6,1,134,134,109.8,100,118,88.1,9.5,7.1,6.5,4.9,19,3050,4258.4,110.1,25.66,32.93
20.10.2021 19:00,C14N,6,1,135.5,136,111.1,100,120,88.6,9.5,7,6,4.4,,,4258.4,110.2,25.17,32.68
20.10.2021 20:00,C14N,6,1,138.5,139,113.5,100,122,88.1,10,7.2,6.5,4.7,,,4258.4,107.1,24.42,31.39
20.10.2021 21:00,C14N,6,1,124.5,125,102,100,110,88.4,8.5,6.8,6,4.8,,,3954,103,27.22,34.97
20.10.2021 22:00,C14N,6,1,127.5,128,104.5,100,112,87.8,9.5,7.5,6,4.7,20.7,2900,3877.4,105.7,27.45,35.33
20.10.2021 23:00,C14N,6,1,134.5,135,110.2,100,118,87.7,10.5,7.8,6,4.5,17.8,3040,3485.3,102.6,25.68,32.81
21.10.2021 00:00,C14N,6,1,137,137,112.3,100,120,87.6,10.5,7.7,6.5,4.7,,,3876.1,107.8,25.02,32.14
21.10.2021 01:00,C14N,6,1,132.5,133,108.6,100,116,87.5,10.5,7.9,6,4.5,,,4188.7,108,25.84,33.27
21.10.2021 02:00,C14N,6,1,135.5,136,111.1,100,118,87.1,11,8.1,6.5,4.8,17.4,2970,3981.1,103.4,25.34,32.57
21.10.2021 03:00,C14N,6,1,135,135,110.7,100,118,87.4,11,8.1,6,4.4,,,3552.1,105.5,25.57,33.06
21.10.2021 04:00,C14N,6,1,137.5,138,112.7,100,120,87.3,11,8,6.5,4.7,17.8,2940,4195.5,106.2,25.12,32.22
21.10.2021 05:00,C14N,6,1,133,133,109,100,116,87.2,11,8.3,6,4.5,,,4195.5,108,25.95,33.43
21.10.2021 06:00,C14N,6,1,137,137,112.3,100,120,87.6,10.5,7.7,6.5,4.7,17.6,2980,4204.3,112.2,25.14,32.17
21.10.2021 07:00,C14N,6,1,130,130,106.6,100,114,87.7,10,7.7,6,4.6,,,4220.7,114.6,26.46,34.24
21.10.2021 08:00,C14N,6,1,134,134,109.8,100,118,88.1,9.5,7.1,6.5,4.9,17.2,3010,4241.1,119.2,25.64,32.34
21.10.2021 09:00,C14N,6,1,132,132,108.2,100,116,87.9,10,7.6,6,4.5,,,4283.8,114.5,25.99,33.67
21.10.2021 10:00,C14N,6,1,131,131,107.4,100,116,88.5,9.5,7.3,5.5,4.2,18,3030,4284,109.1,26.23,33.53
21.10.2021 11:00,C14N,6,1,136.5,137,111.9,100,120,87.9,10,7.3,6.5,4.8,,,4288,108.3,25.08,32.18
21.10.2021 12:00,C14N,6,1,131.5,132,107.8,100,116,88.2,9.5,7.2,6,4.6,17.8,2960,4287,108.2,25.93,33.49
21.10.2021 13:00,C14N,6,1,129.5,130,106.1,100,114,88,9.5,7.3,6,4.6,,,4287.7,110.8,26.36,33.64
21.10.2021 14:00,C14N,6,1,127.5,128,104.5,100,112,87.8,9.5,7.5,6,4.7,18.1,3000,4286.2,117.8,26.69,34.28
21.10.2021 14:00,,,,,,,0,,,,,,,,,,,,
21.10.2021 14:13,,,,,,,0,,,,,,,,,,,,
21.10.2021 15:00,C14N,6,1,132,132,108.2,100,116,87.9,9.5,7.2,6.5,4.9,,,4287.5,118.9,25.99,33.14
21.10.2021 16:00,C14N,6,1,134,134,109.8,100,118,88.1,10,7.5,6,4.5,17.2,2950,4287.1,118.9,25.57,32.63
21.10.2021 17:00,C14N,6,1,136.5,137,111.9,100,120,87.9,10,7.3,6.5,4.8,,,4288.3,117.9,25.11,31.97
21.10.2021 18:00,C14N,6,1,132,132,108.2,100,116,87.9,10,7.6,6,4.5,20,3010,4286.9,117.7,26.07,33.5
21.10.2021 19:00,C14N,6,1,135.5,136,111.1,100,118,87.1,11,8.1,6.5,4.8,,,4289.3,117.1,25.41,32.04
21.10.2021 20:00,C14N,6,1,130.5,131,107,100,114,87.4,10.5,8,6,4.6,19.7,2970,4282.4,120,26.25,33.93
21.10.2021 21:00,C14N,6,1,130.5,131,107,100,114,87.4,10.5,8,6,4.6,,,4283.8,116.7,26.36,33.59
21.10.2021 22:00,C14N,6,1,131.5,132,107.8,100,116,88.2,9.5,7.2,6,4.6,19,3000,4283.8,121.3,25.99,33.18
21.10.2021 23:00,C14N,6,1,121.5,122,99.6,100,106,87.2,9.5,7.8,6,4.9,18,3040,4282.8,120.8,28.26,36.27
22.10.2021 00:00,C14N,6,1,125.5,126,102.9,100,110,87.6,9.5,7.6,6,4.8,,,4280.2,118.4,27.16,34.64
22.10.2021 01:00,C14N,6,1,113.5,114,93,100,100,88.1,8.5,7.5,5,4.4,,,4282.9,120.2,29.95,38.63
22.10.2021 02:00,C14N,6,1,125.5,126,102.9,100,110,87.6,9.5,7.6,6,4.8,18.3,3020,4282.6,114.2,27.42,34.94
22.10.2021 03:00,C14N,6,1,134,134,109.8,100,118,88.1,10,7.5,6,4.5,,,4255,103.5,25.39,32.52
22.10.2021 04:00,C14N,6,1,129.5,130,106.1,100,114,88,9.5,7.3,6,4.6,17,3160,2621.8,103,26.5,34.05
22.10.2021 05:00,C14N,6,1,137,137,112.3,100,120,87.6,10.5,7.7,6.5,4.7,,,3780.1,109.1,25.12,32.47
22.10.2021 06:00,C14N,6,1,135.5,136,111.1,100,118,87.1,11,8.1,6.5,4.8,18,3100,4170.3,104.6,25.3,32.45
22.10.2021 07:00,C14N,6,1,137,137,112.3,100,120,87.6,11,8,6,4.4,,,1991.3,105,24.95,32.22
22.10.2021 08:00,C14N,6,1,131,131,107.4,100,114,87,10.5,8,6.5,5,18.4,2930,2184.1,104.4,25.65,33.16
22.10.2021 09:00,C14N,6,1,123.5,124,101.2,100,108,87.4,10,8.1,5.5,4.5,,,2286.8,104.5,27.59,35.26
22.10.2021 10:00,C14N,6,1,130.5,131,107,100,114,87.4,10.5,8,6,4.6,19.3,2950,2593,104.7,26.66,33.84
22.10.2021 11:00,C14N,6,1,116.5,117,95.5,100,102,87.6,9,7.7,5.5,4.7,,,3813.6,112.1,29.25,36.86
22.10.2021 12:00,C14N,6,1,119,119,97.5,100,104,87.4,9.5,8,5.5,4.6,17.6,2980,4220.8,126.2,29.41,37.84
22.10.2021 13:00,C14N,6,1,91.5,92,75,100,80,87.4,7.5,8.2,4,4.4,,,4196.7,127.6,38.82,48.51
22.10.2021 14:00,C14N,6,1,115,115,94.3,100,100,87,9.5,8.3,5.5,4.8,21.6,3190,4176.2,116.8,31.24,39.88
22.10.2021 15:00,C14N,6,1,133.5,134,109.4,100,116,86.9,11,8.2,6.5,4.9,,,4194.5,111.3,26.57,34.5
22.10.2021 16:00,C14N,6,1,135,135,110.7,100,118,87.4,11,8.1,6,4.4,20,3350,4194.5,120.9,25.9,33.36
22.10.2021 17:00,C14N,6,1,135.5,136,111.1,100,118,87.1,11,8.1,6.5,4.8,,,4194.5,130.9,25.72,32.97
22.10.2021 18:00,C14N,6,1,109.5,110,89.8,100,96,87.7,8.5,7.8,5,4.6,18.8,3000,4194.5,127.6,32.66,41.6
22.10.2021 19:00,C14N,6,1,135.5,136,111.1,100,118,87.1,11,8.1,6.5,4.8,,,4173.8,121.1,25.84,33.23
22.10.2021 20:00,C14N,6,1,135.5,136,111.1,100,118,87.1,11,8.1,6.5,4.8,17.8,3210,4193.6,115.8,25.24,32.68
22.10.2021 21:00,C14N,6,1,125.5,126,102.9,100,110,87.6,10,8,5.5,4.4,,,4193.6,122.1,27.16,35.37
22.10.2021 22:00,C14N,6,1,124,124,101.6,100,108,87.1,10,8.1,6,4.8,19,3050,4193.6,119.6,27.55,35.71
22.10.2021 23:00,C14N,6,1,128.5,129,105.3,100,112,87.2,10.5,8.2,6,4.7,19.4,2900,4192.2,110.1,26.73,34.67
23.10.2021 00:00,C14N,6,1,126,126,103.3,100,110,87.3,10,7.9,6,4.8,,,4193,106.1,27.12,34.95
23.10.2021 01:00,C14N,6,1,119,119,97.5,100,104,87.4,9.5,8,5.5,4.6,,,4193,110.9,28.7,36.89
23.10.2021 02:00,C14N,6,1,119,119,97.5,100,104,87.4,9.5,8,5.5,4.6,19,2950,4193,114.3,28.79,37.28
23.10.2021 03:00,C14N,6,1,124,124,101.6,100,108,87.1,10,8.1,6,4.8,,,4193,109,27.56,35.58
23.10.2021 04:00,C14N,6,0.8,78,96,78.3,100,68,87.2,6.5,8.3,3.5,4.5,18,3200,4193,101.5,44.2,49.45
23.10.2021 05:00,C14N,6,0,,,,100,0,,0,,0,,,,,64.4,,
23.10.2021 06:00,C14N,6,0,,,,100,0,,0,,0,,,,,64.5,,
23.10.2021 07:00,C14N,6,0,,,,100,0,,0,,0,,,,,60.4,,
23.10.2021 08:00,C14N,6,0,,,,100,0,,0,,0,,,,,57.2,,
23.10.2021 09:00,C14N,6,0,,,,100,0,,0,,0,,,,,54.8,,
23.10.2021 10:00,C14N,6,0,,,,100,0,,0,,0,,,,,52.9,,
23.10.2021 11:00,C14N,6,0,,,,100,0,,0,,0,,,,,51.4,,
23.10.2021 12:00,C14N,6,0,,,,100,0,,0,,0,,,,,49.8,,
23.10.2021 13:00,C14N,6,0,,,,100,0,,0,,0,,,,,48.4,,
23.10.2021 14:00,C14N,6,0,,,,100,0,,0,,0,,,,,47.4,,
23.10.2021 15:00,C14N,6,0,,,,100,0,,0,,0,,,,,46.5,,
23.10.2021 16:00,C14N,6,0,,,,100,0,,0,,0,,,,,45.4,,
23.10.2021 17:00,C14N,6,0,,,,100,0,,0,,0,,,,,45.1,,
23.10.2021 18:00,C14N,6,0,,,,100,0,,0,,0,,,,,43.9,,
23.10.2021 19:00,C14N,6,0,,,,100,0,,0,,0,,,,,42.8,,
23.10.2021 20:00,C14N,6,0,,,,100,0,,0,,0,,,,,41.6,,
23.10.2021 21:00,C14N,6,0,,,,100,0,,0,,0,,,,,40.4,,
23.10.2021 22:00,C14N,6,0,2,,,100,2,100,0,0,0,0,,,737.9,39.4,1811.67,262.63
23.10.2021 23:00,C14N,6,1,107,111,90.7,100,94,87.9,8,7.5,5,4.7,,,1722.1,100.3,34.33,42.99
24.10.2021 00:00,C14N,6,1,126,126,103.3,100,110,87.3,10,7.9,6,4.8,,,4110.1,114.3,27.98,35.36
24.10.2021 01:00,C14N,6,1,130,130,106.6,100,114,87.7,10,7.7,6,4.6,,,4186.2,117.3,26.65,34.03
24.10.2021 02:00,C14N,6,1,125,125,102.5,100,110,88,9,7.2,6,4.8,19,3230,4207,119.8,27.54,35.26
24.10.2021 03:00,C14N,6,1,129,129,105.7,100,114,88.4,9,7,6,4.7,,,4208.5,122.3,26.84,34.24
24.10.2021 04:00,C14N,6,1,127,127,104.1,100,112,88.2,9,7.1,6,4.7,18,3050,4212.1,124.3,27.22,34.87
24.10.2021 05:00,C14N,6,1,133,133,109,100,118,88.7,9,6.8,6,4.5,,,4224.3,118.8,26.05,33.31
24.10.2021 06:00,C14N,6,1,129,129,105.7,100,114,88.4,9,7,6,4.7,20,3000,4242.4,119.2,26.95,34.59
24.10.2021 07:00,C14N,6,1,124.5,125,102,100,110,88.4,8.5,6.8,6,4.8,,,4242.4,124,27.6,35.37
24.10.2021 08:00,C14N,6,1,124,124,101.6,100,110,88.7,8.5,6.9,5.5,4.4,19,3010,4244.3,120.7,28.23,35.95
24.10.2021 09:00,C14N,6,1,131.5,132,107.8,100,116,88.2,9,6.8,6.5,4.9,,,4245.3,122.4,26.32,33.77
24.10.2021 10:00,C14N,6,1,126.5,127,103.7,100,112,88.5,9,7.1,5.5,4.3,21,2980,4247.6,122.1,27.2,34.67
24.10.2021 11:00,C14N,6,1,129,129,105.7,100,114,88.4,9.5,7.4,5.5,4.3,,,4247.9,123,26.57,33.98
24.10.2021 12:00,C14N,6,1,82,82,67.2,100,72,87.8,6,7.3,4,4.9,,,4247.8,119.4,42.89,54.48
24.10.2021 13:00,C14N,6,1,134,134,109.8,100,118,88.1,9.5,7.1,6.5,4.9,,,4197.5,124.5,26.08,33.57
24.10.2021 14:00,C14N,6,1,116.5,117,95.5,100,102,87.6,9,7.7,5.5,4.7,18.2,3350,4033.8,120.2,29.82,38.63
24.10.2021 15:00,C14N,6,1,132,132,108.2,100,116,87.9,10,7.6,6,4.5,,,4167.6,120.7,26.13,33.62
24.10.2021 16:00,C14N,6,1,124.5,125,102,100,110,88.4,9.5,7.6,5,4,19.1,3040,4167.6,114,27.86,36.09
24.10.2021 17:00,C14N,6,1,134,134,109.8,100,118,88.1,10.5,7.8,5.5,4.1,,,3140.3,105.6,25.76,33.63
24.10.2021 18:00,C14N,6,0.5,60,113,92.2,100,52,86.7,5,8.3,3,5,17,2960,3982.8,89.6,57.43,44.17
24.10.2021 19:00,C14N,6,0,,,,100,0,,0,,0,,,,,66.7,,
24.10.2021 20:00,C14N,6,0,,,,100,0,,0,,0,,,,,60,,
24.10.2021 21:00,C14N,6,0,,,,100,0,,0,,0,,,,,54.8,,
24.10.2021 22:00,C14N,6,0,2,,,100,2,100,0,0,0,0,,,734.4,47,1789.92,336.86
24.10.2021 23:00,C14N,6,1,109.5,113,92.8,100,96,87.7,8.5,7.8,5,4.6,,,2405.3,107.5,33.24,41.82
25.10.2021 00:00,C14N,6,1,112.5,113,92.2,100,98,87.1,9,8,5.5,4.9,,,4060.2,121.3,31.9,40.81
25.10.2021 01:00,C14N,6,1,135,135,110.7,100,118,87.4,10.5,7.8,6.5,4.8,,,4154.6,117.9,26.01,33.5
25.10.2021 02:00,C14N,6,1,138,138,113.1,100,122,88.4,10,7.2,6,4.3,18.3,3520,4169.9,108.6,25.28,32.96
25.10.2021 03:00,C14N,6,1,129,129,105.7,100,114,88.4,9,7,6,4.7,,,4169.9,115.6,26.57,34.49
25.10.2021 04:00,C14N,6,1,118.5,119,97.1,100,104,87.8,8.5,7.2,6,5.1,18,3120,4172,119,28.88,37.5
25.10.2021 05:00,C14N,6,1,122,122,100,100,108,88.5,8.5,7,5.5,4.5,,,4205.4,118.3,28.15,36.4
25.10.2021 06:00,C14N,6,1,120,120,98.4,100,106,88.3,8.5,7.1,5.5,4.6,21,3180,4192,114.5,28.55,37.17
25.10.2021 07:00,C14N,6,1,122.5,123,100.4,100,108,88.2,8.5,6.9,6,4.9,,,4192,110.3,28.14,36.36
25.10.2021 08:00,C14N,6,1,127,127,104.1,100,112,88.2,9,7.1,6,4.7,19.5,3140,4192,107.4,27.07,35.63
25.10.2021 09:00,C14N,6,1,122,122,100,100,108,88.5,8.5,7,5.5,4.5,,,4192,105.3,28.16,36.81
25.10.2021 10:00,C14N,6,1,126.5,127,103.7,100,112,88.5,8.5,6.7,6,4.7,20.5,3060,4192,108.1,27.19,35.24
25.10.2021 11:00,C14N,6,1,124,124,101.6,100,110,88.7,8.5,6.9,5.5,4.4,,,4192,114.1,27.74,35.72
25.10.2021 12:00,C14N,6,1,130.5,131,107,100,116,88.9,8.5,6.5,6,4.6,16,3180,4192,114,26.38,33.64
25.10.2021 12:00,,,,,,,0,,,,,,,,,,,,
25.10.2021 12:21,,,,,,,0,,,,,,,,,,,,
25.10.2021 13:00,C14N,6,1,124,124,101.6,100,110,88.7,8,6.5,6,4.8,,,4192,109.7,28,35.8
25.10.2021 14:00,C14N,6,1,128,128,104.9,100,114,89.1,8,6.3,6,4.7,20,2900,4192,110.2,27.62,35.04
25.10.2021 15:00,C14N,6,1,125.5,126,102.9,100,112,89.2,7.5,6,6,4.8,,,4089.4,105.4,28.11,35.91
25.10.2021 16:00,C14N,6,1,127.5,128,104.5,100,114,89.4,7.5,5.9,6,4.7,19.8,2960,4134.1,116.2,27.18,34.55
25.10.2021 17:00,C14N,6,1,126,126,103.3,100,112,88.9,8,6.3,6,4.8,,,4170.1,115.5,27.3,35.05
25.10.2021 18:00,C14N,6,0.5,55.5,111,91,100,50,90.1,3,5.4,2.5,4.5,18.4,3020,4170.1,92.1,62.2,43.92
25.10.2021 19:00,C14N,6,0,,,,100,0,,0,,0,,,,,68.6,,
25.10.2021 20:00,C14N,6,0,,,,100,0,,0,,0,,,,,61.1,,
25.10.2021 21:00,C14N,6,0,,,,100,0,,0,,0,,,,,55.8,,
25.10.2021 22:00,C14N,6,0,,,,100,0,,0,,0,,,,,51.9,,
25.10.2021 23:00,C14N,6,0.6,74,123,101.1,100,66,89.2,4.5,6.1,3.5,4.7,,,2621.3,84.1,48.81,44.3
26.10.2021 00:00,C14N,6,1,139,139,113.9,100,124,89.2,8.5,6.1,6.5,4.7,,,2698.8,107.5,25.06,32.16
26.10.2021 01:00,C14N,6,1,131.5,132,107.8,100,118,89.7,7.5,5.7,6,4.6,,,4185.2,109,26.34,34.28
26.10.2021 02:00,C14N,6,1,136,136,111.5,100,122,89.7,7.5,5.5,6.5,4.8,17.6,2970,3644.4,102.9,25.37,32.82
26.10.2021 03:00,C14N,6,1,127,127,104.1,100,114,89.8,7,5.5,6,4.7,,,2891.6,105,27.24,35.07
26.10.2021 04:00,C14N,6,1,131.5,132,107.8,100,118,89.7,7.5,5.7,6,4.6,17.8,2930,4052.1,106.5,26.22,34.18
26.10.2021 05:00,C14N,6,1,131.5,132,107.8,100,118,89.7,7.5,5.7,6,4.6,,,4169.9,105.4,26.18,33.82
26.10.2021 06:00,C14N,6,1,130.5,131,107,100,116,88.9,8.5,6.5,6,4.6,18,3010,4180.3,106.6,26.33,34.25
26.10.2021 07:00,C14N,6,1,126,126,103.3,100,112,88.9,8,6.3,6,4.8,,,4192.6,108.5,27.26,35.08
26.10.2021 08:00,C14N,6,1,129,129,105.7,100,114,88.4,9,7,6,4.7,17.5,3030,4192.6,107.1,26.61,34.09
26.10.2021 09:00,C14N,6,1,117.5,118,96.3,100,104,88.5,8,6.8,5.5,4.7,,,4192.6,110.9,28.85,37.27
26.10.2021 10:00,C14N,6,1,114,114,93.4,100,100,87.7,8.5,7.5,5.5,4.8,20.2,2880,4190.9,118.7,30.55,39.04
26.10.2021 11:00,C14N,6,1,129.5,130,106.1,100,114,88,9.5,7.3,6,4.6,,,4179.9,118.1,26.95,34.4
26.10.2021 12:00,C14N,6,1,130,130,106.6,100,114,87.7,10,7.7,6,4.6,19.8,2900,4179.9,112.3,26.52,34.09
26.10.2021 13:00,C14N,6,1,131,131,107.4,100,114,87,11,8.4,6,4.6,,,4179.9,105.2,26.32,34.25
26.10.2021 14:00,C14N,6,1,137.5,138,112.7,100,120,87.3,11,8,6.5,4.7,16,3100,4179.9,101.9,25.06,32.32
26.10.2021 15:00,C14N,6,1,119,119,97.5,100,104,87.4,9.5,8,5.5,4.6,,,2812.4,102.4,28.98,37.12
26.10.2021 16:00,C14N,6,1,119,119,97.5,100,104,87.4,9.5,8,5.5,4.6,17.5,3020,3717.3,109.6,28.91,37.02
26.10.2021 17:00,C14N,6,0,,0,,100,0,,0,,0,,,,4157.6,67.9,,
26.10.2021 18:00,C14N,6,0,,,,100,0,,0,,0,,,,,65.3,,
26.10.2021 19:00,C14N,6,0,,,,100,0,,0,,0,,,,,59.8,,
26.10.2021 20:00,C14N,6,0,,,,100,0,,0,,0,,,,,56,,
26.10.2021 21:00,C14N,6,0.8,94,118,96.3,100,82,87.2,7.5,8,4.5,4.8,,,3080.1,102.2,38.7,44.81
26.10.2021 22:00,C14N,6,1,126.5,127,103.7,100,110,87,10.5,8.3,6,4.7,,,4171.9,110,28.17,35.81
26.10.2021 23:00,C14N,6,1,128,128,104.9,100,112,87.5,10,7.8,6,4.7,,,4171.9,111.1,26.91,34.59
27.10.2021 00:00,C14N,6,1,127,127,104.1,100,114,89.8,8,6.3,5,3.9,19,3200,4176.5,111.5,27.31,34.91
27.10.2021 01:00,C14N,6,1,130,130,106.6,100,116,89.2,8.5,6.5,5.5,4.2,,,4197.1,111.8,26.58,34.4
27.10.2021 02:00,C14N,6,1,128,128,104.9,100,114,89.1,8.5,6.6,5.5,4.3,18.5,3000,4197.1,113.9,26.87,34.5
27.10.2021 03:00,C14N,6,1,123,123,100.8,100,110,89.4,8,6.5,5,4.1,,,4197.1,114.2,27.84,35.63
27.10.2021 04:00,C14N,6,1,121,121,99.2,100,108,89.3,8,6.6,5,4.1,18,2940,4197.1,113.7,28.31,36.11
27.10.2021 05:00,C14N,6,1,116,116,95.1,100,104,89.7,7,6,5,4.3,,,4197.1,114,29.39,37.89
27.10.2021 06:00,C14N,6,1,124,124,101.6,100,112,90.3,7,5.6,5,4,20,2960,4197.1,114.5,27.63,35.36
27.10.2021 07:00,C14N,6,1,111,111,91,100,100,90.1,6,5.4,5,4.5,,,4199,114,30.76,39.64
27.10.2021 08:00,C14N,6,1,126,126,103.3,100,114,90.5,7,5.6,5,4,21,2980,3371.8,105.2,27.46,35.04
27.10.2021 09:00,C14N,6,1,102,102,83.6,100,92,90.2,5.5,5.4,4.5,4.4,,,3169.6,107.6,33.94,43.38
27.10.2021 10:00,C14N,,,,,,0,,,,,,,18.8,3010,,,,
27.10.2021 10:00,C14N,6,,,,,0,,,,,,,,,,,,
27.10.2021 11:00,,,,,,,0,,,,,,,,,,,,
27.10.2021 11:05,C14N,6,,,,,0,,,,,,,,,,,,
27.10.2021 12:00,C14N,6,,,,,0,,,,,,,,,,,,
27.10.2021 13:00,C14N,6,1,128.5,129,105.3,100,116,90.3,7,5.4,5.5,4.3,,,2410.3,103.9,26.95,35.19
27.10.2021 14:00,C14N,6,1,131,131,107.4,100,118,90.1,7.5,5.7,5.5,4.2,,,3482.9,105,26.56,34.81
27.10.2021 15:00,C14N,6,1,124,124,101.6,100,112,90.3,7,5.6,5,4,,,4077.9,107.4,27.5,35.78
27.10.2021 16:00,C14N,6,1,108,108,88.5,100,96,88.9,7.5,6.9,4.5,4.2,18,2900,4095.1,110,32.01,41.5
27.10.2021 17:00,C14N,6,0.1,,0,,100,0,,0,,0,,,,4118.2,81.7,,
27.10.2021 18:00,C14N,6,0,,,,100,0,,0,,0,,,,,78.3,,
27.10.2021 19:00,C14N,6,0,,,,100,0,,0,,0,,,,,73.2,,
27.10.2021 20:00,C14N,6,0,,,,100,0,,0,,0,,,,,69.1,,
27.10.2021 21:00,C14N,6,0,,,,100,0,,0,,0,,,,,57.7,,
27.10.2021 22:00,C14N,6,0,,,,100,0,,0,,0,,,,,47,,
27.10.2021 23:00,C14N,6,0.4,54.5,142,116.5,100,48,88.1,4,7.3,2.5,4.6,,,1399.3,76.2,67.61,50.98
28.10.2021 00:00,C14N,6,1,132.5,133,108.6,100,118,89.1,9,6.8,5.5,4.2,,,4098.5,113.8,26.51,33.72
28.10.2021 01:00,C14N,6,1,137,137,112.3,100,122,89.1,9.5,6.9,5.5,4,,,4175.8,115.3,25.23,32.28
28.10.2021 02:00,C14N,6,1,129,129,105.7,100,116,89.9,7.5,5.8,5.5,4.3,18,3120,4183.7,116.4,26.65,34.48
28.10.2021 03:00,C14N,6,1,133.5,134,109.4,100,120,89.9,8,6,5.5,4.1,,,4195.2,106,25.65,32.87
28.10.2021 04:00,C14N,6,1,129,129,105.7,100,116,89.9,7.5,5.8,5.5,4.3,16.8,3040,4211.1,108.7,26.61,34.52
28.10.2021 05:00,C14N,6,1,135,135,110.7,100,122,90.4,7.5,5.6,5.5,4.1,,,4211.1,115.5,25.61,32.81
28.10.2021 06:00,C14N,6,1,130.5,131,107,100,118,90.4,7,5.4,5.5,4.2,16.2,3000,4206.2,113,26.77,34.14
28.10.2021 07:00,C14N,6,1,134.5,135,110.2,100,122,90.7,7,5.2,5.5,4.1,,,4205.7,114.5,26.14,33.18
28.10.2021 08:00,C14N,6,1,136.5,137,111.9,100,124,90.8,7,5.1,5.5,4,19.9,2910,4205.7,120,25.33,32.42
28.10.2021 09:00,C14N,6,1,106.5,107,87.3,100,96,90.1,6,5.6,4.5,4.2,,,4205.7,121,32.84,41.69
28.10.2021 10:00,C14N,6,1,115,115,94.3,100,104,90.4,6,5.2,5,4.3,20.2,2900,4205.7,125,30.92,38.57
28.10.2021 11:00,C14N,6,1,121.5,122,99.6,100,110,90.5,6.5,5.3,5,4.1,,,4205.7,126.7,28.77,36.73
28.10.2021 12:00,C14N,6,1,79.5,80,65.2,100,72,90.6,4,5,3.5,4.4,19,3180,4228.1,121,45.2,55.63
28.10.2021 13:00,C14N,6,1,121.5,122,99.6,100,108,88.9,7.5,6.2,6,4.9,,,4227.9,120.2,29.17,36.72
28.10.2021 14:00,C14N,6,1,135,135,110.7,100,120,88.9,9,6.7,6,4.4,18,3870,4212.4,108.5,25.69,32.88
28.10.2021 15:00,C14N,6,1,133,133,109,100,118,88.7,8.5,6.4,6.5,4.9,,,1683.3,105.6,26.33,33.35
28.10.2021 16:00,C14N,6,1,137,137,112.3,100,122,89.1,9,6.6,6,4.4,17.4,3150,2360.1,105.8,25.26,32.79
28.10.2021 17:00,C14N,6,1,133,133,109,100,118,88.7,8.5,6.4,6.5,4.9,,,4137.6,108.5,25.88,33.3
28.10.2021 18:00,C14N,6,1,133,133,109,100,118,88.7,9,6.8,6,4.5,17.4,2890,3260.2,103.5,25.83,33.27
28.10.2021 19:00,C14N,6,1,135.5,136,111.1,100,120,88.6,9,6.6,6.5,4.8,,,4086.3,107.3,25.49,32.79
28.10.2021 20:00,C14N,6,1,138,138,113.1,100,122,88.4,10,7.2,6,4.3,17.1,2970,3463.5,104.6,24.86,32.08
28.10.2021 21:00,C14N,6,1,132,132,108.2,100,116,87.9,9.5,7.2,6.5,4.9,,,2848,105.8,26.1,33.61
28.10.2021 22:00,C14N,6,1,132,132,108.2,100,116,87.9,10,7.6,6,4.5,17,3000,2737.1,103.3,25.84,33.44
28.10.2021 23:00,C14N,6,1,126,126,103.3,100,110,87.3,10,7.9,6,4.8,,,3982.6,108.3,27.41,35.17
29.10.2021 00:00,C14N,6,1,134.5,135,110.2,100,118,87.7,10.5,7.8,6,4.5,19.5,2900,4225.6,107.6,25.47,32.85
29.10.2021 01:00,C14N,6,1,132.5,133,108.6,100,116,87.5,10,7.5,6.5,4.9,,,2460.8,104.9,25.98,33.35
29.10.2021 02:00,C14N,6,1,134,134,109.8,100,118,88.1,10,7.5,6,4.5,18.5,2940,4025.8,106.9,25.72,33.09
29.10.2021 03:00,C14N,6,1,136,136,111.5,100,120,88.2,9.5,7,6.5,4.8,,,4212.3,109.4,25.23,32.66
29.10.2021 04:00,C14N,6,1,136,136,111.5,100,120,88.2,9.5,7,6.5,4.8,18.6,2980,4203.8,107.8,25.26,32.59
29.10.2021 05:00,C14N,6,1,135,135,110.7,100,120,88.9,9,6.7,6,4.4,,,1584.2,105.8,25.58,32.96
29.10.2021 06:00,C14N,6,1,135.5,136,111.1,100,120,88.6,9,6.6,6.5,4.8,17.8,3130,4006.4,115.5,25.54,32.68
29.10.2021 07:00,C14N,6,1,117.5,118,96.3,100,104,88.5,8,6.8,5.5,4.7,,,4182.1,108.6,29.29,37.92
29.10.2021 08:00,C14N,6,1,131,131,107.4,100,116,88.5,9,6.9,6,4.6,17,3130,4189.8,107.5,26.91,34.3
29.10.2021 09:00,C14N,6,1,135.5,136,111.1,100,120,88.6,9,6.6,6.5,4.8,,,2622.6,105.5,25.74,32.76
29.10.2021 10:00,C14N,6,1,137,137,112.3,100,122,89.1,9,6.6,6,4.4,17.6,3050,3783.3,105.6,25.16,32.09
29.10.2021 11:00,C14N,6,1,129,129,105.7,100,114,88.4,9,7,6,4.7,,,4186.3,120.5,26.5,34.28
29.10.2021 12:00,C14N,6,1,120,120,98.4,100,106,88.3,8,6.7,6,5,18,2870,4200.8,120.6,28.89,37
29.10.2021 13:00,C14N,6,0.2,2.5,17,13.7,100,2,80,0.5,20,0,0,,,4203.9,95.7,1409.35,351.34
29.10.2021 14:00,C14N,6,0,,,,100,0,,0,,0,,,,,82.6,,
29.10.2021 15:00,C14N,6,0,,,,100,0,,0,,0,,,,,74.6,,
29.10.2021 16:00,C14N,6,0,,,,100,0,,0,,0,,,,,68.7,,
29.10.2021 17:00,C14N,6,0,,,,100,0,,0,,0,,,,,64.3,,
29.10.2021 18:00,C14N,6,0,,,,100,0,,0,,0,,,,,60.9,,
29.10.2021 19:00,C14N,6,0,,,,100,0,,0,,0,,,,,58,,
29.10.2021 20:00,C14N,6,0,,,,100,0,,0,,0,,,,,55.5,,
29.10.2021 21:00,C14N,6,0,,,,100,0,,0,,0,,,,,54.4,,
29.10.2021 22:00,C14N,6,0,,,,100,0,,0,,0,,,,,53.6,,
29.10.2021 23:00,C14N,6,0,,,,100,0,,0,,0,,,,,51.5,,
30.10.2021 00:00,C14N,6,0,,,,100,0,,0,,0,,,,,49.7,,
30.10.2021 01:00,C14N,6,0,,,,100,0,,0,,0,,,,,48.2,,
30.10.2021 02:00,C14N,6,0,,,,100,0,,0,,0,,,,,47.4,,
30.10.2021 03:00,C14N,6,0,,,,100,0,,0,,0,,,,,46.1,,
30.10.2021 04:00,C14N,6,0,,,,100,0,,0,,0,,,,,44.9,,
30.10.2021 05:00,C14N,6,0,,,,100,0,,0,,0,,,,,44.2,,
30.10.2021 06:00,C14N,6,0,,,,100,0,,0,,0,,,,,43.5,,
30.10.2021 07:00,C14N,6,0,,,,100,0,,0,,0,,,,,42.7,,
30.10.2021 08:00,C14N,6,0,,,,100,0,,0,,0,,,,,41.2,,
30.10.2021 09:00,C14N,6,0,,,,100,0,,0,,0,,,,,40.2,,
30.10.2021 10:00,C14N,6,0,,,,100,0,,0,,0,,,,,39.8,,
30.10.2021 11:00,C14N,6,0,,,,100,0,,0,,0,,,,,39.8,,
30.10.2021 12:00,C14N,6,0,,,,100,0,,0,,0,,,,,39.6,,
30.10.2021 13:00,C14N,6,0,,,,100,0,,0,,0,,,,,39.6,,
30.10.2021 14:00,C14N,6,0,,,,100,0,,0,,0,,,,,39.6,,
30.10.2021 15:00,C14N,6,0,,,,100,0,,0,,0,,,,,40,,
30.10.2021 16:00,C14N,6,0,,,,100,0,,0,,0,,,,,39.6,,
30.10.2021 17:00,C14N,6,0,,,,100,0,,0,,0,,,,,39.1,,
30.10.2021 18:00,C14N,6,0,,,,100,0,,0,,0,,,,,38.8,,
30.10.2021 19:00,C14N,6,0,,,,100,0,,0,,0,,,,,38.2,,
30.10.2021 20:00,C14N,6,0,,,,100,0,,0,,0,,,,,37.7,,
30.10.2021 21:00,C14N,6,0,,,,100,0,,0,,0,,,,,37,,
30.10.2021 22:00,C14N,6,0,,,,100,0,,0,,0,,,,,36.3,,
30.10.2021 23:00,C14N,6,0,,,,100,0,,0,,0,,,,,35.9,,
31.10.2021 00:00,C14N,6,0,,,,100,0,,0,,0,,,,,34.6,,
31.10.2021 01:00,C14N,6,0.9,121.5,135,110.7,100,108,88.9,8,6.6,5.5,4.5,,,1315.4,97.6,29.9,37.16
31.10.2021 02:00,C14N,6,1,133.5,134,109.4,100,118,88.4,9,6.7,6.5,4.9,,,4115.6,109.4,25.75,32.86
31.10.2021 03:00,C14N,6,1,122,122,100,100,108,88.5,8.5,7,5.5,4.5,,,4149.8,107.7,28.13,35.97
31.10.2021 04:00,C14N,6,1,129,129,105.7,100,114,88.4,9,7,6,4.7,19,3030,4161.3,111.6,26.66,34.17
31.10.2021 05:00,C14N,6,1,134.5,135,110.2,100,118,87.7,10,7.4,6.5,4.8,,,4197.9,118.4,25.72,32.98
31.10.2021 06:00,C14N,6,1,136.5,137,111.9,100,120,87.9,10.5,7.7,6,4.4,19.7,2870,4098.4,105.9,25.1,32.06
31.10.2021 07:00,C14N,6,1,121,121,99.2,100,106,87.6,9,7.4,6,5,,,4129.5,112.6,28.85,37.02
31.10.2021 08:00,C14N,6,1,132.5,133,108.6,100,116,87.5,10.5,7.9,6,4.5,20,2910,4181,121.9,26.41,33.51
31.10.2021 09:00,C14N,6,,,,,0,,,,,,,,,,,,
31.10.2021 10:00,C14N,6,,,,,0,,,,,,,18.9,2970,,,,
31.10.2021 11:00,C14N,6,1,117.5,118,96.3,100,102,86.8,10,8.5,5.5,4.7,,,4173.5,111.6,29.07,37.21
31.10.2021 12:00,C14N,6,1,83,87,71.6,100,72,86.7,7,8.4,4,4.8,18,3100,4173,111.7,41.72,51.45
31.10.2021 13:00,C14N,6,0,,,,100,0,,0,,0,,,,,77.2,,
31.10.2021 14:00,C14N,6,0,,,,100,0,,0,,0,,,,,75.6,,
31.10.2021 15:00,C14N,6,0,,,,100,0,,0,,0,,,,,70.9,,
31.10.2021 16:00,C14N,6,0,,,,100,0,,0,,0,,,,,67,,
31.10.2021 17:00,C14N,6,0,,,,100,0,,0,,0,,,,,63.7,,
31.10.2021 18:00,C14N,6,0,,,,100,0,,0,,0,,,,,61,,
31.10.2021 19:00,C14N,6,0,,,,100,0,,0,,0,,,,,59.1,,
31.10.2021 20:00,C14N,6,0,,,,100,0,,0,,0,,,,,56.6,,
31.10.2021 21:00,C14N,6,0,,,,100,0,,0,,0,,,,,54.8,,
31.10.2021 22:00,C14N,6,0.8,121,145,119,100,106,87.6,9.5,7.9,5.5,4.5,,,737.3,89,28.59,34.45
31.10.2021 23:00,C14N,6,1,108.5,109,88.9,100,94,86.6,9,8.3,5.5,5.1,16,3310,3747.8,118.1,31.04,38.64
01.11.2021 00:00,C14N,6,1,125,125,102.5,100,110,88,9.5,7.6,5.5,4.4,,,4140.6,119.6,27.21,33.92
01.11.2021 01:00,C14N,6,1,135,135,110.7,100,118,87.4,10.5,7.8,6.5,4.8,,,4140.6,122.6,25.27,31.33
01.11.2021 02:00,C14N,6,1,73,73,59.8,100,64,87.7,5.5,7.5,3.5,4.8,18.7,3110,4012.4,119.9,48.4,59.92
01.11.2021 03:00,C14N,6,1,132,132,108.2,100,116,87.9,10,7.6,6,4.5,,,2995.8,113.4,27.02,34.11
01.11.2021 04:00,C14N,6,1,135,135,110.7,100,118,87.4,10.5,7.8,6.5,4.8,19,2980,3053.2,129,25.93,32.81
01.11.2021 05:00,C14N,6,1,134.5,135,110.2,100,118,87.7,10.5,7.8,6,4.5,,,2211,123.9,25.65,32.73
01.11.2021 06:00,C14N,6,1,134.5,135,110.2,100,118,87.7,10,7.4,6.5,4.8,18.6,3000,3542.6,118.5,25.56,32.7
01.11.2021 07:00,C14N,6,1,136.5,137,111.9,100,120,87.9,10.5,7.7,6,4.4,,,4193.5,110,25.02,31.96
