Repository: SamerHany/CHES210-Data-Science-In-Chemical-Engineering

# CASE STUDY 2: QUALITY CONTROL

### Objectives

*   Link all the steps of a typical data science project
*   Predict product properties to ensure consistent quality and reduce defects

File: 12 - Case Study - Quality Control/cement_data.csv (part 27 of 27)
Date/Time,Cement Type,Cement silo,"RHR, h","Production, t","Prod.rate, t/h","PRI, %","NAI, %","Clinker (wet), t","Clinker (wet), %","Gypsum (wet), t","Gypsum (wet), %","Limestone (wet), t","Limestone (wet), %","R45, %",Fineness blaine,"Water injection, l/h","Cement temp, C","Main Drive SEEC, kWh/t cem","SEEC, kWh/t cem"
01.11.2021 08:00,C14N,6,1,135,135,110.7,100,118,87.4,10.5,7.8,6.5,4.8,18.5,2960,4191.4,113,25.21,32.44
01.11.2021 09:00,C14N,6,0.6,25,45,37.3,55,22,88,2,8,1,4,,,4083.7,101.9,138.87,103.49
01.11.2021 10:00,C14N,6,0,,,,0,0,,0,,0,,20,3020,,89.6,,
01.11.2021 11:00,C14N,6,0,,,,0,0,,0,,0,,,,,80.8,,
01.11.2021 12:00,C14N,6,0,,,,0,0,,0,,0,,,,,80.4,,
01.11.2021 13:00,C14N,6,0,,,,0,0,,0,,0,,,,,75,,
01.11.2021 14:00,C14N,6,0,,,,0,0,,0,,0,,,,,68.2,,
01.11.2021 15:00,C14N,6,0,,,,0,0,,0,,0,,,,,58.4,,
01.11.2021 16:00,C14N,6,0,,,,0,0,,0,,0,,,,,52.4,,
01.11.2021 17:00,C14N,6,0,,,,0,0,,0,,0,,,,,50.5,,
01.11.2021 18:00,C14N,6,0,,,,0,0,,0,,0,,,,,49.7,,
01.11.2021 19:00,C14N,6,0,,,,0,0,,0,,0,,,,,51.6,,
01.11.2021 20:00,C14N,6,0,,,,0,0,,0,,0,,,,,50.3,,
01.11.2021 21:00,C14N,6,0,,,,0,0,,0,,0,,,,,50.5,,
01.11.2021 22:00,C14N,6,0.8,112.5,144,117.7,78.3,98,87.1,9,8,5.5,4.9,,,2054.2,96,32.27,36.9
01.11.2021 23:00,C14N,6,1,137.5,138,112.7,100,120,87.3,11,8,6.5,4.7,17.2,3210,2570.5,107.3,25.75,33.06
02.11.2021 00:00,C14N,6,1,118.5,119,97.1,100,104,87.8,9,7.6,5.5,4.6,,,4178.3,121.3,29.98,38.1
02.11.2021 01:00,C14N,6,1,137,137,112.3,100,120,87.6,10.5,7.7,6.5,4.7,,,4073.1,107.3,25.94,32.94
02.11.2021 02:00,C14N,6,1,134.5,135,110.2,100,118,87.7,10.5,7.8,6,4.5,19,3070,2625.2,108.4,26.17,33.49
02.11.2021 03:00,C14N,6,1,94,94,77,100,82,87.2,7.5,8,4.5,4.8,,,3769.3,124.4,38.05,47.76
02.11.2021 04:00,C14N,6,1,128,128,104.9,100,112,87.5,10,7.8,6,4.7,18.8,3040,3721.3,113.3,27.49,35.23
02.11.2021 05:00,C14N,6,1,75.5,76,61.9,100,66,87.4,6,7.9,3.5,4.6,,,1251.9,120.9,47.95,60.09
02.11.2021 06:00,C14N,6,1,135,135,110.7,100,118,87.4,10.5,7.8,6.5,4.8,19.6,2980,2612.8,121.4,26.28,33.29
02.11.2021 07:00,C14N,6,1,114,114,93.4,100,100,87.7,8.5,7.5,5.5,4.8,,,3792.7,108.7,30.49,38.98
02.11.2021 08:00,C14N,6,1,100.5,101,82.4,100,88,87.6,8,8,4.5,4.5,19.5,2910,3953.1,113.4,35,44.3
02.11.2021 09:00,C14N,6,1,130.5,131,107,100,114,87.4,10.5,8,6,4.6,,,4186.8,117,27.03,34.43
02.11.2021 10:00,C14N,6,1,132.5,133,108.6,100,116,87.5,10,7.5,6.5,4.9,21.5,2890,4189.8,119.9,25.87,33.37
02.11.2021 11:00,C14N,6,1,130,130,106.6,100,114,87.7,10,7.7,6,4.6,,,4189.8,114.1,26.38,33.96
02.11.2021 12:00,C14N,6,1,116.5,117,95.5,100,102,87.6,9,7.7,5.5,4.7,21.6,2900,3781.1,109.4,29.52,38.6
02.11.2021 12:00,,,,,,,0,,,,,,,,,,,,
02.11.2021 12:57,,,,,,,0,,,,,,,,,,,,
02.11.2021 13:00,C14N,6,,,,,0,,,,,,,,,,,,
02.11.2021 14:00,C14N,6,,,,,0,,,,,,,19,3070,,,,
02.11.2021 15:00,C14N,6,1,134.5,135,110.2,100,118,87.7,10.5,7.8,6,4.5,,,3248.4,102.9,25.83,33.06
02.11.2021 16:00,C14N,6,1,116.5,117,95.5,100,102,87.6,9,7.7,5.5,4.7,16.2,3190,3592.8,107.4,29.75,38.23
02.11.2021 17:00,C14N,6,0,,0,,100,0,,0,,0,,,,4096.7,73.3,,
02.11.2021 18:00,C14N,6,0,,,,100,0,,0,,0,,,,,70.3,,
02.11.2021 19:00,C14N,6,0,,,,100,0,,0,,0,,,,,64.6,,
02.11.2021 20:00,C14N,6,0,,,,100,0,,0,,0,,,,,60,,
02.11.2021 21:00,C14N,6,,,,,100,,,,,,,,,,,,
02.11.2021 22:00,C14N,6,,,,,46.7,,,,,,,,,,,,
02.11.2021 23:00,C14N,6,1,123,123,100.8,100,108,87.8,9.5,7.7,5.5,4.5,,,2265.4,102,29.43,36.89
03.11.2021 00:00,C14N,6,1,135,135,110.7,100,118,87.4,10.5,7.8,6.5,4.8,16,3520,2500.2,102,26.47,33.41
03.11.2021 01:00,C14N,6,1,135,135,110.7,100,118,87.4,10.5,7.8,6.5,4.8,,,2500.2,104.4,26.26,33.03
03.11.2021 02:00,C14N,6,1,137,137,112.3,100,120,87.6,10.5,7.7,6.5,4.7,19,3120,2500.2,104.3,25.99,33.07
03.11.2021 03:00,C14N,6,1,134.5,135,110.2,100,118,87.7,10.5,7.8,6,4.5,,,2725.3,105.2,26.5,33.47
03.11.2021 04:00,C14N,6,1,137,137,112.3,100,120,87.6,10.5,7.7,6.5,4.7,21,3000,4269.6,106.8,25.73,32.56
03.11.2021 05:00,C14N,6,1,137,137,112.3,100,120,87.6,10.5,7.7,6.5,4.7,,,4282.8,104.3,25.47,32.4
03.11.2021 06:00,C14N,6,1,134.5,135,110.2,100,118,87.7,10.5,7.8,6,4.5,16.1,3100,2607.5,102.7,25.83,32.81
03.11.2021 07:00,C14N,6,1,135,135,110.7,100,120,88.9,9.5,7,5.5,4.1,,,3749.9,108.5,25.87,33.04
03.11.2021 08:00,C14N,6,1,137,137,112.3,100,122,89.1,9.5,6.9,5.5,4,16.8,2880,4284.4,107.5,25.57,32.42
03.11.2021 09:00,C14N,6,1,133.5,134,109.4,100,118,88.4,9.5,7.1,6,4.5,,,4284.4,105.5,26.09,32.99
03.11.2021 10:00,C14N,6,1,135,135,110.7,100,120,88.9,9.5,7,5.5,4.1,23,2920,4284.4,105,25.65,32.7
03.11.2021 11:00,C14N,6,0.7,76.5,115,94.1,100,68,88.9,5.5,7.2,3,3.9,,,4045.8,91.1,44.43,40.35
03.11.2021 12:00,C14N,6,0,,,,100,0,,0,,0,,,,,52.7,,
03.11.2021 13:00,C14N,6,0,,,,100,0,,0,,0,,,,741.4,47.3,,
03.11.2021 14:00,C14N,,0,,,,100,0,,0,,0,,,,741.4,51.5,,
03.11.2021 15:00,C14N,6,0,,,,100,0,,0,,0,,,,741.4,50.8,,
03.11.2021 16:00,C14N,,0,,,,100,0,,0,,0,,,,741.4,43.2,,
03.11.2021 17:00,C14N,6,0.8,,0,,100,,,,,,,,,,,,
03.11.2021 18:00,C14N,6,0,82869.3,2486103,2037789.6,3.3,72447.9,87.4,5617.5,6.8,4803.9,5.8,,,2502.5,103.8,0.04,0.05
03.11.2021 19:00,C14N,6,0.6,130.5,206,168.9,63.3,116,88.9,9.5,7.3,5,3.8,,,4200,106.8,26.83,34.35
03.11.2021 20:00,C14N,,0.7,139.5,215,175.9,65,124,88.9,9.5,6.8,6,4.3,18,3100,4241.2,108.8,25.04,32.7
03.11.2021 21:00,C14N,6,0.7,133,205,167.7,65,118,88.7,9.5,7.1,5.5,4.1,,,4241.2,111.2,26.22,33.6
03.11.2021 22:00,C14N,,0.6,134,223,183.1,60,118,88.1,10,7.5,6,4.5,17.1,2970,4241.2,109.7,26.01,33.08
03.11.2021 23:00,C14N,6,0.7,134.5,207,169.6,65,118,87.7,10,7.4,6.5,4.8,,,4261.7,104.5,25.88,33.61
04.11.2021 00:00,C14N,,0.9,133,147,120.5,90.5,116,87.2,11,8.3,6,4.5,16.7,3040,2855.4,102.2,25.91,33.26
04.11.2021 01:00,C14N,6,1,126,132,108.4,95.2,110,87.3,10,7.9,6,4.8,,,3513.3,111.6,27.5,35.03
04.11.2021 02:00,C14N,,0.9,130.5,141,115.2,92.9,114,87.4,10.5,8,6,4.6,18.2,3060,4148.5,106.3,26.76,34.35
04.11.2021 03:00,C14N,6,1,125.5,123,100.5,102.4,110,87.6,10.5,8.4,5,4,,,2499.9,102.3,28.31,35.96
04.11.2021 04:00,C14N,,0.7,127.5,191,156.8,66.7,112,87.8,10,7.8,5.5,4.3,18.8,3130,3790,110.3,27.73,35.39
04.11.2021 05:00,C14N,6,1,136.5,137,111.9,100,120,87.9,11,8.1,5.5,4,,,4216.9,105.6,25.51,32.52
04.11.2021 06:00,C14N,6,0.9,134.5,153,125.1,88.1,118,87.7,10.5,7.8,6,4.5,17.5,3300,2362.8,102.6,25.65,32.99
04.11.2021 07:00,C14N,6,1,133.5,134,109.4,100,118,88.4,10,7.5,5.5,4.1,,,2502,102.9,25.77,33.2
04.11.2021 08:00,C14N,6,0.9,125.5,139,113.7,90.5,112,89.2,8.5,6.8,5,4,19.2,2940,2495.3,101.1,27.2,35.29
04.11.2021 09:00,C14N,6,1,144.5,145,118.4,100,128,88.6,10,6.9,6.5,4.5,,,2502,103.8,23.67,30.68
04.11.2021 10:00,C14N,6,0.9,133.5,148,120.9,90.5,120,89.9,8,6,5.5,4.1,20.5,2890,2502,105.2,25.89,33.35
04.11.2021 11:00,C14N,6,0.9,130,140,114.8,92.9,116,89.2,8.5,6.5,5.5,4.2,,,2502,104.3,26.82,35.01
04.11.2021 12:00,C14N,,0.9,136,146,120.1,92.9,122,89.7,8.5,6.3,5.5,4,20,2910,2838.3,106.5,26.05,33.51
04.11.2021 13:00,C14N,6,1,133.5,137,112.1,97.6,120,89.9,8,6,5.5,4.1,,,4288.3,106.2,26.13,33.88
04.11.2021 14:00,C14N,,0.9,123,132,108.6,92.9,110,89.4,8,6.5,5,4.1,18,3190,2806.2,101.3,28.61,36.79
04.11.2021 15:00,C14N,6,0.3,7,25,20.1,108.6,6,85.7,0.5,7.1,0.5,7.1,,,2229.3,70.5,426.02,149.49
04.11.2021 16:00,C14N,6,0,,,,100,0,,0,,0,,,,739.3,63.9,,
04.11.2021 17:00,C14N,6,0,,,,100,0,,0,,0,,,,,61.1,,
04.11.2021 18:00,C14N,6,0,,,,100,0,,0,,0,,,,739.3,57,,
04.11.2021 19:00,C14N,6,0,,,,100,0,,0,,0,,,,739.3,53.9,,
04.11.2021 20:00,C14N,6,0,,,,100,0,,0,,0,,,,739.3,51.3,,
04.11.2021 21:00,C14N,6,0.7,71.5,104,84.9,120.7,64,89.5,4.5,6.3,3,4.2,,,1633.7,85.2,48.29,45.72
04.11.2021 22:00,C14N,6,1,120.5,127,103.7,95.2,108,89.6,7.5,6.2,5,4.1,,,2500.2,101.7,29.49,38.05
04.11.2021 23:00,C14N,6,0.6,61,99,80.8,118.6,54,88.5,4,6.6,3,4.9,,,2248.7,97,58.49,32.15
05.11.2021 00:00,C14N,6,0,,,,100,0,,0,,0,,,,739.5,71.2,,
05.11.2021 01:00,C14N,6,0,,,,100,0,,0,,0,,,,739.5,62,,
05.11.2021 02:00,C14N,,0,,,,100,0,,0,,0,,,,739.5,54.2,,
05.11.2021 03:00,C14N,6,0.6,92,149,121.8,101.9,82,89.1,6,6.5,4,4.3,,,2302,93.5,37.72,42.1
05.11.2021 04:00,C14N,,1.1,72.5,68,55.5,107.1,64,88.3,5.5,7.6,3,4.1,19,3250,2861.8,96.3,47.48,46.66
05.11.2021 05:00,C14N,6,0,8.5,179,146.3,4.8,8,94.1,0.5,5.9,0,0,,,904,57.1,382.67,138.66
05.11.2021 06:00,C14N,6,0.9,75,83,67.9,90.5,66,88,5.5,7.3,3.5,4.7,,,2233.3,103.3,48.67,60.28
05.11.2021 07:00,C14N,,1,136,139,114.2,97.6,120,88.2,10.5,7.7,5.5,4,,,3197,108.4,26.5,33.28
05.11.2021 07:00,,,,,,,0,,,,,,,,,,,,
05.11.2021 07:28,,,,,,,0,,,,,,,,,,,,
05.11.2021 08:00,C14N,6,0.9,125.5,139,113.7,90.5,110,87.6,10,8,5.5,4.4,21,3580,4270.8,107.4,27.89,35.48
05.11.2021 09:00,C14N,6,1,144,144,118,100,126,87.5,12,8.3,6,4.2,,,3482.4,104.3,23.78,30.49
05.11.2021 10:00,C14N,6,0.9,133,143,117.4,92.9,116,87.2,12,9,5,3.8,19,3270,4226.1,106.4,25.56,32.77
05.11.2021 11:00,C14N,6,1,114.5,109,89.6,104.8,100,87.3,10.5,9.2,4,3.5,,,4246.4,104.9,30.06,38.28
05.11.2021 12:00,C14N,6,0.9,131,149,121.9,88.1,114,87,12,9.2,5,3.8,19.6,3140,4169.7,103.9,26.75,34.03
05.11.2021 13:00,C14N,6,1,131,131,107.4,100,114,87,12,9.2,5,3.8,,,2542.8,103.3,26.99,34.22
05.11.2021 14:00,C14N,6,0.9,119,135,110.7,88.1,104,87.4,11,9.2,4,3.4,17.3,3050,3496.3,108.3,29.63,37.56
05.11.2021 15:00,C14N,6,0.7,30,45,36.9,120,26,86.7,2.5,8.3,1.5,5,,,3846.8,89.8,112.95,66.46
05.11.2021 16:00,C14N,6,0,,,,100,0,,0,,0,,,,737.9,75.4,,
05.11.2021 17:00,C14N,,0,,,,100,0,,0,,0,,,,737.9,69.7,,
05.11.2021 18:00,C14N,6,0,,,,100,0,,0,,0,,,,737.9,63.9,,
05.11.2021 19:00,C14N,6,0,,,,100,0,,0,,0,,,,737.9,59.3,,
05.11.2021 20:00,C14N,6,0,,,,100,0,,0,,0,,,,,56,,
05.11.2021 21:00,C14N,6,0,,,,100,0,,0,,0,,,,737.9,53.2,,
05.11.2021 22:00,C14N,6,0.2,29.5,177,145.1,105,26,88.1,2.5,8.5,1,3.4,,,737.9,63.7,120.46,59.86
05.11.2021 23:00,C14N,6,0.9,124,141,115.4,88.1,108,87.1,11.5,9.3,4.5,3.6,,,2237.2,104,29.22,36.91
06.11.2021 00:00,C14N,6,1.2,144.5,125,102.1,116,126,87.2,13,9,5.5,3.8,,,4030.3,111.2,24.56,31.05
06.11.2021 01:00,C14N,6,1,53,55,44.9,96.7,46,86.8,5,9.4,2,3.8,,,3715.2,103.9,66.67,81.67
06.11.2021 02:00,C14N,,1.1,54.5,49,40.4,110.5,48,88.1,4,7.3,2.5,4.6,20,3450,2935.1,106.3,67.67,83.03
06.11.2021 03:00,C14N,6,1.1,100,93,76.1,107.7,88,88,8,8,4,4,,,4305.4,109,36.85,45.84
06.11.2021 04:00,C14N,,1.1,127,115,94.2,110.5,112,88.2,9.5,7.5,5.5,4.3,19,3410,3578.8,103.1,28.66,36.1
06.11.2021 05:00,C14N,6,1.1,122,110,90.5,110.5,108,88.5,9,7.4,5,4.1,,,2404.4,101.5,29.62,36.49
06.11.2021 06:00,C14N,,1.1,133,120,98.7,110.5,116,87.2,11,8.3,6,4.5,16,3290,2517.4,101.1,26.8,34.92
06.11.2021 07:00,C14N,6,1.2,130,112,91.8,116,114,87.7,10.5,8.1,5.5,4.2,,,2517.4,101.6,27.54,34.95
06.11.2021 08:00,C14N,,1.1,130,121,98.9,107.7,114,87.7,10.5,8.1,5.5,4.2,18.4,3320,2044.5,102.5,27.34,34.87
06.11.2021 09:00,C14N,6,1.2,129.5,112,91.5,116,114,88,10.5,8.1,5,3.9,,,2438.9,101.6,27.24,34.71
06.11.2021 10:00,C14N,6,1,129.5,127,103.8,102.2,114,88,10.5,8.1,5,3.9,18.3,3180,2557.4,104.8,26.83,34.34
06.11.2021 11:00,C14N,6,1.2,120,103,84.8,116,106,88.3,9.5,7.9,4.5,3.8,,,4130.4,103.7,28.7,36.88
06.11.2021 12:00,C14N,6,0.3,3,10,8.1,112.1,2,66.7,0.5,16.7,0.5,16.7,20.8,3000,2092.4,78.8,933.35,384.64
06.11.2021 13:00,C14N,6,0,,,,100,0,,0,,0,,,,739.3,69.9,,
06.11.2021 14:00,C14N,6,0,,,,100,0,,0,,0,,,,739.3,66.4,,
06.11.2021 15:00,C14N,,0,,,,100,0,,0,,0,,,,739.3,62.6,,
06.11.2021 16:00,C14N,6,0,,,,100,0,,0,,0,,,,739.3,59.6,,
06.11.2021 17:00,C14N,,0,,,,100,0,,0,,0,,,,739.3,56.7,,
06.11.2021 18:00,C14N,6,0,,,,100,0,,0,,0,,,,739.3,53.8,,
06.11.2021 19:00,C14N,,0,,,,100,0,,0,,0,,,,739.3,51.2,,
06.11.2021 20:00,C14N,6,0,,,,100,0,,0,,0,,,,739.3,49.4,,
06.11.2021 21:00,C14N,6,0,,,,100,0,,0,,0,,,,739.3,41.7,,
06.11.2021 22:00,C14N,,0,,,,100,0,,0,,0,,,,739.3,36.7,,
06.11.2021 23:00,C14N,6,1,113,117,95.8,106.7,100,88.5,9,8,4,3.5,,,1201.5,97.1,32.22,40.16
07.11.2021 00:00,C14N,,1,140.5,148,120.9,95.2,124,88.3,11.5,8.2,5,3.6,,,1786.4,102.5,24.71,31.67
07.11.2021 01:00,C14N,6,0.9,122,131,107.7,92.9,108,88.5,9.5,7.8,4.5,3.7,,,2374.4,101,28.35,36.37
07.11.2021 02:00,C14N,,0.9,133,143,117.4,92.9,118,88.7,10,7.5,5,3.8,18.4,3090,2500.4,101,26.02,33.3
07.11.2021 03:00,C14N,6,1,128,128,104.9,100,114,89.1,9,7,5,3.9,,,2500.4,102.3,26.97,34.68
07.11.2021 04:00,C14N,6,0.9,124,134,109.5,92.9,110,88.7,9.5,7.7,4.5,3.6,19.2,2880,2500.4,102.5,27.9,35.89
07.11.2021 05:00,C14N,6,1,126,126,103.3,100,112,88.9,9.5,7.5,4.5,3.6,,,2500.4,102,27.57,35.31
07.11.2021 06:00,C14N,6,0.9,118,130,106.9,90.5,104,88.1,9,7.6,5,4.2,17.5,2970,2500.4,102.2,29.29,37.72
07.11.2021 07:00,C14N,6,1,129.5,133,108.7,97.6,114,88,10,7.7,5.5,4.2,,,2336.3,101.8,26.91,34.17
07.11.2021 08:00,C14N,6,0.9,120,133,108.7,90.5,106,88.3,9,7.5,5,4.2,17.8,3020,2500.4,101.2,28.9,37.16
07.11.2021 09:00,C14N,,1,132,139,113.6,95.2,116,87.9,10,7.6,6,4.5,,,2500.4,102.5,26.31,33.77
07.11.2021 10:00,C14N,6,0.9,121,134,109.6,90.5,106,87.6,9.5,7.9,5.5,4.5,18.3,2980,2383,104.6,28.69,37.3
07.11.2021 11:00,C14N,,1,128,134,110.2,95.2,112,87.5,10,7.8,6,4.7,,,3404.5,112.5,27.17,35.25
07.11.2021 12:00,C14N,6,0.9,121.5,131,107.3,92.9,106,87.2,9.5,7.8,6,4.9,17.6,2960,4273.5,105.4,29.01,37.7
07.11.2021 13:00,C14N,,0.9,139.5,163,133.4,85.7,122,87.5,11,7.9,6.5,4.7,,,4033.2,112.4,25.36,33.54
07.11.2021 14:00,C14N,6,0.1,9.5,80,65.4,95.2,8,84.2,1,10.5,0.5,5.3,19,3020,3218.5,82.5,247.59,113.52
07.11.2021 15:00,C14N,,0.5,86.5,173,141.8,90,76,87.9,6.5,7.5,4,4.6,,,3315.5,106.3,42.52,43.94
07.11.2021 16:00,C14N,6,1,119,122,99.9,97.6,104,87.4,9.5,8,5.5,4.6,,,4240,107.5,30.96,38.7
07.11.2021 17:00,C14N,6,0.8,71,85,69.8,83.3,62,87.3,5.5,7.7,3.5,4.9,,,2807.3,104.9,51.8,64.59
07.11.2021 18:00,C14N,6,1,34,33,27.2,102.4,30,88.2,2.5,7.4,1.5,4.4,19.8,3070,4172.2,112.8,109.42,135.6
07.11.2021 19:00,C14N,6,0.9,119.5,136,111.2,88.1,104,87,9.5,7.9,6,5,,,4211.4,113.5,30.58,38.5
07.11.2021 20:00,C14N,6,1,130,133,109.2,97.6,114,87.7,10,7.7,6,4.6,18.6,3020,4293.2,114.6,26.62,34.48
07.11.2021 21:00,C14N,6,0.8,118.5,142,116.6,83.3,104,87.8,9,7.6,5.5,4.6,,,4378.1,107.6,29.23,37.54
07.11.2021 22:00,C14N,6,1,130,136,111.9,95.2,114,87.7,10,7.7,6,4.6,19,3260,4384.6,105.7,27.05,35.16
07.11.2021 23:00,C14N,6,0.9,123,136,111.4,90.5,108,87.8,9,7.3,6,4.9,,,3769.9,103.2,28.65,36.7
08.11.2021 00:00,C14N,,0.7,135,208,170.2,65,118,87.4,10.5,7.8,6.5,4.8,20,2900,3978.1,105.1,25.93,33.48
08.11.2021 01:00,C14N,6,0.7,127.5,196,160.8,65,112,87.8,9.5,7.5,6,4.7,,,3596.6,104.7,27.86,35.94
08.11.2021 02:00,C14N,,0.6,111.5,186,152.3,60,98,87.9,8.5,7.6,5,4.5,19,2940,4378.5,107.4,32.65,41.06
08.11.2021 03:00,C14N,6,0.7,35,50,41,70,30,85.7,3,8.6,2,5.7,,,3614,106.3,106.67,130.06
08.11.2021 04:00,C14N,,0.7,114,171,140.2,66.7,100,87.7,9,7.9,5,4.4,19.2,2980,4264.4,116.4,31.94,40.48
08.11.2021 05:00,C14N,6,0.7,120,176,143.9,68.3,104,86.7,10,8.3,6,5,,,4443.4,111.9,29.47,37.55
08.11.2021 06:00,C14N,,0.6,133,216,176.8,61.7,116,87.2,11,8.3,6,4.5,18.7,3020,1433.4,105.4,26.57,33.88
08.11.2021 07:00,C14N,6,0.7,127,186,152.3,68.3,110,86.6,10.5,8.3,6.5,5.1,,,1893.1,105.3,27.8,35.77
08.11.2021 08:00,C14N,6,0.6,120,200,163.9,60,104,86.7,10.5,8.8,5.5,4.6,18,3050,4087.1,112.4,29.1,37.44
08.11.2021 09:00,C14N,6,0.7,136,204,167.2,66.7,118,86.8,11.5,8.5,6.5,4.8,,,4191.4,111.5,25.62,32.89
08.11.2021 10:00,C14N,6,1,126.5,127,103.7,100,110,87,10.5,8.3,6,4.7,18,3000,4220.6,110.3,27.68,35.3
08.11.2021 11:00,C14N,6,1,129,129,105.7,100,112,86.8,11,8.5,6,4.7,,,4220.7,114.2,26.86,34.47
08.11.2021 12:00,C14N,6,1,129,129,105.7,100,112,86.8,11,8.5,6,4.7,18.5,2950,4217.7,106.3,26.74,34.32
08.11.2021 13:00,C14N,6,1,128.5,129,105.3,100,112,87.2,10.5,8.2,6,4.7,,,4217.7,115.7,26.83,34.63
08.11.2021 14:00,C14N,6,1,129.5,130,106.1,100,112,86.5,11,8.5,6.5,5,19,2900,3902.9,105.7,26.58,33.63
08.11.2021 15:00,C14N,6,1,128.5,129,105.3,100,112,87.2,10.5,8.2,6,4.7,,,3954.9,109,27.07,35.66
08.11.2021 16:00,C14N,6,0.9,129,146,119.7,88.3,112,86.8,11,8.5,6,4.7,18.8,2900,4255.7,110,27.2,34.31
08.11.2021 17:00,C14N,6,1,129,129,105.7,100,112,86.8,11,8.5,6,4.7,,,2796.8,104.9,27.38,35.19
08.11.2021 18:00,C14N,6,1,124,124,101.6,100,108,87.1,10,8.1,6,4.8,17.7,3050,3894.5,107.1,28.55,36.42
08.11.2021 19:00,C14N,6,1,129,129,105.7,100,112,86.8,11,8.5,6,4.7,,,4244.9,109.2,26.83,34.35
08.11.2021 20:00,C14N,6,1,127,127,104.1,100,110,86.6,11,8.7,6,4.7,19,3090,4252.1,111.4,27.38,35.25
08.11.2021 21:00,C14N,6,1,126.5,127,103.7,100,110,87,10.5,8.3,6,4.7,19.4,3010,4217.6,104.4,27.72,35.46
08.11.2021 22:00,C14N,6,1,122,122,100,100,106,86.9,10,8.2,6,4.9,,,3872.1,108.2,28.91,37.08
08.11.2021 23:00,C14N,6,1,129,129,105.7,100,112,86.8,11,8.5,6,4.7,,,3958.5,110.8,27.25,34.65
09.11.2021 00:00,C14N,6,1,122.5,123,100.4,100,106,86.5,10.5,8.6,6,4.9,18.4,3080,3954.7,111.9,29,37.13
09.11.2021 01:00,C14N,6,1,131,131,107.4,100,114,87,11,8.4,6,4.6,,,4002.3,112.9,27.03,34.34
09.11.2021 02:00,C14N,6,1,127.5,128,104.5,100,112,87.8,10.5,8.2,5,3.9,17.2,3160,4128.3,111.3,27.71,35.49
09.11.2021 03:00,C14N,6,1,124.5,125,102,100,110,88.4,9.5,7.6,5,4,,,4198.1,108.7,28.29,35.93
09.11.2021 04:00,C14N,6,1,129.5,130,106.1,100,114,88,10.5,8.1,5,3.9,16.7,3110,4214.5,112.7,26.93,34.72
09.11.2021 05:00,C14N,6,1,125.5,126,102.9,100,110,87.6,9.5,7.6,6,4.8,,,4214.5,115.7,27.57,35.18
09.11.2021 06:00,C14N,6,1,123.5,124,101.2,100,108,87.4,10,8.1,5.5,4.5,19.2,3020,4214.5,114,28.15,36.17
09.11.2021 07:00,C14N,6,1,128.5,129,105.3,100,112,87.2,10,7.8,6.5,5.1,,,4207.2,110.8,27.32,34.87
09.11.2021 08:00,C14N,6,1,127.5,128,104.5,100,112,87.8,10,7.8,5.5,4.3,20.7,3100,4238.2,108.3,27.42,35.36
09.11.2021 09:00,C14N,6,1,128.5,129,105.3,100,112,87.2,10,7.8,6.5,5.1,,,4252.3,107.2,27.18,34.71
09.11.2021 10:00,C14N,6,1,118,118,96.7,100,104,88.1,9,7.6,5,4.2,20,3070,4238.9,111.3,29.66,38.15
09.11.2021 11:00,C14N,6,1,123.5,124,101.2,100,108,87.4,10,8.1,5.5,4.5,,,3013.9,105.5,28.4,36.05
09.11.2021 12:00,C14N,6,1,121,121,99.2,100,108,89.3,9.5,7.9,3.5,2.9,17.7,3100,1360.3,104.6,29.2,37.48
09.11.2021 13:00,C14N,6,0.9,125.5,145,118.7,86.7,110,87.6,10,8,5.5,4.4,,,1910.9,104.6,28.02,36.11
09.11.2021 14:00,C14N,6,1,125.5,126,102.9,100,110,87.6,9.5,7.6,6,4.8,15.8,3150,2306.9,105.6,28.1,35.63
09.11.2021 15:00,C14N,6,1,107.5,108,88.1,100,94,87.4,8.5,7.9,5,4.7,,,3134,113.9,33.09,42.08
09.11.2021 16:00,C14N,6,,,,,0,,,,,,,,,,,,
09.11.2021 17:00,C14N,6,0,13757.3,412722,338296.4,3.3,12076.1,87.8,1082,7.9,599.1,4.4,,,3560.6,124.5,0.26,0.33
09.11.2021 17:00,,,,,,,0,,,,,,,,,,,,
09.11.2021 17:34,,,,,,,0,,,,,,,,,,,,
09.11.2021 18:00,C14N,6,1,125.5,126,102.9,100,110,87.6,9.5,7.6,6,4.8,19,3300,3570.8,110.3,27.99,36.07
09.11.2021 19:00,C14N,6,1,129.5,130,106.1,100,114,88,9.5,7.3,6,4.6,,,3590.4,107.7,27.09,34.65
09.11.2021 20:00,C14N,6,1,128.5,129,105.3,100,112,87.2,10,7.8,6.5,5.1,19,3180,3590.4,114.1,27.25,34.99
09.11.2021 21:00,C14N,6,1,125.5,126,102.9,100,110,87.6,9.5,7.6,6,4.8,,,3590.4,125,27.62,35.69
09.11.2021 22:00,C14N,6,1,120,120,98.4,100,106,88.3,8.5,7.1,5.5,4.6,19.6,3100,3590.4,127.3,28.95,36.82
09.11.2021 23:00,C14N,6,1,120.5,121,98.8,100,106,88,9,7.5,5.5,4.6,19.2,3070,3590.4,118.4,29.12,37.45
10.11.2021 00:00,C14N,6,1,118.5,119,97.1,100,104,87.8,8.5,7.2,6,5.1,,,3758.6,120.6,29.34,37.57
10.11.2021 01:00,C14N,6,1,120.5,121,98.8,100,106,88,9,7.5,5.5,4.6,,,4357.6,114.5,28.99,37.17
10.11.2021 02:00,C14N,6,1,127,127,104.1,100,112,88.2,9,7.1,6,4.7,18.7,3130,4242.2,113.4,27.49,34.94
10.11.2021 03:00,C14N,6,1,125,125,102.5,100,110,88,9,7.2,6,4.8,,,4140.1,115.7,27.88,35.92
10.11.2021 04:00,C14N,6,1,123,123,100.8,100,108,87.8,9,7.3,6,4.9,18.3,3170,4115.4,116,28.37,36.36
10.11.2021 05:00,C14N,6,1,123,123,100.8,100,108,87.8,9,7.3,6,4.9,,,4073.5,124.2,28.15,35.93
10.11.2021 06:00,C14N,6,1,116,116,95.1,100,102,87.9,8.5,7.3,5.5,4.7,17.8,3170,4027.1,126.8,29.82,37.99
10.11.2021 07:00,C14N,6,1,125,125,102.5,100,110,88,9,7.2,6,4.8,,,3890.5,107.6,28.01,36.02
10.11.2021 08:00,C14N,6,1,129.5,130,106.1,100,114,88,9.5,7.3,6,4.6,18,3120,3072.9,110.4,26.97,34.73
10.11.2021 09:00,C14N,6,1,129,129,105.7,100,114,88.4,9,7,6,4.7,,,3111.3,117.5,26.96,34.68
10.11.2021 10:00,C14N,6,1,125,125,102.5,100,110,88,9,7.2,6,4.8,17.5,3100,3111.3,122.1,27.79,35.59
10.11.2021 11:00,C14N,6,1,125.5,126,102.9,100,110,87.6,9.5,7.6,6,4.8,,,3111.3,121,27.8,35.77
10.11.2021 12:00,C14N,6,1,127,127,104.1,100,112,88.2,9,7.1,6,4.7,17.8,3070,3111.3,121.6,27.56,35.16
10.11.2021 13:00,C14N,6,1,125.5,126,102.9,100,110,87.6,9.5,7.6,6,4.8,,,3111.3,125.2,27.59,35.39
10.11.2021 14:00,C14N,6,1,106.5,107,87.3,100,94,88.3,7.5,7,5,4.7,18,3100,3111.3,125.8,33.25,42.54
10.11.2021 15:00,C14N,6,1,125,125,102.5,100,110,88,9,7.2,6,4.8,,,3111.3,130.5,28.39,35.99
10.11.2021 16:00,C14N,6,1,116.5,117,95.5,100,102,87.6,9,7.7,5.5,4.7,18.4,2900,3323.3,133.1,30.34,38.59
10.11.2021 17:00,C14N,6,1,121,121,99.2,100,106,87.6,9,7.4,6,5,,,3665.4,123.4,28.87,36.88
10.11.2021 18:00,C14N,6,1,129.5,130,106.1,100,114,88,9.5,7.3,6,4.6,16.4,3130,3665.4,114.2,27.08,34.82
10.11.2021 19:00,C14N,6,1,126.5,127,103.7,100,112,88.5,8.5,6.7,6,4.7,,,3665.4,115.3,27.67,35.3
10.11.2021 20:00,C14N,6,1,130,130,106.6,100,114,87.7,10,7.7,6,4.6,16.7,3210,3665.4,113.8,26.93,34.53
10.11.2021 21:00,C14N,6,1,106,106,86.9,100,94,88.7,6.5,6.1,5.5,5.2,,,3665.4,116.2,33.67,42.81
10.11.2021 22:00,C14N,,,,,,43.3,,,,,,,16.6,3210,,,,
10.11.2021 22:00,C14N,6,0.6,31.5,56,,100,24,76.2,2,6.3,5.5,17.5,,,3335.1,101.9,114.45,89.78
10.11.2021 22:59,C3A4N-60,7,0,,,,100,0,,0,,0,,,,,84.7,,
10.11.2021 23:00,C3A4N-60,7,0.7,43,59,48.1,100,14,32.6,3,7,26,60.5,,,3150,105.8,82.71,86.1
11.11.2021 00:00,C3A4N-60,7,1,64,64,52.5,100,20,31.3,4.5,7,39.5,61.7,,,909.7,103.1,54.6,68.22
11.11.2021 01:00,C3A4N-60,7,1,73,73,59.8,100,24,32.9,4.5,6.2,44.5,61,,,864.5,93,47.27,59.92
11.11.2021 02:00,C3A4N-60,7,1,67.5,68,55.3,100,22,32.6,4.5,6.7,41,60.7,8.3,4390,864.5,88.8,50.75,64.51
11.11.2021 03:00,C3A4N-60,7,1,67.5,68,55.3,100,22,32.6,4.5,6.7,41,60.7,,,864.5,90.1,50.99,64.18
11.11.2021 04:00,C3A4N-60,7,1,66.5,67,54.5,100,22,33.1,4,6,40.5,60.9,3.9,4490,864.5,90.2,51.84,65.91
11.11.2021 05:00,C3A4N-60,7,1,68,68,55.7,100,22,32.4,4.5,6.6,41.5,61,,,864.5,90.4,50.69,63.69
11.11.2021 06:00,C3A4N-60,7,1,68.5,69,56.1,100,24,35,4,5.8,40.5,59.1,3.5,4350,864.5,91.2,50.03,63.63
11.11.2021 07:00,C3A4N-60,7,1,66,66,54.1,100,22,33.3,4.5,6.8,39.5,59.8,,,864.5,91.8,51.89,65.63
11.11.2021 08:00,C3A4N-60,7,1,69,69,56.6,100,24,34.8,4,5.8,41,59.4,3.5,4290,864.5,93.8,49.62,63.14
11.11.2021 09:00,C3A4N-60,7,1,65,65,53.3,100,22,33.8,4,6.2,39,60,,,864.5,93.2,52.82,66.9
11.11.2021 10:00,C3A4N-60,7,1,67,67,54.9,100,22,32.8,4.5,6.7,40.5,60.4,3.8,4310,864.5,92.6,51.42,64.84
11.11.2021 11:00,C3A4N-60,7,1,55.5,56,45.5,100,20,36,3,5.4,32.5,58.6,,,864.5,93.1,62.29,77.61
11.11.2021 12:00,C3A4N-60,7,1,67,67,54.9,100,22,32.8,4,6,41,61.2,3.2,4270,864.5,101.8,51.98,65.25
11.11.2021 13:00,C3A4N-60,7,1,72.5,73,59.4,100,26,35.9,4,5.5,42.5,58.6,,,864.5,95.1,47.34,59.33
11.11.2021 14:00,C3A4N-60,7,1,64,64,52.5,100,22,34.4,3.5,5.5,38.5,60.2,2.9,4600,864.5,96.8,53.68,68.32
11.11.2021 15:00,C3A4N-60,7,1,64.5,65,52.9,100,22,34.1,3.5,5.4,39,60.5,,,864.5,97.6,53.67,67.75
11.11.2021 16:00,C3A4N-60,7,1,69.5,70,57,100,24,34.5,4,5.8,41.5,59.7,3,4200,864.5,96.8,49.61,62.32
11.11.2021 17:00,C3A4N-60,7,1,68,68,55.7,100,24,35.3,3.5,5.1,40.5,59.6,,,864.5,92.6,50.51,64.01
11.11.2021 18:00,C3A4N-60,7,1,66,66,54.1,100,22,33.3,4,6.1,40,60.6,3,4300,864.5,92.4,52.04,64.32
11.11.2021 19:00,C3A4N-60,7,1,68,68,55.7,100,24,35.3,3.5,5.1,40.5,59.6,,,864.5,92.2,50.47,65.18
11.11.2021 20:00,C3A4N-60,7,1,67.5,68,55.3,100,24,35.6,3.5,5.2,40,59.3,,,864.5,91.3,51.01,64.76
11.11.2021 21:00,C3A4N-60,7,1,68,68,55.7,100,24,35.3,3.5,5.1,40.5,59.6,,,864.5,92.1,50.54,63.56
11.11.2021 22:00,C3A4N-60,7,1,65,65,53.3,100,22,33.8,3.5,5.4,39.5,60.8,2.8,4210,864.5,91.2,52.9,67.31
11.11.2021 23:00,C3A4N-60,7,1,67,67,54.9,100,24,35.8,3.5,5.2,39.5,59,,,864.5,91.3,51.42,64.57
12.11.2021 00:00,C3A4N-60,7,1,60.5,61,49.6,100,20,33.1,3.5,5.8,37,61.2,3.2,4200,864.5,92.3,57.02,71.88
12.11.2021 01:00,C3A4N-60,7,1,66.5,67,54.5,100,24,36.1,3.5,5.3,39,58.6,,,864.5,95.5,51.86,65.73
12.11.2021 02:00,C3A4N-60,7,1,63,63,51.6,100,22,34.9,3,4.8,38,60.3,2.8,4410,864.5,93.3,54.38,68.52
12.11.2021 03:00,C3A4N-60,7,1,62,62,50.8,100,22,35.5,3.5,5.6,36.5,58.9,,,864.5,98.3,55.67,70.43
12.11.2021 04:00,C3A4N-60,7,1,54,54,44.3,100,18,33.3,3,5.6,33,61.1,2.6,4440,864.5,100.1,64.06,79.59
12.11.2021 05:00,C3A4N-60,7,1,55.5,56,45.5,100,20,36,2.5,4.5,33,59.5,,,864.5,102.8,62.46,78.42
12.11.2021 06:00,C3A4N-60,7,1,56.5,57,46.3,100,20,35.4,3,5.3,33.5,59.3,2.2,4580,864.5,103.5,61.45,76.84
12.11.2021 07:00,C3A4N-60,7,1,54,54,44.3,100,18,33.3,3,5.6,33,61.1,,,864.5,104.1,64.13,79.44
12.11.2021 08:00,C3A4N-60,7,1,56,56,45.9,100,20,35.7,3,5.4,33,58.9,,,864.5,105,61.78,77.06
12.11.2021 09:00,C3A4N-60,7,1,56.5,57,46.3,100,20,35.4,3,5.3,33.5,59.3,,,904.1,105.3,61.12,76.09
12.11.2021 10:00,C3A4N-60,7,1,54,54,44.3,100,18,33.3,3,5.6,33,61.1,2.2,4530,902.4,104.9,63.84,79.39
12.11.2021 11:00,C3A4N-60,7,1,56.5,57,46.3,100,20,35.4,3,5.3,33.5,59.3,,,882.9,104.9,61.07,76.29
12.11.2021 12:00,C3A4N-60,7,1,56,56,45.9,100,20,35.7,3,5.4,33,58.9,2.5,4600,875.5,104.5,61.64,75.89
12.11.2021 13:00,C3A4N-60,7,1,54,54,44.3,100,18,33.3,3,5.6,33,61.1,,,873.6,104.7,63.78,79.59
12.11.2021 14:00,C3A4N-60,7,1,57,57,46.7,100,20,35.1,3.5,6.1,33.5,58.8,2,4540,876.9,104.8,60.46,75.33
12.11.2021 15:00,C3A4N-60,7,1,59.5,60,48.8,100,20,33.6,3.5,5.9,36,60.5,,,864.5,101.6,57.59,71.58
12.11.2021 16:00,C3A4N-60,7,1,63,63,51.6,100,22,34.9,3.5,5.6,37.5,59.5,2.4,4480,864.5,97.7,53.88,67.96
12.11.2021 17:00,C3A4N-60,7,1,59.5,60,48.8,100,20,33.6,3.5,5.9,36,60.5,,,864.5,95.2,56.98,71.9
12.11.2021 18:00,C3A4N-60,7,1,56,56,45.9,100,20,35.7,3,5.4,33,58.9,2.8,4740,864.5,98.4,61.19,76.94
12.11.2021 19:00,C3A4N-60,7,1,58.5,59,48,100,20,34.2,3.5,6,35,59.8,,,864.5,101.2,58.82,72.91
12.11.2021 20:00,C3A4N-60,7,0.4,4.5,13,10.5,100,4,88.9,0.5,11.1,0,0,2.5,4580,864.5,79,772.96,424.67
12.11.2021 21:00,C3A4N-60,7,0,,,,100,0,,0,,0,,,,,58.3,,
12.11.2021 22:00,,,,,,,71.7,,,,,,,,,,,,
12.11.2021 22:00,C3A4N-60,7,0,,,,100,0,,0,,0,,,,,57.3,,
12.11.2021 22:09,C14N,6,0.3,43.5,154,,100,40,92,2.5,5.7,1,2.3,,,1090.8,79.2,82.64,50.21
12.11.2021 23:00,C14N,6,1,110.5,111,90.6,100,98,88.7,7.5,6.8,5,4.5,,,3309.9,109.4,31.29,39.83
13.11.2021 00:00,C14N,6,1,110.5,111,90.6,100,98,88.7,7,6.3,5.5,5,,,3561.1,114.6,31.38,39.81
13.11.2021 01:00,C14N,6,1,104,104,85.2,100,92,88.5,7,6.7,5,4.8,,,3565.6,115.9,33.23,41.84
13.11.2021 02:00,C14N,6,1,108,108,88.5,100,96,88.9,7,6.5,5,4.6,14.3,3380,3566,116.6,32.12,40.65
13.11.2021 03:00,C14N,6,1,107,107,87.7,100,94,87.9,7.5,7,5.5,5.1,,,3566,115,32.39,41.27
13.11.2021 04:00,C14N,6,1,108.5,109,88.9,100,96,88.5,7.5,6.9,5,4.6,,,3566.5,114.3,31.9,40.7
13.11.2021 05:00,C14N,6,1,106.5,107,87.3,100,94,88.3,7.5,7,5,4.7,,,3588.8,114.6,32.55,41.31
13.11.2021 06:00,C14N,6,1,113.5,114,93,100,100,88.1,8,7,5.5,4.8,16.3,3100,3583.2,118.5,30.56,38.57
13.11.2021 07:00,C14N,6,1,104.5,105,85.7,100,92,88,7.5,7.2,5,4.8,,,3928.2,117.9,33.04,42.02
13.11.2021 08:00,C14N,6,1,113.5,114,93,100,100,88.1,8,7,5.5,4.8,,,4374,111.6,30.56,38.86
13.11.2021 09:00,C14N,6,1,116,116,95.1,100,102,87.9,8.5,7.3,5.5,4.7,,,4374,108.3,29.94,37.87
13.11.2021 10:00,C14N,6,1,116.5,117,95.5,100,102,87.6,9,7.7,5.5,4.7,17.4,3090,4374,111.1,29.67,37.92
13.11.2021 11:00,C14N,6,1,112,112,91.8,100,98,87.5,8.5,7.6,5.5,4.9,,,4374,115.9,30.53,38.83
13.11.2021 12:00,C14N,6,1,107.5,108,88.1,100,94,87.4,8.5,7.9,5,4.7,17.9,3220,4374,117.4,31.76,40.35
13.11.2021 13:00,C14N,6,1,105,105,86.1,100,92,87.6,8,7.6,5,4.8,,,4374,114.7,32.55,41.02
13.11.2021 13:00,,,,,,,0,,,,,,,,,,,,
13.11.2021 13:31,,,,,,,0,,,,,,,,,,,,
13.11.2021 14:00,C14N,6,1,106.5,107,87.3,100,94,88.3,7.5,7,5,4.7,17.7,3120,4374,109.6,32.54,41.47
13.11.2021 15:00,C14N,6,1,113.5,114,93,100,100,88.1,8,7,5.5,4.8,,,4374,106.4,30.25,38.25
13.11.2021 16:00,C14N,6,1,113.5,114,93,100,100,88.1,8,7,5.5,4.8,17.8,3200,4374,104.1,30.34,38.65
13.11.2021 17:00,C14N,6,0.9,82,93,76.1,100,72,87.8,6,7.3,4,4.9,,,3730,106.2,42.24,48.59
13.11.2021 18:00,C14N,6,0,,,,100,0,,0,,0,,18.6,3270,,68,,
13.11.2021 19:00,C14N,6,0,,,,100,0,,0,,0,,,,,72,,
13.11.2021 20:00,C14N,6,0,,,,100,0,,0,,0,,,,,70,,
13.11.2021 21:00,C14N,6,0,,,,100,0,,0,,0,,,,,66.3,,
13.11.2021 22:00,C14N,6,0,,,,100,0,,0,,0,,,,,63.1,,
13.11.2021 23:00,C14N,6,0,,,,100,0,,0,,0,,,,,60,,
14.11.2021 00:00,C14N,6,0,,,,100,0,,0,,0,,,,,57.4,,
14.11.2021 01:00,C14N,6,0,,,,100,0,,0,,0,,,,,54.9,,
14.11.2021 02:00,C14N,6,0,,,,100,0,,0,,0,,,,,52.8,,
14.11.2021 03:00,C14N,6,0,,,,100,0,,0,,0,,,,,50.5,,
14.11.2021 04:00,C14N,6,0,,,,100,0,,0,,0,,,,,48.3,,
14.11.2021 05:00,C14N,6,0,,,,100,0,,0,,0,,,,,45.7,,
14.11.2021 06:00,C14N,6,0.1,16,320,262.3,100,14,87.5,1.5,9.4,0.5,3.1,,,855.5,55.6,232.29,94.69
14.11.2021 07:00,C14N,6,1,124.5,125,102,100,110,88.4,8.5,6.8,6,4.8,,,3439.1,108.6,28.3,35.49
14.11.2021 08:00,C14N,6,1,118,118,96.7,100,104,88.1,8.5,7.2,5.5,4.7,17.4,3250,4322.8,107.2,29.3,37.46
14.11.2021 09:00,C14N,6,1,116,116,95.1,100,102,87.9,8.5,7.3,5.5,4.7,,,4320.9,110.7,29.81,38.11
14.11.2021 10:00,C14N,6,1,115.5,116,94.7,100,102,88.3,8,6.9,5.5,4.8,16,3230,4328.7,111.7,29.99,37.72
14.11.2021 11:00,C14N,6,1,125,125,102.5,100,110,88,9,7.2,6,4.8,,,4324.2,107.6,27.56,35.19
14.11.2021 12:00,C14N,6,,,,,0,,,,,,,16.6,3150,,,,
14.11.2021 13:00,C14N,6,0,154.5,4635,3799.2,3.3,124,80.3,24,15.5,6.5,4.2,,,4324.2,106.3,22.2,28.07
14.11.2021 14:00,C14N,6,,,,,0,,,,,,,18.6,3070,,,,
14.11.2021 15:00,C14N,6,0,231.2,6935,5684.2,3.3,203.7,88.1,16.5,7.1,11,4.8,,,4324.2,112.9,14.77,18.52
14.11.2021 16:00,C14N,6,1,111,111,91,100,98,88.3,7.5,6.8,5.5,5,17.7,3100,4324.2,115.8,30.79,39.9
14.11.2021 17:00,C14N,6,0.7,48,72,59,100,42,87.5,3.5,7.3,2.5,5.2,,,3804.4,105.7,72.67,63.63
14.11.2021 18:00,C14N,6,0,,,,100,0,,0,,0,,21.8,2960,,86.3,,
14.11.2021 19:00,C14N,6,0,,,,100,0,,0,,0,,,,,84.1,,
14.11.2021 20:00,C14N,6,0,,,,100,0,,0,,0,,,,,78.5,,
14.11.2021 21:00,C14N,6,0,,,,100,0,,0,,0,,,,,65.9,,
14.11.2021 22:00,C14N,6,0,11.5,345,282.8,50,10,87,1,8.7,0.5,4.3,,,858.8,59.8,323.34,110.11
14.11.2021 23:00,C14N,6,0.2,31.5,135,110.7,23.3,28,88.9,2,6.3,1.5,4.8,,,2054,67,116.63,61.49
15.11.2021 00:00,C14N,6,1,113,113,92.6,100,100,88.5,8,7.1,5,4.4,,,4358.1,113.9,31.72,39.36
15.11.2021 01:00,C14N,6,1,131.5,132,107.8,100,116,88.2,9,6.8,6.5,4.9,,,4378.8,113,27.18,34.45
15.11.2021 02:00,C14N,6,1,132,132,108.2,100,116,87.9,9.5,7.2,6.5,4.9,19,3210,4377.4,117.2,26.94,34.13
15.11.2021 03:00,C14N,6,1,122,122,100,100,108,88.5,8.5,7,5.5,4.5,,,4420.9,121.7,29.07,36.71
15.11.2021 04:00,C14N,6,1,121.5,122,99.6,100,106,87.2,9.5,7.8,6,4.9,21.7,2980,3586.1,108.8,29.24,36.96
15.11.2021 05:00,C14N,6,1,132,132,108.2,100,116,87.9,10,7.6,6,4.5,,,3799.6,110.8,26.57,33.54
15.11.2021 06:00,C14N,6,1,130,130,106.6,100,114,87.7,10,7.7,6,4.6,20.8,3080,4288.9,110.8,26.36,33.92
15.11.2021 07:00,C14N,6,1,123.5,124,101.2,100,108,87.4,9.5,7.7,6,4.9,,,4285.2,112.1,28.03,35.37
15.11.2021 08:00,C14N,6,1,126,126,103.3,100,110,87.3,10,7.9,6,4.8,19.8,2830,4285.2,113.1,27.68,34.94
15.11.2021 09:00,C14N,6,0.5,66.5,129,105.5,51.7,58,87.2,5,7.5,3.5,5.3,,,4285.2,90.5,52.3,39.79
15.11.2021 10:00,C14N,6,0,,,,0,0,,0,,0,,19,2900,,64.1,,
15.11.2021 11:00,C14N,6,0,,,,0,0,,0,,0,,,,853.3,46.2,,
15.11.2021 12:00,C14N,6,0,,,,0,,,,,,,,,,,,
15.11.2021 13:00,C14N,,0,,,,0,,,,,,,,,,,,
15.11.2021 14:00,C14N,6,0,1486,,,0,1306,87.9,109,7.3,71,4.8,,,,48.3,0,0.05
15.11.2021 15:00,C14N,6,0,10,,,0,10,100,0,0,0,0,,,,43.1,0,6.67
15.11.2021 16:00,C14N,6,0,20,,,0,20,100,0,0,0,0,,,,41.8,0,3.72
15.11.2021 17:00,C14N,6,0,,,,0,0,,0,,0,,,,,40.7,,
15.11.2021 18:00,C14N,6,0,,,,0,0,,0,,0,,,,,39.7,,
15.11.2021 19:00,C14N,6,0,,,,0,0,,0,,0,,,,,38.7,,
15.11.2021 20:00,C14N,6,0,,,,0,0,,0,,0,,,,,37.7,,
15.11.2021 21:00,C14N,6,0.3,34,136,111.5,25,30,88.2,2.5,7.4,1.5,4.4,,,853.3,57.8,105.6,47.27
15.11.2021 22:00,C14N,6,1,120.5,121,98.8,100,106,88,9,7.5,5.5,4.6,,,3153.4,108.5,29.65,36.98
15.11.2021 23:00,C14N,6,1,127.5,128,104.5,100,112,87.8,9.5,7.5,6,4.7,,,4355.8,109.9,27.71,34.65
16.11.2021 00:00,C14N,6,1,127.5,128,104.5,100,112,87.8,9.5,7.5,6,4.7,19,3200,4359.9,112.1,27.7,34.94
16.11.2021 01:00,C14N,6,1,123,123,100.8,100,108,87.8,9.5,7.7,5.5,4.5,,,4359.2,115.1,28.65,35.81
16.11.2021 02:00,C14N,6,1,110,110,90.2,100,96,87.3,9,8.2,5,4.5,19.6,3230,4378.1,122.8,32.12,40.35
16.11.2021 03:00,C14N,6,0.4,16,40,32.8,40,14,87.5,1,6.3,1,6.3,,,4384.4,93.9,227.11,128.3
16.11.2021 04:00,C14N,6,0,,,,0,0,,0,,0,,,,,75.5,,
16.11.2021 05:00,C14N,6,0,,,,0,0,,0,,0,,,,,68.4,,
16.11.2021 06:00,C14N,6,0,,,,0,0,,0,,0,,,,,63,,
16.11.2021 07:00,C14N,6,0,,,,0,0,,0,,0,,,,,58.4,,
16.11.2021 08:00,C14N,6,0,,,,0,0,,0,,0,,,,,55.2,,
16.11.2021 09:00,C14N,6,0,,,,0,0,,0,,0,,,,,56.8,,
16.11.2021 10:00,C14N,6,0,,,,0,0,,0,,0,,,,,56.9,,
16.11.2021 11:00,C14N,6,0,,,,0,0,,0,,0,,,,,57,,
16.11.2021 12:00,C14N,6,0,,,,76.7,0,,0,,0,,,,,61.1,,
16.11.2021 13:00,C14N,6,0,,,,100,0,,0,,0,,,,,59.3,,
16.11.2021 14:00,C14N,6,0,,,,100,0,,0,,0,,,,,54.5,,
16.11.2021 15:00,C14N,6,0,,,,100,0,,0,,0,,,,,53.7,,
16.11.2021 16:00,C14N,6,0,,,,100,0,,0,,0,,,,,53.8,,
16.11.2021 17:00,C14N,6,0,,,,100,0,,0,,0,,,,,49.6,,
16.11.2021 18:00,C14N,6,0,,,,100,0,,0,,0,,,,,49.2,,
16.11.2021 19:00,C14N,6,0,,,,100,0,,0,,0,,,,,49.6,,
16.11.2021 20:00,C14N,6,0,,,,100,0,,0,,0,,,,,47.6,,
16.11.2021 21:00,C14N,6,0.8,76,99,81.3,100,66,86.8,6.5,8.6,3.5,4.6,,,1216.2,86.1,50.29,53.16
16.11.2021 22:00,C14N,6,1,119.5,120,98,100,104,87,10,8.4,5.5,4.6,,,4066.1,111.7,31.09,38.59
16.11.2021 23:00,C14N,6,1,128.5,129,105.3,100,112,87.2,10.5,8.2,6,4.7,,,3344.9,106.1,28.69,35.73
17.11.2021 00:00,C14N,6,1,128.5,129,105.3,100,112,87.2,10.5,8.2,6,4.7,17.7,4080,3272.6,108.5,28.67,35.86
17.11.2021 01:00,C14N,6,1,126.5,127,103.7,100,110,87,10.5,8.3,6,4.7,,,4331.3,114.9,29.24,36.38
17.11.2021 02:00,C14N,6,1,128,128,104.9,100,112,87.5,10,7.8,6,4.7,17.7,3200,4337.3,113.5,28.97,36.38
17.11.2021 03:00,C14N,6,1,128,128,104.9,100,112,87.5,10,7.8,6,4.7,,,4334,111.7,28.87,36.38
17.11.2021 04:00,C14N,6,1,128,128,104.9,100,112,87.5,10,7.8,6,4.7,,,4334,113.8,28.99,36.39
17.11.2021 05:00,C14N,6,1,128,128,104.9,100,112,87.5,10,7.8,6,4.7,,,4350.7,117.1,28.82,35.43
17.11.2021 06:00,C14N,6,1,128,128,104.9,100,112,87.5,10,7.8,6,4.7,19.4,3300,4357.8,117.9,28.7,36.02
17.11.2021 07:00,C14N,6,1,127.5,128,104.5,100,112,87.8,10,7.8,5.5,4.3,,,4358.2,123.8,28.5,35.52
17.11.2021 08:00,C14N,6,1,128,128,104.9,100,112,87.5,10,7.8,6,4.7,17.8,3310,4358.2,115.7,28.41,35.91
17.11.2021 09:00,C14N,6,1,135,135,110.7,100,118,87.4,10.5,7.8,6.5,4.8,,,4359.7,108.4,26.93,33.95
17.11.2021 10:00,C14N,6,1,134.5,135,110.2,100,118,87.7,10.5,7.8,6,4.5,18.4,3170,4185.6,111.6,26.92,34.13
17.11.2021 11:00,C14N,6,1,137.5,138,112.7,100,120,87.3,11,8,6.5,4.7,,,4228.4,110,26.36,33.49
17.11.2021 11:00,,,,,,,0,,,,,,,,,,,,
17.11.2021 11:44,,,,,,,0,,,,,,,,,,,,
17.11.2021 12:00,C14N,6,1,137.5,138,112.7,100,120,87.3,11,8,6.5,4.7,,,4240.4,111.1,26.24,33.65
17.11.2021 13:00,C14N,6,1,135.5,136,111.1,100,118,87.1,11,8.1,6.5,4.8,,,4240.4,110.3,26.65,33.88
17.11.2021 14:00,C14N,6,,,,,0,,,,,,,18,3120,,,,
17.11.2021 15:00,C14N,6,0,3007.8,90235,73963.3,3.3,2634.7,87.6,234.7,7.8,138.5,4.6,,,4240.4,110.9,1.2,1.52
17.11.2021 16:00,C14N,6,1,99,99,81.1,100,86,86.9,8,8.1,5,5.1,18.8,3080,2535.3,114.6,37.69,46.78
17.11.2021 17:00,C14N,6,1,139,139,113.9,100,122,87.8,10.5,7.6,6.5,4.7,,,4431.9,110.8,26.1,32.95
17.11.2021 18:00,C14N,6,1,137,137,112.3,100,120,87.6,11,8,6,4.4,19.7,3250,4403.9,105.4,26.64,33.53
17.11.2021 19:00,C14N,6,1,137,137,112.3,100,120,87.6,10.5,7.7,6.5,4.7,,,4403.9,102.8,26.57,33.85
17.11.2021 20:00,C14N,6,1,142,142,116.4,100,124,87.3,11.5,8.1,6.5,4.6,,,4403.9,101.3,25.62,32.28
17.11.2021 21:00,C14N,6,1,139.5,140,114.3,100,122,87.5,11,7.9,6.5,4.7,,,4389.2,102.2,25.97,33.06
17.11.2021 22:00,C14N,6,1,135,135,110.7,100,118,87.4,11,8.1,6,4.4,17.7,3100,4378.7,103.1,27.05,34.29
17.11.2021 23:00,C14N,6,1,141.5,142,116,100,124,87.6,12,8.5,5.5,3.9,,,4378.7,104.5,25.66,32.71
18.11.2021 00:00,C14N,6,1,137.5,138,112.7,100,120,87.3,11.5,8.4,6,4.4,18,3360,3879.3,107.4,26.5,33.37
18.11.2021 01:00,C14N,6,1,142,142,116.4,100,124,87.3,12,8.5,6,4.2,,,4307.8,110.9,25.67,32.63
18.11.2021 02:00,C14N,6,1,139,139,113.9,100,122,87.8,11,7.9,6,4.3,18.5,3020,4344.9,109.6,26.19,33.1
18.11.2021 03:00,C14N,6,1,137.5,138,112.7,100,120,87.3,11,8,6.5,4.7,,,4353.9,111.3,26.46,33.88
18.11.2021 04:00,C14N,6,1,139,139,113.9,100,122,87.8,10.5,7.6,6.5,4.7,18.2,3110,4353.9,114.8,26.14,32.96
18.11.2021 05:00,C14N,6,1,122.5,125,102.1,98.3,108,88.2,9,7.3,5.5,4.5,,,4350.1,114.9,29.5,37.72
18.11.2021 06:00,C14N,6,0,,,,0,0,,0,,0,,18,3080,,59,,
18.11.2021 07:00,C14N,6,0,,,,0,0,,0,,0,,,,,57,,
18.11.2021 08:00,C14N,6,0,,,,0,0,,0,,0,,,,,53.3,,
18.11.2021 09:00,C14N,6,0,,,,0,0,,0,,0,,,,,44.9,,
18.11.2021 10:00,C14N,6,0.8,113.5,151,124,75,100,88.1,8,7,5.5,4.8,,,2880.7,99.2,32.89,36.87
18.11.2021 11:00,C14N,6,1,122.5,123,100.4,100,108,88.2,9,7.3,5.5,4.5,,,3620,114.7,29.99,32.55
18.11.2021 12:00,C14N,6,1,155,155,127,100,136,87.7,11.5,7.4,7.5,4.8,,,4198.2,111.5,23.53,33.83
18.11.2021 13:00,C14N,6,1,136,136,111.5,100,120,88.2,10,7.4,6,4.4,,,3769.9,103.1,26.96,33.57
18.11.2021 14:00,C14N,6,1,141,141,115.6,100,124,87.9,10.5,7.4,6.5,4.6,18.7,3020,3603.8,109.8,25.9,31.15
18.11.2021 15:00,C14N,6,1,139,139,113.9,100,122,87.8,10.5,7.6,6.5,4.7,,,4252.3,110.9,26.13,34.81
18.11.2021 16:00,C14N,6,1,134.5,135,110.2,100,118,87.7,10,7.4,6.5,4.8,,,4276,108,26.91,34.19
18.11.2021 17:00,C14N,6,1,134,134,109.8,100,118,88.1,10,7.5,6,4.5,,,4276,109.5,26.97,33.79
18.11.2021 18:00,C14N,6,1,135,135,110.7,100,118,87.4,10.5,7.8,6.5,4.8,17.6,3170,4277.5,111.6,26.96,34.16
18.11.2021 19:00,C14N,6,1,134.5,135,110.2,100,118,87.7,10.5,7.8,6,4.5,,,4270.6,112.9,27.13,33.95
18.11.2021 20:00,C14N,6,1,137.5,138,112.7,100,120,87.3,11,8,6.5,4.7,,,4274,113.3,26.51,33.63
18.11.2021 21:00,C14N,6,1,137.5,138,112.7,100,120,87.3,11,8,6.5,4.7,,,4288.8,113.1,26.46,33.52
18.11.2021 22:00,C14N,6,1,137,137,112.3,100,120,87.6,11,8,6,4.4,17.5,3280,4288.8,109.8,26.45,33.39
18.11.2021 23:00,C14N,6,1,135.5,136,111.1,100,118,87.1,11,8.1,6.5,4.8,,,4350.1,108.3,26.74,33.66
19.11.2021 00:00,C14N,6,1,132.5,133,108.6,100,116,87.5,10.5,7.9,6,4.5,17.8,3120,4295,108.8,27.25,34.48
19.11.2021 01:00,C14N,6,1,130.5,131,107,100,114,87.4,10.5,8,6,4.6,,,4291.3,111.4,27.67,34.93
19.11.2021 02:00,C14N,6,1,132,132,108.2,100,116,87.9,10,7.6,6,4.5,19.8,3180,4336.1,107.4,27.36,34.42
19.11.2021 03:00,C14N,6,1,132,132,108.2,100,116,87.9,10,7.6,6,4.5,,,4286.3,104.9,27.3,34.59
19.11.2021 04:00,C14N,6,1,133.5,134,109.4,100,118,88.4,9.5,7.1,6,4.5,19,3150,4260,103.2,27.07,34.21
19.11.2021 05:00,C14N,6,1,132,132,108.2,100,116,87.9,9.5,7.2,6.5,4.9,,,4172.1,105.7,27.42,34.5
19.11.2021 06:00,C14N,6,1,131.5,132,107.8,100,116,88.2,9.5,7.2,6,4.6,18,3130,4281.3,106.5,27.46,34.8
19.11.2021 07:00,C14N,6,0.9,106.5,123,100.7,86.7,94,88.3,7.5,7,5,4.7,,,4281.3,102.3,33.92,39.45
19.11.2021 08:00,C14N,6,0,,,,13.3,0,,0,,0,,18,3180,,53.7,,
19.11.2021 09:00,C14N,6,0,,,,100,0,,0,,0,,,,,56.7,,
19.11.2021 09:00,,,,,,,100,,,,,,,,,,,,
19.11.2021 09:17,,,,,,,100,,,,,,,,,,,,
19.11.2021 10:00,C14N,6,0,,,,100,0,,0,,0,,,,,54.6,,
19.11.2021 11:00,C14N,6,0,,,,100,0,,0,,0,,,,,51.2,,
19.11.2021 12:00,C14N,6,0,,,,100,0,,0,,0,,,,,48.4,,
19.11.2021 13:00,C14N,6,0,,,,100,0,,0,,0,,,,,46.4,,
19.11.2021 14:00,C14N,6,0,,,,100,0,,0,,0,,,,,44.3,,
19.11.2021 15:00,C14N,6,0,,,,100,0,,0,,0,,,,,42.9,,
19.11.2021 16:00,C14N,6,0,,,,100,0,,0,,0,,,,,41.5,,
19.11.2021 17:00,C14N,6,0,,,,100,0,,0,,0,,,,,39.9,,
19.11.2021 18:00,C14N,6,0,,,,100,0,,0,,0,,,,,37,,
19.11.2021 19:00,C14N,6,0,,,,100,0,,0,,0,,,,,35.7,,
19.11.2021 20:00,C14N,6,0,,,,100,0,,0,,0,,,,,34.4,,
19.11.2021 21:00,C14N,6,0,,,,100,0,,0,,0,,,,,33.3,,
19.11.2021 22:00,C14N,6,0,,,,100,0,,0,,0,,,,,32.6,,
19.11.2021 23:00,C14N,6,0,,,,100,0,,0,,0,,,,,31.9,,
20.11.2021 00:00,C14N,6,0,,,,100,0,,0,,0,,,,,31.2,,
20.11.2021 01:00,C14N,6,0,,,,100,0,,0,,0,,,,,30.6,,
20.11.2021 02:00,C14N,6,0,,,,100,0,,0,,0,,,,,29.5,,
20.11.2021 03:00,C14N,6,0,,,,100,0,,0,,0,,,,,28.3,,
20.11.2021 04:00,C14N,6,0,,,,100,0,,0,,0,,,,,28.5,,
20.11.2021 05:00,C14N,6,0,,,,100,0,,0,,0,,,,,28.4,,
20.11.2021 06:00,C14N,6,0,,,,100,0,,0,,0,,,,,28,,
20.11.2021 07:00,C14N,6,0,,,,100,0,,0,,0,,,,,27.6,,
20.11.2021 08:00,C14N,6,0,,,,100,0,,0,,0,,,,,27.8,,
20.11.2021 09:00,C14N,6,0,,,,100,0,,0,,0,,,,,28,,
20.11.2021 10:00,C14N,6,0,,,,100,0,,0,,0,,,,,28.5,,
20.11.2021 11:00,C14N,6,0,,,,100,0,,0,,0,,,,,29.1,,
20.11.2021 12:00,C14N,6,0,,,,100,0,,0,,0,,,,,29.5,,
20.11.2021 13:00,C14N,6,0,,,,100,0,,0,,0,,,,,29.8,,
20.11.2021 14:00,C14N,6,0,,,,100,0,,0,,0,,,,,30,,
20.11.2021 15:00,C14N,6,0,,,,100,0,,0,,0,,,,,30,,
20.11.2021 16:00,C14N,6,0,,,,100,0,,0,,0,,,,,29.4,,
20.11.2021 17:00,C14N,6,0,,,,100,0,,0,,0,,,,,28.6,,
20.11.2021 18:00,C14N,6,0,,,,100,0,,0,,0,,,,,26.6,,
20.11.2021 19:00,C14N,6,0,,,,100,0,,0,,0,,,,,25.9,,
20.11.2021 20:00,C14N,6,0,,,,100,0,,0,,0,,,,,25.6,,
20.11.2021 21:00,C14N,6,0,,,,100,0,,0,,0,,,,,26,,
20.11.2021 22:00,C14N,6,0,,,,100,0,,0,,0,,,,,27.5,,
20.11.2021 23:00,C14N,6,0,,,,100,0,,0,,0,,,,,27,,
21.11.2021 00:00,C14N,6,0,,,,100,0,,0,,0,,,,,26,,
21.11.2021 01:00,C14N,6,0,,,,100,0,,0,,0,,,,,25.9,,
21.11.2021 02:00,C14N,6,0,,,,100,0,,0,,0,,,,,25.3,,
21.11.2021 03:00,C14N,6,0.7,81.5,116,95.4,100,72,88.3,6,7.4,3.5,4.3,,,856.6,72.5,46.86,46.76
21.11.2021 04:00,C14N,6,1,124.5,125,102,100,110,88.4,8.5,6.8,6,4.8,,,1239.5,105.3,30.31,38.04
21.11.2021 05:00,C14N,6,1,129,129,105.7,100,114,88.4,9,7,6,4.7,,,1228.7,104.4,28.52,36.6
21.11.2021 06:00,C14N,6,1,129.5,130,106.1,100,114,88,9.5,7.3,6,4.6,18.9,3030,953.6,104.9,28.28,35.91
21.11.2021 07:00,C14N,6,1,131.5,132,107.8,100,116,88.2,9.5,7.2,6,4.6,,,1544.5,105.5,27.89,35.83
21.11.2021 08:00,C14N,6,1,127,127,104.1,100,112,88.2,9,7.1,6,4.7,18.9,2960,3689.5,107.2,28.55,33.91
21.11.2021 09:00,C14N,6,1,141,141,115.6,100,124,87.9,10.5,7.4,6.5,4.6,,,4186.1,107.2,25.75,35.51
21.11.2021 10:00,C14N,6,1,136,136,111.5,100,120,88.2,9.5,7,6.5,4.8,19,2920,4309.4,106.1,27.08,34.18
21.11.2021 11:00,C14N,6,1,134,134,109.8,100,118,88.1,10,7.5,6,4.5,,,4346.9,106.1,27.38,34.6
21.11.2021 12:00,C14N,6,1,136,136,111.5,100,120,88.2,9.5,7,6.5,4.8,18,3140,4347.5,109.4,27.09,34.56
21.11.2021 13:00,C14N,6,1,136,136,111.5,100,120,88.2,10,7.4,6,4.4,,,4360.8,112.6,26.87,33.97
21.11.2021 14:00,C14N,6,1,138.5,139,113.5,100,122,88.1,10,7.2,6.5,4.7,16.8,3180,4382,117.5,26.14,33.05
21.11.2021 15:00,C14N,6,1,135,135,110.7,100,118,87.4,10.5,7.8,6.5,4.8,,,4372,117.2,26.79,33.77
21.11.2021 16:00,C14N,6,1,111.5,112,91.4,100,102,91.5,7,6.3,2.5,2.2,19,3110,4368,109,32.75,41.46
21.11.2021 17:00,,,,,,,28.3,,,,,,,,,,,,
21.11.2021 17:00,C14N,6,0.7,34.5,48,,100,14,40.6,2.5,7.2,18,52.2,,,2724.3,104.5,110.92,102.38
21.11.2021 17:51,C3A4N-60,7,0,,,,100,0,,0,,0,,,,,57.9,,
21.11.2021 18:00,C3A4N-60,7,0,,,,100,0,,0,,0,,,,,62.3,,
21.11.2021 19:00,C3A4N-60,7,0,,,,100,0,,0,,0,,,,,59.2,,
21.11.2021 20:00,C3A4N-60,7,0,,,,100,0,,0,,0,,,,,54.6,,
21.11.2021 21:00,C3A4N-60,7,0.3,22,66,54.1,100,8,36.4,1,4.5,13,59.1,,,1311.1,75,171.3,118.67
21.11.2021 22:00,C3A4N-60,7,1,58,58,47.5,100,18,31,3,5.2,37,63.8,,,1430.8,104.3,62.87,78.38
21.11.2021 23:00,C3A4N-60,7,1,57.5,58,47.1,100,20,34.8,3,5.2,34.5,60,,,853.9,95.2,62.92,77.6
22.11.2021 00:00,C3A4N-60,7,0.5,25.4,46,38,54.9,8.8,34.8,1.7,6.5,14.9,58.7,2.5,5000,853.9,78.1,144.47,104.92
22.11.2021 01:00,C3A4N-60,7,1.3,71.9,57,46.5,126.6,24.3,33.8,3.3,4.6,44.2,61.5,,,853.9,101.6,50.49,62.29
22.11.2021 02:00,C3A4N-60,7,1.3,72.4,57,46.9,126.6,24.3,33.6,3.9,5.3,44.2,61.1,1.8,4930,853.9,90.8,49.65,62.1
22.11.2021 03:00,C3A4N-60,7,1.3,68.5,54,44.4,126.6,22.1,32.3,3.9,5.6,42.6,62.1,,,853.9,90.7,52.65,66.26
22.11.2021 04:00,C3A4N-60,7,1.3,71.3,56,46.2,126.6,24.3,34.1,3.9,5.4,43.1,60.5,2.4,4250,853.9,89.6,50.59,63.14
22.11.2021 05:00,C3A4N-60,7,1.3,71.3,56,46.2,126.6,24.3,34.1,3.9,5.4,43.1,60.5,,,853.9,87.7,50.36,63.38
22.11.2021 06:00,C3A4N-60,7,1.3,68.5,54,44.4,126.6,22.1,32.3,3.9,5.6,42.6,62.1,2,4490,853.9,87.6,52.44,65.37
22.11.2021 07:00,C3A4N-60,7,1.3,70.7,56,45.8,126.6,24.3,34.4,3.9,5.5,42.6,60.2,,,853.9,88.5,50.71,63.28
22.11.2021 08:00,C3A4N-60,7,1.3,70.7,56,45.8,126.6,24.3,34.4,3.9,5.5,42.6,60.2,2,4410,853.9,89.1,50.59,63.48
22.11.2021 09:00,C3A4N-60,7,1.3,69.1,55,44.7,126.6,24.3,35.2,3.3,4.8,41.5,60,,,853.9,89.6,51.6,65.19
22.11.2021 10:00,C3A4N-60,7,1.1,66.9,61,50,109.7,22.1,33.1,3.9,5.8,40.9,61.2,2.3,4400,853.9,92.3,53.53,67.77
22.11.2021 11:00,,,,,,,0,,,,,,,,,,,,
22.11.2021 11:00,C3A4N-60,7,,,,,0,,,,,,,,,,,,
22.11.2021 12:00,C3A4N-60,,,,,,0,,,,,,,2.1,4520,,,,
22.11.2021 12:55,C3A4N-60,7,,,,,0,,,,,,,,,,,,
22.11.2021 13:00,C3A4N-60,7,1.2,69.1,58,47.9,118.2,24.3,35.2,3.9,5.6,40.9,59.2,,,853.9,97.4,51.55,140.12
22.11.2021 14:00,C3A4N-60,7,1.2,68.5,55,45.1,124.5,24.3,35.5,3.3,4.8,40.9,59.7,2,4600,853.9,99.5,52.19,64.77
22.11.2021 15:00,C3A4N-60,7,0,0.6,26,21.5,2.1,0,0,0,0,0.6,100,,,853.9,99.3,6373.92,8059.99
22.11.2021 16:00,C3A4N-60,,,,,,0,,,,,,,1.8,4570,,,,
22.11.2021 17:00,C3A4N-60,,0.2,132.1,696,570.2,104,46.4,35.1,7.2,5.4,78.5,59.4,,,853.9,75.5,26.92,18.28
22.11.2021 18:00,C3A4N-60,7,0,,,,100,0,,0,,0,,,,,63.6,,
22.11.2021 19:00,C3A4N-60,7,0,,,,100,0,,0,,0,,,,,57.6,,
22.11.2021 20:00,C3A4N-60,7,0,,,,100,0,,0,,0,,,,,52.9,,
22.11.2021 21:00,C3A4N-60,7,1,54.2,55,44.8,120.8,19.9,36.7,2.8,5.1,31.5,58.2,,,1043.4,95.3,67.86,74.5
22.11.2021 22:00,C3A4N-60,7,1.3,68.5,54,44.4,126.6,24.3,35.5,3.9,5.6,40.4,58.9,,,911.5,101.6,53.23,65.65
22.11.2021 23:00,C3A4N-60,7,1.3,70.2,55,45.5,126.6,24.3,34.6,3.9,5.5,42,59.9,,,855.5,93.8,51.65,63.71
23.11.2021 00:00,C3A4N-60,7,1,64,64,52.5,100,22,34.4,3.5,5.5,38.5,60.2,3.5,4710,855.5,92.2,56.28,69.97
23.11.2021 01:00,C3A4N-60,7,1,67,67,54.9,100,24,35.8,3.5,5.2,39.5,59,,,855.5,92.4,53.55,67.36
23.11.2021 02:00,C3A4N-60,7,1,68.5,69,56.1,100,24,35,4,5.8,40.5,59.1,2.2,4510,855.5,90.4,52.27,65.46
23.11.2021 03:00,C3A4N-60,7,1,68.5,69,56.1,100,24,35,3.5,5.1,41,59.9,,,855.5,88.5,52.07,65.12
23.11.2021 04:00,C3A4N-60,7,1,65.5,66,53.7,100,22,33.6,3.5,5.3,40,61.1,2.4,4440,855.5,88.5,54.36,68.33
23.11.2021 05:00,C3A4N-60,7,1,68.5,69,56.1,100,24,35,4,5.8,40.5,59.1,,,855.5,88.7,51.88,65.62
23.11.2021 06:00,C3A4N-60,7,1,68,68,55.7,100,24,35.3,4,5.9,40,58.8,2.7,4540,855.5,87.3,52.13,65.47
23.11.2021 07:00,C3A4N-60,7,1,62.5,63,51.2,100,22,35.2,3.5,5.6,37,59.2,,,855.5,88.7,57.19,71.68
23.11.2021 08:00,C3A4N-60,7,1,64.5,65,52.9,100,22,34.1,3.5,5.4,39,60.5,2.9,4570,855.5,91.5,55.65,69.56
23.11.2021 09:00,C3A4N-60,7,1,65.5,66,53.7,100,22,33.6,4,6.1,39.5,60.3,,,855.5,92.5,54.7,68.24
23.11.2021 10:00,C3A4N-60,7,1,61,61,50,100,22,36.1,3,4.9,36,59,1.7,4580,855.5,93.7,58.33,72.64
23.11.2021 11:00,,,,,,,65,,,,,,,,,,,,
23.11.2021 11:00,C3A4N-60,7,0.4,2.5,7,,100,2,80,0.5,20,0,0,,,855.5,83.4,1462.83,761.6
23.11.2021 11:42,C14N,6,0,,,,100,0,,0,,0,,,,,71.5,,
23.11.2021 12:00,C14N,6,0,,,,100,0,,0,,0,,,,,72.3,,
23.11.2021 13:00,C14N,6,0,,,,100,0,,0,,0,,,,,62.2,,
23.11.2021 14:00,C14N,6,0,,,,100,0,,0,,0,,,,,59.2,,
23.11.2021 15:00,C14N,6,0,,,,100,0,,0,,0,,,,,61.2,,
23.11.2021 16:00,C14N,6,0,,,,100,0,,0,,0,,,,,57.9,,
23.11.2021 17:00,C14N,6,0,,,,100,0,,0,,0,,,,,54.2,,
23.11.2021 18:00,C14N,6,0,,,,100,0,,0,,0,,,,,46.6,,
23.11.2021 19:00,C14N,6,0,,,,100,0,,0,,0,,,,,43.2,,
23.11.2021 20:00,C14N,6,0,,,,100,0,,0,,0,,,,,41.5,,
23.11.2021 21:00,C14N,6,0,2,,,100,2,100,0,0,0,0,,,855.5,40.9,1857.05,309.05
23.11.2021 22:00,C14N,6,1,111.5,113,92.9,100,100,89.7,8,7.2,3.5,3.1,,,1582.1,101.5,33.68,41.3
23.11.2021 23:00,C14N,6,1,135.5,136,111.1,100,120,88.6,9.5,7,6,4.4,18,3260,2523.7,109.6,26.87,33.36
